Repository: jacquesNIT/Polymer-Scratching

Files Structure:

<material>_<maximum_load>_<load_rate>_<sample_number>_<try_number>

- sample_number (s1, s2, ...) is used to indicate another iteration of the same test.
- try_number (1, 2, ...) simply indicates that precedent tests failed, it does not matter.

Scratch Process:

All scratchs were performed using the Rockwell indenter with the "Scratch.Rx" model in MFT. 
All tests have at a length of 2mm and a progressive load.

The same results are also accessible on the scratch pc of the lab, in the "jacques/second_batch" folder.
The "Additionnal_Batch" folder contains unverified results that were used to test the machine, it is advised not to use those.

General Notes:

File: Lab results/Main_Batch/PC/4N/PC_4N_4Nm.csv (part 4 of 13)
Recipe, UpperSample, LowerSample, OtherInfo, Averaging, LogFrequency, Type, Radius,TestDate, Operator, Customer, RefStd, Temperature, RH, Liquid, LastCalibDate, LCFz, LCFx, Tip, OtherData, samplevs
scratch only.Rx,,,,10,1000,Scratch,1,9/10/2026 1:51:05 PM,,,ASTM/ISO,,,N/A,N/A,,,,Linear: 0.1 to 4;4;2;2.051282,0.3,
Step, Timestamp, RecipeStep, DAQ.Fz (N),DAQ.CAP (um),DAQ.Fx (N),DAQ.COF (),XYZ.X Position (mm),XYZ.Y Position (mm),XYZ.Z Position (mm),XYZ.Z Depth (mm),
2,13.519,2,0.9309679,365.9618,-0.4324057,0.464469,-4.51377,-7.8874,-33.8911,0.03230286,
2,13.529,2,0.9326434,365.9303,-0.4310946,0.4622288,-4.51377,-7.8874,-33.8911,0.03230286,
2,13.539,2,0.9390748,365.9038,-0.434814,0.4630238,-4.51377,-7.8874,-33.8911,0.03230286,
2,13.549,2,0.9388646,365.8837,-0.4363201,0.4647317,-4.51377,-7.8874,-33.8911,0.03230286,
2,13.559,2,0.9436435,365.887,-0.4378728,0.4640236,-4.51377,-7.8874,-33.8911,0.03230286,
2,13.569,2,0.9417984,365.8852,-0.4374262,0.4644584,-4.51377,-7.8874,-33.8911,0.03230286,
2,13.579,2,0.9414352,365.8692,-0.4392815,0.4666083,-4.51377,-7.8874,-33.8911,0.03230286,
2,13.589,2,0.9423508,365.8769,-0.4383732,0.4651911,-4.51377,-7.8874,-33.8911,0.03230286,
2,13.599,2,0.9435031,365.871,-0.4385605,0.4648214,-4.51377,-7.8874,-33.8911,0.03230286,
2,13.609,2,0.9409221,365.8617,-0.4387836,0.4663337,-4.51377,-7.8874,-33.8911,0.03230286,
2,13.619,2,0.9399022,365.8731,-0.4400063,0.4681405,-4.51377,-7.8874,-33.8911,0.03230286,
2,13.629,2,0.9431872,365.8666,-0.4401329,0.4666442,-4.51377,-7.8874,-33.8911,0.03230286,
2,13.639,2,0.939775,365.8785,-0.4396267,0.4678,-4.51377,-7.8874,-33.8911,0.03230286,
2,13.649,2,0.939176,365.8778,-0.439914,0.4684042,-4.51377,-7.8874,-33.8911,0.03230286,
2,13.659,2,0.9408034,365.8619,-0.4381143,0.4656811,-4.51377,-7.8874,-33.8911,0.03230286,
2,13.669,2,0.940354,365.8649,-0.4382606,0.4660591,-4.51377,-7.8874,-33.8911,0.03230286,
2,13.679,2,0.9431156,365.8631,-0.4388635,0.4653338,-4.52035,-7.8874,-33.8918,0.03300095,
2,13.689,2,0.9391854,365.8655,-0.4397337,0.4682076,-4.52035,-7.8874,-33.8918,0.03300095,
2,13.699,2,0.9421437,365.8725,-0.4398407,0.466851,-4.52035,-7.8874,-33.8918,0.03300095,
2,13.709,2,0.941384,365.8677,-0.4416867,0.4691887,-4.52035,-7.8874,-33.8918,0.03300095,
2,13.719,2,0.9395993,365.8958,-0.4401012,0.4683925,-4.52035,-7.8874,-33.8918,0.03300095,
2,13.729,2,0.9419093,365.8516,-0.4404611,0.4676258,-4.52035,-7.8874,-33.8918,0.03300095,
2,13.739,2,0.9442195,365.8532,-0.4408076,0.4668486,-4.52035,-7.8874,-33.8918,0.03300095,
2,13.749,2,0.9452798,365.8337,-0.4441163,0.4698252,-4.52035,-7.8874,-33.8918,0.03300095,
2,13.759,2,0.9503711,365.8036,-0.4451648,0.4684116,-4.52035,-7.8874,-33.8918,0.03300095,
2,13.769,2,0.9540201,365.7901,-0.4448034,0.4662411,-4.52035,-7.8874,-33.8918,0.03300095,
2,13.779,2,0.9556932,365.8206,-0.4448984,0.4655243,-4.52035,-7.8874,-33.8918,0.03300095,
2,13.789,2,0.9555377,365.7855,-0.4477134,0.468546,-4.52035,-7.8874,-33.8918,0.03300095,
2,13.799,2,0.9549648,365.7831,-0.454089,0.4755033,-4.52035,-7.8874,-33.8918,0.03300095,
2,13.809,2,0.95772,365.7672,-0.4469465,0.4666776,-4.52035,-7.8874,-33.8918,0.03300095,
2,13.819,2,0.9542552,365.7857,-0.4527212,0.4744237,-4.52035,-7.8874,-33.8918,0.03300095,
2,13.829,2,0.9556688,365.7863,-0.4507427,0.4716516,-4.52035,-7.8874,-33.8918,0.03300095,
2,13.839,2,0.959068,365.7673,-0.4454023,0.4644116,-4.52035,-7.8874,-33.8918,0.03300095,
2,13.849,2,0.9561283,365.7876,-0.4520743,0.4728176,-4.52035,-7.8874,-33.8918,0.03300095,
2,13.859,2,0.956154,365.7737,-0.4538821,0.4746957,-4.52035,-7.8874,-33.8918,0.03300095,
2,13.869,2,0.9562649,365.7703,-0.456766,0.4776564,-4.528,-7.8874,-33.8926,0.03380203,
2,13.879,2,0.958121,365.7717,-0.4472885,0.4668393,-4.528,-7.8874,-33.8926,0.03380203,
2,13.889,2,0.9562835,365.7602,-0.4479006,0.4683764,-4.528,-7.8874,-33.8926,0.03380203,
2,13.899,2,0.955917,365.7617,-0.4484733,0.4691551,-4.528,-7.8874,-33.8926,0.03380203,
2,13.909,2,0.9571825,365.7701,-0.4475965,0.4676188,-4.528,-7.8874,-33.8926,0.03380203,
2,13.919,2,0.9553689,365.769,-0.4498743,0.4708907,-4.528,-7.8874,-33.8926,0.03380203,
2,13.929,2,0.9566537,365.7687,-0.4496122,0.4699843,-4.528,-7.8874,-33.8926,0.03380203,
2,13.939,2,0.9625928,365.7507,-0.4482732,0.4656935,-4.528,-7.8874,-33.8926,0.03380203,
2,13.949,2,0.9643613,365.731,-0.4517932,0.4684895,-4.528,-7.8874,-33.8926,0.03380203,
2,13.959,2,0.9688688,365.704,-0.4542793,0.468876,-4.528,-7.8874,-33.8926,0.03380203,
2,13.969,2,0.9707016,365.6951,-0.453951,0.4676524,-4.528,-7.8874,-33.8926,0.03380203,
2,13.979,2,0.9739594,365.6937,-0.4529581,0.4650688,-4.528,-7.8874,-33.8926,0.03380203,
2,13.989,2,0.969717,365.6828,-0.4523424,0.4664684,-4.528,-7.8874,-33.8926,0.03380203,
2,13.999,2,0.9711741,365.69,-0.454252,0.4677349,-4.528,-7.8874,-33.8926,0.03380203,
2,14.009,2,0.9723797,365.6652,-0.4520335,0.4648734,-4.528,-7.8874,-33.8926,0.03380203,
2,14.019,2,0.9709062,365.6716,-0.4531578,0.466737,-4.528,-7.8874,-33.8926,0.03380203,
2,14.029,2,0.9698983,365.672,-0.4547129,0.4688253,-4.528,-7.8874,-33.8926,0.03380203,
2,14.039,2,0.9706957,365.6855,-0.4543061,0.4680211,-4.528,-7.8874,-33.8926,0.03380203,
2,14.049,2,0.9680826,365.6613,-0.4562074,0.4712484,-4.528,-7.8874,-33.8926,0.03380203,
2,14.059,2,0.9705826,365.6894,-0.4555452,0.4693523,-4.53457,-7.8874,-33.8932,0.03440094,
2,14.069,2,0.9694872,365.7148,-0.4552646,0.4695932,-4.53457,-7.8874,-33.8932,0.03440094,
2,14.079,2,0.9702263,365.6822,-0.4548682,0.4688269,-4.53457,-7.8874,-33.8932,0.03440094,
2,14.089,2,0.9708918,365.6824,-0.4547719,0.4684064,-4.53457,-7.8874,-33.8932,0.03440094,
2,14.099,2,0.9694621,365.666,-0.4554839,0.4698316,-4.53457,-7.8874,-33.8932,0.03440094,
2,14.109,2,0.9696693,365.6808,-0.4545914,0.4688108,-4.53457,-7.8874,-33.8932,0.03440094,
2,14.119,2,0.9711333,365.6699,-0.453491,0.4669709,-4.53457,-7.8874,-33.8932,0.03440094,
2,14.129,2,0.9726827,365.6627,-0.4555744,0.4683689,-4.53457,-7.8874,-33.8932,0.03440094,
2,14.139,2,0.9779495,365.6194,-0.4568523,0.4671533,-4.53457,-7.8874,-33.8932,0.03440094,
2,14.149,2,0.9811807,365.6019,-0.4593037,0.4681133,-4.53457,-7.8874,-33.8932,0.03440094,
2,14.159,2,0.9860331,365.6128,-0.4610631,0.4675939,-4.53457,-7.8874,-33.8932,0.03440094,
2,14.169,2,0.984308,365.6004,-0.4605177,0.4678594,-4.53457,-7.8874,-33.8932,0.03440094,
2,14.179,2,0.9826669,365.6024,-0.4596109,0.4677179,-4.53457,-7.8874,-33.8932,0.03440094,
2,14.189,2,0.9858438,365.6203,-0.4613997,0.4680251,-4.53457,-7.8874,-33.8932,0.03440094,
2,14.199,2,0.9821754,365.5955,-0.4616255,0.4700031,-4.53457,-7.8874,-33.8932,0.03440094,
2,14.209,2,0.9831369,365.5889,-0.4610292,0.4689369,-4.53457,-7.8874,-33.8932,0.03440094,
2,14.219,2,0.987291,365.5887,-0.4612969,0.467235,-4.53457,-7.8874,-33.8932,0.03440094,
2,14.229,2,0.98397,365.5947,-0.4611183,0.4686304,-4.53457,-7.8874,-33.8932,0.03440094,
2,14.239,2,0.9843794,365.5904,-0.4604501,0.4677567,-4.53457,-7.8874,-33.8932,0.03440094,
2,14.249,2,0.9858989,365.6042,-0.4606433,0.4672318,-4.53457,-7.8874,-33.8932,0.03440094,
2,14.259,2,0.9833078,365.5863,-0.4593434,0.467141,-4.53457,-7.8874,-33.8932,0.03440094,
2,14.269,2,0.9843754,365.575,-0.461603,0.4689299,-4.53457,-7.8874,-33.8932,0.03440094,
2,14.279,2,0.9858469,365.5691,-0.4618044,0.4684342,-4.54115,-7.8874,-33.8939,0.03510284,
2,14.289,2,0.9855497,365.5781,-0.4590897,0.465821,-4.54115,-7.8874,-33.8939,0.03510284,
2,14.299,2,0.9859303,365.5652,-0.4616887,0.4682772,-4.54115,-7.8874,-33.8939,0.03510284,
2,14.309,2,0.9827042,365.5703,-0.4634375,0.4715941,-4.54115,-7.8874,-33.8939,0.03510284,
2,14.319,2,0.9844171,365.5776,-0.4612744,0.4685762,-4.54115,-7.8874,-33.8939,0.03510284,
2,14.329,2,0.9841909,365.5132,-0.4600988,0.4674893,-4.54115,-7.8874,-33.8939,0.03510284,
2,14.339,2,0.9826682,365.5741,-0.4623327,0.4704871,-4.54115,-7.8874,-33.8939,0.03510284,
2,14.349,2,0.9867733,365.5683,-0.4603219,0.4664921,-4.54115,-7.8874,-33.8939,0.03510284,
2,14.359,2,0.9900396,365.5279,-0.4627185,0.4673737,-4.54115,-7.8874,-33.8939,0.03510284,
2,14.369,2,0.9897562,365.5003,-0.4642556,0.4690605,-4.54115,-7.8874,-33.8939,0.03510284,
2,14.379,2,0.9971858,365.4941,-0.4640796,0.4653893,-4.54115,-7.8874,-33.8939,0.03510284,
2,14.389,2,0.9976298,365.5037,-0.4645379,0.4656416,-4.54115,-7.8874,-33.8939,0.03510284,
2,14.399,2,0.9972705,365.5119,-0.4663731,0.4676496,-4.54115,-7.8874,-33.8939,0.03510284,
2,14.409,2,0.9981552,365.5016,-0.4663696,0.4672316,-4.54115,-7.8874,-33.8939,0.03510284,
2,14.419,2,0.9995991,365.501,-0.4670662,0.4672535,-4.54115,-7.8874,-33.8939,0.03510284,
2,14.429,2,0.9951278,365.4955,-0.4672914,0.4695792,-4.54115,-7.8874,-33.8939,0.03510284,
2,14.439,2,0.9968128,365.4935,-0.4676073,0.4691025,-4.54115,-7.8874,-33.8939,0.03510284,
2,14.449,2,0.9962336,365.4826,-0.468766,0.4705383,-4.54115,-7.8874,-33.8939,0.03510284,
2,14.459,2,0.9965955,365.4848,-0.4675174,0.4691145,-4.54115,-7.8874,-33.8939,0.03510284,
2,14.469,2,0.9965277,365.4951,-0.467519,0.4691481,-4.5488,-7.8874,-33.8946,0.03580093,
2,14.479,2,0.9960021,365.5054,-0.4693437,0.4712276,-4.5488,-7.8874,-33.8946,0.03580093,
2,14.489,2,0.9958254,365.4735,-0.4686431,0.4706077,-4.5488,-7.8874,-33.8946,0.03580093,
2,14.499,2,0.9972171,365.4848,-0.4685576,0.4698652,-4.5488,-7.8874,-33.8946,0.03580093,
2,14.509,2,0.9953847,365.4826,-0.4684459,0.470618,-4.5488,-7.8874,-33.8946,0.03580093,
2,14.519,2,0.9949415,365.4894,-0.468701,0.471084,-4.5488,-7.8874,-33.8946,0.03580093,
2,14.529,2,0.9988533,365.4927,-0.4653558,0.46589,-4.5488,-7.8874,-33.8946,0.03580093,
2,14.539,2,0.998605,365.4869,-0.4671253,0.4677778,-4.5488,-7.8874,-33.8946,0.03580093,
2,14.549,2,1.001266,365.4585,-0.4682278,0.4676359,-4.5488,-7.8874,-33.8946,0.03580093,
2,14.559,2,1.004668,365.4349,-0.4695345,0.4673529,-4.5488,-7.8874,-33.8946,0.03580093,
2,14.569,2,1.008163,365.4253,-0.470422,0.4666129,-4.5488,-7.8874,-33.8946,0.03580093,
2,14.579,2,1.010824,365.4093,-0.4731659,0.4680993,-4.5488,-7.8874,-33.8946,0.03580093,
2,14.589,2,1.011548,365.4264,-0.4727645,0.4673674,-4.5488,-7.8874,-33.8946,0.03580093,
2,14.599,2,1.012304,365.4178,-0.4724256,0.4666836,-4.5488,-7.8874,-33.8946,0.03580093,
2,14.609,2,1.011271,365.4296,-0.4743266,0.4690402,-4.5488,-7.8874,-33.8946,0.03580093,
2,14.619,2,1.009063,365.3837,-0.473796,0.4695404,-4.5488,-7.8874,-33.8946,0.03580093,
2,14.629,2,1.011032,365.4106,-0.4733005,0.4681362,-4.5488,-7.8874,-33.8946,0.03580093,
2,14.639,2,1.01063,365.4016,-0.4744966,0.4695059,-4.5488,-7.8874,-33.8946,0.03580093,
2,14.649,2,1.011657,365.3896,-0.4743992,0.4689328,-4.5488,-7.8874,-33.8946,0.03580093,
2,14.659,2,1.011431,365.3832,-0.4744946,0.4691319,-4.5488,-7.8874,-33.8946,0.03580093,
2,14.669,2,1.012058,365.3921,-0.4744426,0.46879,-4.5488,-7.8874,-33.8946,0.03580093,
2,14.679,2,1.011038,365.4032,-0.4742041,0.469027,-4.5488,-7.8874,-33.8946,0.03580093,
2,14.689,2,1.010613,365.3994,-0.4744397,0.4694575,-4.5488,-7.8874,-33.8946,0.03580093,
2,14.699,2,1.013324,365.3912,-0.4732922,0.4670691,-4.5488,-7.8874,-33.8946,0.03580093,
2,14.709,2,1.012629,365.3942,-0.4749886,0.469065,-4.5488,-7.8874,-33.8946,0.03580093,
2,14.719,2,1.012118,365.3941,-0.4753997,0.469708,-4.55538,-7.8874,-33.8953,0.03650284,
2,14.729,2,1.013215,365.3867,-0.4744763,0.4682881,-4.55538,-7.8874,-33.8953,0.03650284,
2,14.739,2,1.012604,365.382,-0.4736252,0.4677302,-4.55538,-7.8874,-33.8953,0.03650284,
2,14.749,2,1.010652,365.3824,-0.4746751,0.4696723,-4.55538,-7.8874,-33.8953,0.03650284,
2,14.759,2,1.012621,365.3903,-0.4759398,0.4700078,-4.55538,-7.8874,-33.8953,0.03650284,
2,14.769,2,1.012429,365.3782,-0.4767688,0.4709158,-4.55538,-7.8874,-33.8953,0.03650284,
2,14.779,2,1.01443,365.3683,-0.4748677,0.4681127,-4.55538,-7.8874,-33.8953,0.03650284,
2,14.789,2,1.018878,365.3766,-0.4765912,0.4677608,-4.55538,-7.8874,-33.8953,0.03650284,
2,14.799,2,1.018841,365.3286,-0.47925,0.4703873,-4.55538,-7.8874,-33.8953,0.03650284,
2,14.809,2,1.022751,365.338,-0.4808782,0.4701813,-4.55538,-7.8874,-33.8953,0.03650284,
2,14.819,2,1.027963,365.3572,-0.4786853,0.4656641,-4.55538,-7.8874,-33.8953,0.03650284,
2,14.829,2,1.025785,365.2984,-0.479507,0.4674538,-4.55538,-7.8874,-33.8953,0.03650284,
2,14.839,2,1.027744,365.3142,-0.4781211,0.4652142,-4.55538,-7.8874,-33.8953,0.03650284,
2,14.849,2,1.027455,365.3146,-0.4800521,0.4672246,-4.55538,-7.8874,-33.8953,0.03650284,
2,14.859,2,1.026816,365.313,-0.4813966,0.4688244,-4.55538,-7.8874,-33.8953,0.03650284,
2,14.869,2,1.02889,365.3123,-0.4807019,0.4672042,-4.55538,-7.8874,-33.8953,0.03650284,
2,14.879,2,1.026142,365.3048,-0.481487,0.4692207,-4.55538,-7.8874,-33.8953,0.03650284,
2,14.889,2,1.025688,365.3341,-0.481827,0.4697597,-4.55538,-7.8874,-33.8953,0.03650284,
2,14.899,2,1.028804,365.2908,-0.4815221,0.4680407,-4.55538,-7.8874,-33.8953,0.03650284,
2,14.909,2,1.027332,365.3003,-0.4816511,0.468837,-4.55538,-7.8874,-33.8953,0.03650284,
2,14.919,2,1.026499,365.3126,-0.4826087,0.4701504,-4.56357,-7.8874,-33.896,0.03720093,
2,14.929,2,1.025038,365.2978,-0.4816823,0.4699168,-4.56357,-7.8874,-33.896,0.03720093,
2,14.939,2,1.028373,365.3005,-0.479388,0.4661618,-4.56357,-7.8874,-33.896,0.03720093,
2,14.949,2,1.027457,365.32,-0.4823952,0.4695041,-4.56357,-7.8874,-33.896,0.03720093,
2,14.959,2,1.024983,365.291,-0.4812042,0.4694754,-4.56357,-7.8874,-33.896,0.03720093,
2,14.969,2,1.027549,365.2911,-0.4799821,0.4671135,-4.56357,-7.8874,-33.896,0.03720093,
2,14.979,2,1.028335,365.2939,-0.4815566,0.4682877,-4.56357,-7.8874,-33.896,0.03720093,
2,14.989,2,1.028723,365.2989,-0.4802683,0.4668589,-4.56357,-7.8874,-33.896,0.03720093,
2,14.999,2,1.033293,365.275,-0.4813357,0.4658268,-4.56357,-7.8874,-33.896,0.03720093,
2,15.009,2,1.035913,365.2391,-0.4858684,0.4690244,-4.56357,-7.8874,-33.896,0.03720093,
2,15.019,2,1.038098,365.2257,-0.4859232,0.4680898,-4.56357,-7.8874,-33.896,0.03720093,
2,15.029,2,1.043873,365.2242,-0.4875791,0.4670866,-4.56357,-7.8874,-33.896,0.03720093,
2,15.039,2,1.041801,365.228,-0.4890279,0.4694062,-4.56357,-7.8874,-33.896,0.03720093,
2,15.049,2,1.042705,365.205,-0.4882624,0.4682652,-4.56357,-7.8874,-33.896,0.03720093,
2,15.059,2,1.040541,365.2284,-0.4871315,0.4681522,-4.56357,-7.8874,-33.896,0.03720093,
2,15.069,2,1.038343,365.2026,-0.4885856,0.4705434,-4.56357,-7.8874,-33.896,0.03720093,
2,15.079,2,1.043594,365.2136,-0.4873421,0.4669845,-4.56357,-7.8874,-33.896,0.03720093,
2,15.089,2,1.039924,365.2213,-0.4888188,0.4700524,-4.56357,-7.8874,-33.896,0.03720093,
2,15.099,2,1.040524,365.2095,-0.4895634,0.4704968,-4.56357,-7.8874,-33.896,0.03720093,
2,15.109,2,1.041756,365.2156,-0.4873693,0.4678344,-4.56357,-7.8874,-33.896,0.03720093,
2,15.119,2,1.042099,365.2299,-0.4894039,0.469633,-4.57015,-7.8874,-33.8966,0.03779984,
2,15.129,2,1.038152,365.2078,-0.4881125,0.4701746,-4.57015,-7.8874,-33.8966,0.03779984,
2,15.139,2,1.039475,365.2108,-0.4863127,0.4678446,-4.57015,-7.8874,-33.8966,0.03779984,
2,15.149,2,1.04126,365.2075,-0.4885882,0.4692278,-4.57015,-7.8874,-33.8966,0.03779984,
2,15.159,2,1.040206,365.2018,-0.4900247,0.4710843,-4.57015,-7.8874,-33.8966,0.03779984,
2,15.169,2,1.039157,365.1954,-0.4880854,0.4696938,-4.57015,-7.8874,-33.8966,0.03779984,
2,15.179,2,1.040329,365.1868,-0.4903235,0.4713156,-4.57015,-7.8874,-33.8966,0.03779984,
2,15.189,2,1.045509,365.1713,-0.491438,0.4700467,-4.57015,-7.8874,-33.8966,0.03779984,
2,15.199,2,1.045205,365.1421,-0.4938576,0.4724985,-4.57015,-7.8874,-33.8966,0.03779984,
2,15.209,2,1.048946,365.1426,-0.496463,0.4732972,-4.57015,-7.8874,-33.8966,0.03779984,
2,15.219,2,1.052929,365.1337,-0.4947968,0.4699242,-4.57015,-7.8874,-33.8966,0.03779984,
2,15.229,2,1.051651,365.1319,-0.4941711,0.4699005,-4.57015,-7.8874,-33.8966,0.03779984,
2,15.239,2,1.050782,365.1668,-0.4958871,0.4719221,-4.57015,-7.8874,-33.8966,0.03779984,
2,15.249,2,1.052489,365.119,-0.4952721,0.4705721,-4.57015,-7.8874,-33.8966,0.03779984,
2,15.259,2,1.053568,365.1234,-0.4942494,0.4691195,-4.57015,-7.8874,-33.8966,0.03779984,
2,15.269,2,1.051716,365.1198,-0.4968638,0.4724314,-4.57015,-7.8874,-33.8966,0.03779984,
2,15.279,2,1.052906,365.1237,-0.4968895,0.4719221,-4.57015,-7.8874,-33.8966,0.03779984,
2,15.289,2,1.05394,365.132,-0.4969193,0.4714871,-4.57015,-7.8874,-33.8966,0.03779984,
2,15.299,2,1.053526,365.1191,-0.4974137,0.4721417,-4.57015,-7.8874,-33.8966,0.03779984,
2,15.309,2,1.050494,365.1154,-0.4976297,0.4737103,-4.57015,-7.8874,-33.8966,0.03779984,
2,15.319,2,1.051488,365.1093,-0.4970956,0.4727542,-4.57725,-7.8874,-33.8973,0.03850174,
2,15.329,2,1.051609,365.1293,-0.498823,0.4743428,-4.57725,-7.8874,-33.8973,0.03850174,
2,15.339,2,1.051641,365.117,-0.497611,0.4731759,-4.57725,-7.8874,-33.8973,0.03850174,
2,15.349,2,1.054308,365.1126,-0.4980099,0.4723572,-4.57725,-7.8874,-33.8973,0.03850174,
2,15.359,2,1.053426,365.1427,-0.4985273,0.4732436,-4.57725,-7.8874,-33.8973,0.03850174,
2,15.369,2,1.05052,365.111,-0.4978898,0.4739463,-4.57725,-7.8874,-33.8973,0.03850174,
2,15.379,2,1.054399,365.1141,-0.4993331,0.4735714,-4.57725,-7.8874,-33.8973,0.03850174,
2,15.389,2,1.05193,365.1198,-0.4995316,0.4748714,-4.57725,-7.8874,-33.8973,0.03850174,
2,15.399,2,1.059719,365.0925,-0.4991176,0.4709903,-4.57725,-7.8874,-33.8973,0.03850174,
2,15.409,2,1.060629,365.0693,-0.5008779,0.4722459,-4.57725,-7.8874,-33.8973,0.03850174,
2,15.419,2,1.064658,365.0635,-0.5028831,0.4723425,-4.57725,-7.8874,-33.8973,0.03850174,
2,15.429,2,1.066962,365.041,-0.5019673,0.4704641,-4.57725,-7.8874,-33.8973,0.03850174,
2,15.439,2,1.067351,365.0477,-0.5026714,0.4709521,-4.57725,-7.8874,-33.8973,0.03850174,
2,15.449,2,1.06341,365.0387,-0.5043721,0.4742968,-4.57725,-7.8874,-33.8973,0.03850174,
2,15.459,2,1.067134,365.0408,-0.5055611,0.4737559,-4.57725,-7.8874,-33.8973,0.03850174,
2,15.469,2,1.06624,365.0448,-0.5037004,0.472408,-4.57725,-7.8874,-33.8973,0.03850174,
2,15.479,2,1.062011,365.0107,-0.5061839,0.476628,-4.57725,-7.8874,-33.8973,0.03850174,
2,15.489,2,1.066534,365.0265,-0.5045724,0.4730955,-4.57725,-7.8874,-33.8973,0.03850174,
2,15.499,2,1.065109,365.0307,-0.5061039,0.4751662,-4.57725,-7.8874,-33.8973,0.03850174,
2,15.509,2,1.064294,365.0031,-0.5081823,0.4774831,-4.57725,-7.8874,-33.8973,0.03850174,
2,15.519,2,1.067813,365.0652,-0.5044414,0.4724063,-4.57725,-7.8874,-33.8973,0.03850174,
2,15.529,2,1.065359,364.9985,-0.5045862,0.4736302,-4.57725,-7.8874,-33.8973,0.03850174,
2,15.539,2,1.064457,365.0243,-0.5050356,0.4744539,-4.57725,-7.8874,-33.8973,0.03850174,
2,15.549,2,1.064775,365.0128,-0.5027066,0.4721247,-4.57725,-7.8874,-33.8973,0.03850174,
2,15.559,2,1.066058,365.0232,-0.5044257,0.473169,-4.58437,-7.8874,-33.898,0.03919983,
2,15.569,2,1.067808,365.0359,-0.5043492,0.4723218,-4.58437,-7.8874,-33.898,0.03919983,
2,15.579,2,1.06444,365.0241,-0.5022179,0.4718141,-4.58437,-7.8874,-33.898,0.03919983,
2,15.589,2,1.066026,365.0346,-0.5053812,0.4740795,-4.58437,-7.8874,-33.898,0.03919983,
2,15.599,2,1.064662,365.0297,-0.5065788,0.4758118,-4.58437,-7.8874,-33.898,0.03919983,
2,15.609,2,1.064173,365.0256,-0.5048481,0.4744043,-4.58437,-7.8874,-33.898,0.03919983,
2,15.619,2,1.064642,365.0137,-0.5064357,0.4756866,-4.58437,-7.8874,-33.898,0.03919983,
2,15.629,2,1.069882,365.0174,-0.5059055,0.472861,-4.58437,-7.8874,-33.898,0.03919983,
2,15.639,2,1.070449,365.0088,-0.5058672,0.4725749,-4.58437,-7.8874,-33.898,0.03919983,
2,15.649,2,1.073503,364.9784,-0.5098517,0.4749418,-4.58437,-7.8874,-33.898,0.03919983,
2,15.659,2,1.077512,364.9438,-0.5104306,0.4737121,-4.58437,-7.8874,-33.898,0.03919983,
2,15.669,2,1.081788,364.9475,-0.5108344,0.472213,-4.58437,-7.8874,-33.898,0.03919983,
2,15.679,2,1.081286,364.9508,-0.5127636,0.4742164,-4.58437,-7.8874,-33.898,0.03919983,
2,15.689,2,1.079817,364.9536,-0.5126871,0.474791,-4.58437,-7.8874,-33.898,0.03919983,
2,15.699,2,1.083082,364.955,-0.5104085,0.4712556,-4.58437,-7.8874,-33.898,0.03919983,
2,15.709,2,1.08228,364.9461,-0.5104846,0.4716751,-4.58437,-7.8874,-33.898,0.03919983,
2,15.719,2,1.08182,364.943,-0.5093007,0.4707812,-4.58437,-7.8874,-33.898,0.03919983,
2,15.729,2,1.080677,364.9405,-0.5106707,0.4725469,-4.58437,-7.8874,-33.898,0.03919983,
2,15.739,2,1.081648,364.9409,-0.5124071,0.4737283,-4.58437,-7.8874,-33.898,0.03919983,
2,15.749,2,1.082219,364.9437,-0.512054,0.4731517,-4.58437,-7.8874,-33.898,0.03919983,
2,15.759,2,1.081975,364.9536,-0.5141965,0.4752387,-4.5915,-7.8874,-33.8987,0.03990173,
2,15.769,2,1.080118,364.9469,-0.5164038,0.4780992,-4.5915,-7.8874,-33.8987,0.03990173,
2,15.779,2,1.081432,364.919,-0.5146093,0.475859,-4.5915,-7.8874,-33.8987,0.03990173,
2,15.789,2,1.082548,364.9109,-0.5144892,0.4752578,-4.5915,-7.8874,-33.8987,0.03990173,
2,15.799,2,1.081712,364.9265,-0.5151475,0.4762333,-4.5915,-7.8874,-33.8987,0.03990173,
2,15.809,2,1.082035,364.915,-0.5136867,0.4747413,-4.5915,-7.8874,-33.8987,0.03990173,
2,15.819,2,1.081583,364.9256,-0.5145925,0.4757772,-4.5915,-7.8874,-33.8987,0.03990173,
2,15.829,2,1.085264,364.8897,-0.5149092,0.4744553,-4.5915,-7.8874,-33.8987,0.03990173,
2,15.839,2,1.091256,364.8748,-0.5146221,0.4715869,-4.5915,-7.8874,-33.8987,0.03990173,
2,15.849,2,1.091635,364.8675,-0.5189605,0.4753973,-4.5915,-7.8874,-33.8987,0.03990173,
2,15.859,2,1.094234,364.8622,-0.5214587,0.4765512,-4.5915,-7.8874,-33.8987,0.03990173,
2,15.869,2,1.094193,364.8527,-0.5201088,0.4753353,-4.5915,-7.8874,-33.8987,0.03990173,
2,15.879,2,1.095618,364.8616,-0.520988,0.4755198,-4.5915,-7.8874,-33.8987,0.03990173,
2,15.889,2,1.094002,364.8542,-0.5191769,0.4745666,-4.5915,-7.8874,-33.8987,0.03990173,
2,15.899,2,1.093101,364.854,-0.5203491,0.4760304,-4.5915,-7.8874,-33.8987,0.03990173,
2,15.909,2,1.093158,364.8388,-0.5189579,0.4747325,-4.5915,-7.8874,-33.8987,0.03990173,
2,15.919,2,1.096313,364.8413,-0.5201676,0.47447,-4.5915,-7.8874,-33.8987,0.03990173,
2,15.929,2,1.093369,364.8521,-0.5204734,0.4760271,-4.5915,-7.8874,-33.8987,0.03990173,
2,15.939,2,1.091678,364.8409,-0.5233638,0.4794124,-4.5915,-7.8874,-33.8987,0.03990173,
2,15.949,2,1.092409,364.8244,-0.5225519,0.4783484,-4.5915,-7.8874,-33.8987,0.03990173,
2,15.959,2,1.093099,364.8504,-0.5194012,0.4751638,-4.59805,-7.8874,-33.8994,0.04059982,
2,15.969,2,1.092938,364.8496,-0.5193201,0.4751596,-4.59805,-7.8874,-33.8994,0.04059982,
2,15.979,2,1.091733,364.8477,-0.5182627,0.4747157,-4.59805,-7.8874,-33.8994,0.04059982,
2,15.989,2,1.093739,364.8404,-0.5178762,0.4734918,-4.59805,-7.8874,-33.8994,0.04059982,
2,15.999,2,1.092162,364.8257,-0.5197011,0.4758461,-4.59805,-7.8874,-33.8994,0.04059982,
2,16.009,2,1.093917,364.8224,-0.5189333,0.4743811,-4.59805,-7.8874,-33.8994,0.04059982,
2,16.019,2,1.09385,364.8408,-0.5194048,0.4748411,-4.59805,-7.8874,-33.8994,0.04059982,
2,16.029,2,1.095838,364.828,-0.524193,0.4783492,-4.59805,-7.8874,-33.8994,0.04059982,
2,16.039,2,1.100217,364.8119,-0.5263324,0.4783895,-4.59805,-7.8874,-33.8994,0.04059982,
2,16.049,2,1.104141,364.765,-0.5235761,0.474193,-4.59805,-7.8874,-33.8994,0.04059982,
2,16.059,2,1.104207,364.807,-0.5280631,0.4782283,-4.59805,-7.8874,-33.8994,0.04059982,
2,16.069,2,1.106821,364.7552,-0.528363,0.4773701,-4.59805,-7.8874,-33.8994,0.04059982,
2,16.079,2,1.110186,364.7757,-0.5267979,0.474513,-4.59805,-7.8874,-33.8994,0.04059982,
2,16.089,2,1.108421,364.7688,-0.5254093,0.474016,-4.59805,-7.8874,-33.8994,0.04059982,
2,16.099,2,1.106201,364.7516,-0.5261431,0.4756306,-4.59805,-7.8874,-33.8994,0.04059982,
2,16.109,2,1.109207,364.7614,-0.5266908,0.4748357,-4.59805,-7.8874,-33.8994,0.04059982,
2,16.119,2,1.109114,364.7804,-0.5304406,0.4782563,-4.59805,-7.8874,-33.8994,0.04059982,
2,16.129,2,1.105438,364.7459,-0.5305078,0.4799072,-4.59805,-7.8874,-33.8994,0.04059982,
2,16.139,2,1.109094,364.7508,-0.5280709,0.4761283,-4.59805,-7.8874,-33.8994,0.04059982,
2,16.149,2,1.108596,364.7468,-0.526535,0.4749565,-4.59805,-7.8874,-33.8994,0.04059982,
2,16.159,2,1.110102,364.7519,-0.5243096,0.4723075,-4.60518,-7.8874,-33.9001,0.04130173,
2,16.169,2,1.107907,364.7473,-0.5255068,0.4743241,-4.60518,-7.8874,-33.9001,0.04130173,
2,16.179,2,1.108669,364.7392,-0.5275507,0.4758417,-4.60518,-7.8874,-33.9001,0.04130173,
2,16.189,2,1.112283,364.7447,-0.5246734,0.4717084,-4.60518,-7.8874,-33.9001,0.04130173,
2,16.199,2,1.107028,364.7484,-0.526734,0.4758091,-4.60518,-7.8874,-33.9001,0.04130173,
2,16.209,2,1.107159,364.7425,-0.530321,0.4789925,-4.60518,-7.8874,-33.9001,0.04130173,
2,16.219,2,1.108355,364.7445,-0.527217,0.4756752,-4.60518,-7.8874,-33.9001,0.04130173,
2,16.229,2,1.10905,364.7302,-0.5272459,0.4754032,-4.60518,-7.8874,-33.9001,0.04130173,
2,16.239,2,1.111752,364.725,-0.5297639,0.4765127,-4.60518,-7.8874,-33.9001,0.04130173,
2,16.249,2,1.115558,364.7086,-0.5269412,0.4723565,-4.60518,-7.8874,-33.9001,0.04130173,
2,16.259,2,1.119033,364.6848,-0.5312818,0.4747688,-4.60518,-7.8874,-33.9001,0.04130173,
2,16.269,2,1.119732,364.683,-0.5325378,0.4755942,-4.60518,-7.8874,-33.9001,0.04130173,
2,16.279,2,1.125172,364.665,-0.5300655,0.4710974,-4.60518,-7.8874,-33.9001,0.04130173,
2,16.289,2,1.123203,364.6986,-0.5310535,0.472803,-4.60518,-7.8874,-33.9001,0.04130173,
2,16.299,2,1.120663,364.6566,-0.5303637,0.4732589,-4.60518,-7.8874,-33.9001,0.04130173,
2,16.309,2,1.122488,364.6539,-0.5303652,0.4724906,-4.60518,-7.8874,-33.9001,0.04130173,
2,16.319,2,1.121986,364.6656,-0.5326451,0.4747344,-4.60518,-7.8874,-33.9001,0.04130173,
2,16.329,2,1.122443,364.6565,-0.5329553,0.4748171,-4.60518,-7.8874,-33.9001,0.04130173,
2,16.339,2,1.120633,364.6494,-0.5362816,0.4785526,-4.60518,-7.8874,-33.9001,0.04130173,
2,16.349,2,1.119584,364.6475,-0.5350226,0.4778762,-4.60518,-7.8874,-33.9001,0.04130173,
2,16.359,2,1.12143,364.6506,-0.5349318,0.4770086,-4.60518,-7.8874,-33.9001,0.04130173,
2,16.369,2,1.120583,364.6416,-0.5336996,0.4762696,-4.60518,-7.8874,-33.9001,0.04130173,
2,16.379,2,1.121581,364.6468,-0.5359045,0.4778118,-4.60518,-7.8874,-33.9001,0.04130173,
2,16.389,2,1.120493,364.6491,-0.5352812,0.4777193,-4.60518,-7.8874,-33.9001,0.04130173,
2,16.399,2,1.121823,364.6476,-0.5316704,0.4739345,-4.61338,-7.8874,-33.9008,0.04199982,
2,16.409,2,1.122887,364.6808,-0.5344967,0.4760023,-4.61338,-7.8874,-33.9008,0.04199982,
2,16.419,2,1.122173,364.6445,-0.5350701,0.4768159,-4.61338,-7.8874,-33.9008,0.04199982,
2,16.429,2,1.123366,364.6515,-0.5324781,0.4740025,-4.61338,-7.8874,-33.9008,0.04199982,
2,16.439,2,1.120943,364.6481,-0.5329047,0.4754075,-4.61338,-7.8874,-33.9008,0.04199982,
2,16.449,2,1.120789,364.6559,-0.5335734,0.4760695,-4.61338,-7.8874,-33.9008,0.04199982,
2,16.459,2,1.123199,364.6501,-0.5317376,0.4734137,-4.61338,-7.8874,-33.9008,0.04199982,
2,16.469,2,1.126623,364.6306,-0.535475,0.4752921,-4.61338,-7.8874,-33.9008,0.04199982,
2,16.479,2,1.129871,364.5951,-0.5357864,0.4742013,-4.61338,-7.8874,-33.9008,0.04199982,
2,16.489,2,1.136916,364.5811,-0.5376569,0.4729084,-4.61338,-7.8874,-33.9008,0.04199982,
2,16.499,2,1.136826,364.5946,-0.5402731,0.4752469,-4.61338,-7.8874,-33.9008,0.04199982,
2,16.509,2,1.136528,364.5747,-0.5395978,0.4747776,-4.61338,-7.8874,-33.9008,0.04199982,
2,16.519,2,1.138788,364.5771,-0.5396702,0.473899,-4.61338,-7.8874,-33.9008,0.04199982,
2,16.529,2,1.138453,364.5937,-0.5402359,0.4745353,-4.61338,-7.8874,-33.9008,0.04199982,
2,16.539,2,1.140892,364.5704,-0.5392868,0.4726889,-4.61338,-7.8874,-33.9008,0.04199982,
2,16.549,2,1.13692,364.5759,-0.5387448,0.4738635,-4.61338,-7.8874,-33.9008,0.04199982,
2,16.559,2,1.138259,364.564,-0.543375,0.4773738,-4.61338,-7.8874,-33.9008,0.04199982,
2,16.569,2,1.138589,364.574,-0.5410672,0.4752084,-4.61338,-7.8874,-33.9008,0.04199982,
2,16.579,2,1.137322,364.5673,-0.5407479,0.4754572,-4.61338,-7.8874,-33.9008,0.04199982,
2,16.589,2,1.138469,364.5684,-0.5405519,0.4748062,-4.61338,-7.8874,-33.9008,0.04199982,
2,16.599,2,1.139173,364.5622,-0.5383911,0.472616,-4.61338,-7.8874,-33.9008,0.04199982,
2,16.609,2,1.136901,364.5596,-0.5392907,0.4743516,-4.61338,-7.8874,-33.9008,0.04199982,
2,16.619,2,1.137066,364.5538,-0.5403006,0.475171,-4.61338,-7.8874,-33.9008,0.04199982,
2,16.629,2,1.139621,364.5543,-0.5393122,0.4732381,-4.61338,-7.8874,-33.9008,0.04199982,
2,16.639,2,1.137252,364.5417,-0.5409616,0.4756742,-4.62103,-7.8874,-33.9015,0.04270172,
2,16.649,2,1.138383,364.5204,-0.5410681,0.4752952,-4.62103,-7.8874,-33.9015,0.04270172,
2,16.659,2,1.137942,364.5492,-0.5413806,0.4757541,-4.62103,-7.8874,-33.9015,0.04270172,
2,16.669,2,1.138373,364.5537,-0.5425584,0.4766085,-4.62103,-7.8874,-33.9015,0.04270172,
2,16.679,2,1.140188,364.547,-0.5419737,0.4753372,-4.62103,-7.8874,-33.9015,0.04270172,
2,16.689,2,1.141754,364.533,-0.5390728,0.4721443,-4.62103,-7.8874,-33.9015,0.04270172,
2,16.699,2,1.145151,364.5155,-0.5416691,0.4730112,-4.62103,-7.8874,-33.9015,0.04270172,
2,16.709,2,1.147186,364.4826,-0.5441213,0.4743097,-4.62103,-7.8874,-33.9015,0.04270172,
2,16.719,2,1.152356,364.483,-0.5454526,0.4733367,-4.62103,-7.8874,-33.9015,0.04270172,
2,16.729,2,1.15383,364.4919,-0.5439337,0.4714159,-4.62103,-7.8874,-33.9015,0.04270172,
2,16.739,2,1.151519,364.478,-0.5446263,0.4729633,-4.62103,-7.8874,-33.9015,0.04270172,
2,16.749,2,1.15182,364.4707,-0.5429943,0.4714227,-4.62103,-7.8874,-33.9015,0.04270172,
2,16.759,2,1.150137,364.4731,-0.544802,0.4736846,-4.62103,-7.8874,-33.9015,0.04270172,
2,16.769,2,1.153713,364.4814,-0.5448493,0.472257,-4.62103,-7.8874,-33.9015,0.04270172,
2,16.779,2,1.152071,364.4892,-0.5450733,0.4731247,-4.62103,-7.8874,-33.9015,0.04270172,
2,16.789,2,1.150625,364.4099,-0.5477484,0.4760444,-4.62103,-7.8874,-33.9015,0.04270172,
2,16.799,2,1.152942,364.4647,-0.5470529,0.4744843,-4.62103,-7.8874,-33.9015,0.04270172,
2,16.809,2,1.152654,364.4661,-0.5466236,0.4742306,-4.62103,-7.8874,-33.9015,0.04270172,
2,16.819,2,1.151108,364.4824,-0.547743,0.4758399,-4.62103,-7.8874,-33.9015,0.04270172,
2,16.829,2,1.149939,364.4538,-0.5469691,0.4756506,-4.6287,-7.8874,-33.9022,0.04339981,
2,16.839,2,1.153342,364.4662,-0.5465661,0.4738975,-4.6287,-7.8874,-33.9022,0.04339981,
2,16.849,2,1.15199,364.4647,-0.5466068,0.4744892,-4.6287,-7.8874,-33.9022,0.04339981,
2,16.859,2,1.150262,364.4614,-0.5457317,0.4744412,-4.6287,-7.8874,-33.9022,0.04339981,
2,16.869,2,1.15358,364.4559,-0.5441803,0.4717318,-4.6287,-7.8874,-33.9022,0.04339981,
2,16.879,2,1.151018,364.4564,-0.5468193,0.4750744,-4.6287,-7.8874,-33.9022,0.04339981,
2,16.889,2,1.152525,364.4603,-0.5456987,0.4734809,-4.6287,-7.8874,-33.9022,0.04339981,
2,16.899,2,1.160218,364.4493,-0.546352,0.4709045,-4.6287,-7.8874,-33.9022,0.04339981,
2,16.909,2,1.15882,364.4138,-0.5507498,0.4752676,-4.6287,-7.8874,-33.9022,0.04339981,
2,16.919,2,1.163741,364.4029,-0.5527826,0.475005,-4.6287,-7.8874,-33.9022,0.04339981,
2,16.929,2,1.16725,364.4171,-0.5514207,0.4724101,-4.6287,-7.8874,-33.9022,0.04339981,
2,16.939,2,1.166749,364.3941,-0.5538022,0.4746542,-4.6287,-7.8874,-33.9022,0.04339981,
2,16.949,2,1.162666,364.3793,-0.5543218,0.476768,-4.6287,-7.8874,-33.9022,0.04339981,
2,16.959,2,1.165324,364.3884,-0.5544231,0.4757673,-4.6287,-7.8874,-33.9022,0.04339981,
2,16.969,2,1.164582,364.3735,-0.5548716,0.4764556,-4.6287,-7.8874,-33.9022,0.04339981,
2,16.979,2,1.16679,364.3752,-0.553761,0.4746022,-4.6287,-7.8874,-33.9022,0.04339981,
2,16.989,2,1.165672,364.3666,-0.5532387,0.4746094,-4.6287,-7.8874,-33.9022,0.04339981,
2,16.999,2,1.165158,364.3579,-0.5548484,0.4762003,-4.6287,-7.8874,-33.9022,0.04339981,
2,17.009,2,1.167355,364.38,-0.5522596,0.4730862,-4.6287,-7.8874,-33.9022,0.04339981,
2,17.019,2,1.165216,364.3872,-0.5526642,0.4743021,-4.6287,-7.8874,-33.9022,0.04339981,
2,17.029,2,1.16497,364.3908,-0.5540669,0.475606,-4.6287,-7.8874,-33.9022,0.04339981,
2,17.039,2,1.16576,364.3735,-0.552169,0.4736557,-4.6287,-7.8874,-33.9022,0.04339981,
2,17.049,2,1.167962,364.3663,-0.5528057,0.4733079,-4.6358,-7.8874,-33.9029,0.04410172,
2,17.059,2,1.164828,364.3871,-0.554621,0.4761399,-4.6358,-7.8874,-33.9029,0.04410172,
2,17.069,2,1.165624,364.3592,-0.5538732,0.4751733,-4.6358,-7.8874,-33.9029,0.04410172,
2,17.079,2,1.166767,364.3569,-0.554301,0.4750741,-4.6358,-7.8874,-33.9029,0.04410172,
2,17.089,2,1.166311,364.362,-0.5551866,0.4760193,-4.6358,-7.8874,-33.9029,0.04410172,
2,17.099,2,1.164175,364.3649,-0.5546139,0.4764007,-4.6358,-7.8874,-33.9029,0.04410172,
2,17.109,2,1.167251,364.363,-0.5557494,0.4761179,-4.6358,-7.8874,-33.9029,0.04410172,
2,17.119,2,1.169381,364.3364,-0.5534621,0.4732949,-4.6358,-7.8874,-33.9029,0.04410172,
2,17.129,2,1.171753,364.3323,-0.5547256,0.4734152,-4.6358,-7.8874,-33.9029,0.04410172,
2,17.139,2,1.175737,364.306,-0.5591891,0.4756074,-4.6358,-7.8874,-33.9029,0.04410172,
2,17.149,2,1.177622,364.3102,-0.5578146,0.4736788,-4.6358,-7.8874,-33.9029,0.04410172,
2,17.159,2,1.181482,364.303,-0.5577796,0.4721015,-4.6358,-7.8874,-33.9029,0.04410172,
2,17.169,2,1.17905,364.2932,-0.5588241,0.4739612,-4.6358,-7.8874,-33.9029,0.04410172,
2,17.179,2,1.17991,364.2927,-0.5591022,0.4738517,-4.6358,-7.8874,-33.9029,0.04410172,
2,17.189,2,1.179638,364.2954,-0.5579891,0.4730171,-4.6358,-7.8874,-33.9029,0.04410172,
2,17.199,2,1.178413,364.2889,-0.5603193,0.4754862,-4.6358,-7.8874,-33.9029,0.04410172,
2,17.209,2,1.180318,364.2843,-0.5592653,0.4738262,-4.6358,-7.8874,-33.9029,0.04410172,
2,17.219,2,1.181913,364.2934,-0.5594848,0.4733721,-4.6358,-7.8874,-33.9029,0.04410172,
2,17.229,2,1.178252,364.3226,-0.5610258,0.4761508,-4.6358,-7.8874,-33.9029,0.04410172,
2,17.239,2,1.180327,364.2687,-0.5601504,0.4745724,-4.6358,-7.8874,-33.9029,0.04410172,
2,17.249,2,1.179413,364.2868,-0.5571842,0.4724251,-4.6358,-7.8874,-33.9029,0.04410172,
2,17.259,2,1.180635,364.2945,-0.559064,0.4735284,-4.6358,-7.8874,-33.9029,0.04410172,
2,17.269,2,1.176099,364.2616,-0.5592768,0.4755356,-4.6358,-7.8874,-33.9029,0.04410172,
2,17.279,2,1.178285,364.2834,-0.5575748,0.473209,-4.64348,-7.8874,-33.9036,0.0447998,
2,17.289,2,1.179519,364.2775,-0.5574309,0.4725918,-4.64348,-7.8874,-33.9036,0.0447998,
2,17.299,2,1.18151,364.2704,-0.5569927,0.4714245,-4.64348,-7.8874,-33.9036,0.0447998,
2,17.309,2,1.177469,364.2821,-0.5568635,0.4729328,-4.64348,-7.8874,-33.9036,0.0447998,
2,17.319,2,1.181535,364.2799,-0.5582752,0.4725,-4.64348,-7.8874,-33.9036,0.0447998,
2,17.329,2,1.180391,364.2806,-0.5563715,0.4713452,-4.64348,-7.8874,-33.9036,0.0447998,
2,17.339,2,1.179754,364.2772,-0.5581218,0.4730834,-4.64348,-7.8874,-33.9036,0.0447998,
2,17.349,2,1.184706,364.2522,-0.5593928,0.4721786,-4.64348,-7.8874,-33.9036,0.0447998,
2,17.359,2,1.190123,364.2321,-0.5604062,0.4708808,-4.64348,-7.8874,-33.9036,0.0447998,
2,17.369,2,1.191323,364.2261,-0.5646919,0.474004,-4.64348,-7.8874,-33.9036,0.0447998,
2,17.379,2,1.195728,364.1999,-0.5688111,0.4757026,-4.64348,-7.8874,-33.9036,0.0447998,
2,17.389,2,1.195947,364.2066,-0.5644381,0.4719591,-4.64348,-7.8874,-33.9036,0.0447998,
2,17.399,2,1.195832,364.1827,-0.5631295,0.4709101,-4.64348,-7.8874,-33.9036,0.0447998,
2,17.409,2,1.194466,364.1884,-0.5641068,0.4722669,-4.64348,-7.8874,-33.9036,0.0447998,
2,17.419,2,1.193664,364.1989,-0.5621362,0.4709333,-4.64348,-7.8874,-33.9036,0.0447998,
2,17.429,2,1.193651,364.2065,-0.5642528,0.4727116,-4.64348,-7.8874,-33.9036,0.0447998,
2,17.439,2,1.194586,364.1923,-0.5644411,0.4724995,-4.64348,-7.8874,-33.9036,0.0447998,
2,17.449,2,1.192912,364.1958,-0.5614372,0.4706441,-4.64348,-7.8874,-33.9036,0.0447998,
2,17.459,2,1.197927,364.2057,-0.5623013,0.4693952,-4.64348,-7.8874,-33.9036,0.0447998,
2,17.469,2,1.195304,364.2007,-0.5623824,0.4704931,-4.65005,-7.8874,-33.9043,0.04550171,
2,17.479,2,1.193668,364.1949,-0.5621106,0.4709103,-4.65005,-7.8874,-33.9043,0.04550171,
2,17.489,2,1.196315,364.1873,-0.5646251,0.4719705,-4.65005,-7.8874,-33.9043,0.04550171,
2,17.499,2,1.192355,364.1973,-0.5645867,0.4735056,-4.65005,-7.8874,-33.9043,0.04550171,
2,17.509,2,1.193352,364.1909,-0.5633084,0.4720386,-4.65005,-7.8874,-33.9043,0.04550171,
2,17.519,2,1.196865,364.1673,-0.5649924,0.4720602,-4.65005,-7.8874,-33.9043,0.04550171,
2,17.529,2,1.20268,364.1401,-0.5639318,0.4688961,-4.65005,-7.8874,-33.9043,0.04550171,
2,17.539,2,1.204865,364.1162,-0.5679511,0.4713817,-4.65005,-7.8874,-33.9043,0.04550171,
2,17.549,2,1.20377,364.1222,-0.5707157,0.474107,-4.65005,-7.8874,-33.9043,0.04550171,
2,17.559,2,1.210361,364.1066,-0.56963,0.4706282,-4.65005,-7.8874,-33.9043,0.04550171,
2,17.569,2,1.210723,364.1022,-0.5686876,0.4697091,-4.65005,-7.8874,-33.9043,0.04550171,
2,17.579,2,1.209449,364.1317,-0.5708434,0.4719862,-4.65005,-7.8874,-33.9043,0.04550171,
2,17.589,2,1.208708,364.1039,-0.5693268,0.4710208,-4.65005,-7.8874,-33.9043,0.04550171,
2,17.599,2,1.210288,364.1151,-0.5689287,0.4700772,-4.65005,-7.8874,-33.9043,0.04550171,
2,17.609,2,1.204176,364.1061,-0.5707663,0.4739893,-4.65005,-7.8874,-33.9043,0.04550171,
2,17.619,2,1.206481,364.1115,-0.5696507,0.4721587,-4.65005,-7.8874,-33.9043,0.04550171,
2,17.629,2,1.208243,364.1048,-0.5675523,0.4697334,-4.65005,-7.8874,-33.9043,0.04550171,
2,17.639,2,1.208003,364.1013,-0.5691704,0.4711666,-4.65005,-7.8874,-33.9043,0.04550171,
2,17.649,2,1.209638,364.0972,-0.5693936,0.470714,-4.65005,-7.8874,-33.9043,0.04550171,
2,17.659,2,1.207388,364.092,-0.5707747,0.4727351,-4.65005,-7.8874,-33.9043,0.04550171,
2,17.669,2,1.207766,364.1077,-0.5708002,0.4726083,-4.65005,-7.8874,-33.9043,0.04550171,
2,17.679,2,1.211236,364.0945,-0.5702946,0.4708369,-4.65005,-7.8874,-33.9043,0.04550171,
2,17.689,2,1.205636,364.1009,-0.5710441,0.4736456,-4.65715,-7.8874,-33.905,0.0461998,
2,17.699,2,1.207973,364.1108,-0.5719771,0.4735014,-4.65715,-7.8874,-33.905,0.0461998,
2,17.709,2,1.209153,364.0932,-0.5699453,0.4713591,-4.65715,-7.8874,-33.905,0.0461998,
2,17.719,2,1.206941,364.0988,-0.5707557,0.4728942,-4.65715,-7.8874,-33.905,0.0461998,
2,17.729,2,1.211185,364.0916,-0.5714927,0.4718458,-4.65715,-7.8874,-33.905,0.0461998,
2,17.739,2,1.215172,364.0498,-0.5695384,0.4686897,-4.65715,-7.8874,-33.905,0.0461998,
2,17.749,2,1.220234,364.0478,-0.5728676,0.4694735,-4.65715,-7.8874,-33.905,0.0461998,
2,17.759,2,1.222908,364.0301,-0.5764967,0.4714144,-4.65715,-7.8874,-33.905,0.0461998,
2,17.769,2,1.224029,364.0042,-0.5727732,0.4679409,-4.65715,-7.8874,-33.905,0.0461998,
2,17.779,2,1.224345,364.0164,-0.5744373,0.4691792,-4.65715,-7.8874,-33.905,0.0461998,
2,17.789,2,1.223307,364.0078,-0.5773303,0.4719422,-4.65715,-7.8874,-33.905,0.0461998,
2,17.799,2,1.224913,364.0056,-0.5742462,0.4688058,-4.65715,-7.8874,-33.905,0.0461998,
2,17.809,2,1.224874,363.9908,-0.5753946,0.4697581,-4.65715,-7.8874,-33.905,0.0461998,
2,17.819,2,1.222209,363.9844,-0.5757928,0.4711084,-4.65715,-7.8874,-33.905,0.0461998,
2,17.829,2,1.22154,364.0083,-0.5774035,0.4726849,-4.65715,-7.8874,-33.905,0.0461998,
2,17.839,2,1.223377,363.9929,-0.5766829,0.4713861,-4.65715,-7.8874,-33.905,0.0461998,
2,17.849,2,1.223483,363.9919,-0.5778297,0.4722826,-4.65715,-7.8874,-33.905,0.0461998,
2,17.859,2,1.221458,363.9999,-0.5772578,0.4725974,-4.65715,-7.8874,-33.905,0.0461998,
2,17.869,2,1.222605,364.0021,-0.5795521,0.4740305,-4.65715,-7.8874,-33.905,0.0461998,
2,17.879,2,1.220338,363.989,-0.5778941,0.4735525,-4.66425,-7.8874,-33.9057,0.0469017,
2,17.889,2,1.221702,363.9966,-0.5749466,0.4706113,-4.66425,-7.8874,-33.9057,0.0469017,
2,17.899,2,1.221963,363.9945,-0.5748726,0.4704502,-4.66425,-7.8874,-33.9057,0.0469017,
2,17.909,2,1.223904,363.9951,-0.5760477,0.4706642,-4.66425,-7.8874,-33.9057,0.0469017,
2,17.919,2,1.22164,363.9958,-0.5756772,0.4712331,-4.66425,-7.8874,-33.9057,0.0469017,
2,17.929,2,1.221765,364.0082,-0.5758173,0.4712995,-4.66425,-7.8874,-33.9057,0.0469017,
2,17.939,2,1.224718,363.989,-0.577239,0.4713239,-4.66425,-7.8874,-33.9057,0.0469017,
2,17.949,2,1.22582,363.9879,-0.5779809,0.4715054,-4.66425,-7.8874,-33.9057,0.0469017,
2,17.959,2,1.226883,363.9825,-0.5793493,0.4722124,-4.66425,-7.8874,-33.9057,0.0469017,
2,17.969,2,1.229464,363.9079,-0.5812115,0.4727357,-4.66425,-7.8874,-33.9057,0.0469017,
2,17.979,2,1.235511,363.9511,-0.5805904,0.4699191,-4.66425,-7.8874,-33.9057,0.0469017,
2,17.989,2,1.236743,363.9482,-0.5836246,0.4719044,-4.66425,-7.8874,-33.9057,0.0469017,
2,17.999,2,1.236812,363.8835,-0.583556,0.4718225,-4.66425,-7.8874,-33.9057,0.0469017,
2,18.009,2,1.237579,363.9023,-0.5823293,0.4705393,-4.66425,-7.8874,-33.9057,0.0469017,
2,18.019,2,1.237293,363.9424,-0.5829002,0.4711092,-4.66425,-7.8874,-33.9057,0.0469017,
2,18.029,2,1.235035,363.9243,-0.5817997,0.4710794,-4.66425,-7.8874,-33.9057,0.0469017,
2,18.039,2,1.236512,363.9069,-0.5802567,0.4692688,-4.66425,-7.8874,-33.9057,0.0469017,
2,18.049,2,1.237252,363.9196,-0.5800745,0.4688412,-4.66425,-7.8874,-33.9057,0.0469017,
2,18.059,2,1.239355,363.908,-0.5791076,0.4672653,-4.66425,-7.8874,-33.9057,0.0469017,
2,18.069,2,1.236262,363.919,-0.5803415,0.4694325,-4.66425,-7.8874,-33.9057,0.0469017,
2,18.079,2,1.236799,363.9101,-0.5828548,0.4712606,-4.66425,-7.8874,-33.9057,0.0469017,
2,18.089,2,1.237949,363.9054,-0.5800098,0.4685247,-4.66425,-7.8874,-33.9057,0.0469017,
