Repository: jacquesNIT/Polymer-Scratching

Files Structure:

<material>_<maximum_load>_<load_rate>_<sample_number>_<try_number>

- sample_number (s1, s2, ...) is used to indicate another iteration of the same test.
- try_number (1, 2, ...) simply indicates that precedent tests failed, it does not matter.

Scratch Process:

All scratchs were performed using the Rockwell indenter with the "Scratch.Rx" model in MFT. 
All tests have at a length of 2mm and a progressive load.

The same results are also accessible on the scratch pc of the lab, in the "jacques/second_batch" folder.
The "Additionnal_Batch" folder contains unverified results that were used to test the machine, it is advised not to use those.

General Notes:

File: Lab results/Main_Batch/PC/4N/PC_4N_4Nm.csv (part 6 of 13)
Recipe, UpperSample, LowerSample, OtherInfo, Averaging, LogFrequency, Type, Radius,TestDate, Operator, Customer, RefStd, Temperature, RH, Liquid, LastCalibDate, LCFz, LCFx, Tip, OtherData, samplevs
scratch only.Rx,,,,10,1000,Scratch,1,9/10/2026 1:51:05 PM,,,ASTM/ISO,,,N/A,N/A,,,,Linear: 0.1 to 4;4;2;2.051282,0.3,
Step, Timestamp, RecipeStep, DAQ.Fz (N),DAQ.CAP (um),DAQ.Fx (N),DAQ.COF (),XYZ.X Position (mm),XYZ.Y Position (mm),XYZ.Z Position (mm),XYZ.Z Depth (mm),
2,22.699,2,1.53011,361.8943,-0.7381307,0.4824037,-4.82732,-7.8874,-33.9209,0.06209946,
2,22.709,2,1.531564,361.8834,-0.7372624,0.4813786,-4.82732,-7.8874,-33.9209,0.06209946,
2,22.719,2,1.529429,361.8951,-0.7372072,0.4820146,-4.82732,-7.8874,-33.9209,0.06209946,
2,22.729,2,1.529939,361.8988,-0.7381005,0.4824378,-4.82732,-7.8874,-33.9209,0.06209946,
2,22.739,2,1.536261,361.8682,-0.7361228,0.4791653,-4.82732,-7.8874,-33.9209,0.06209946,
2,22.749,2,1.539924,361.8517,-0.7374184,0.4788668,-4.82732,-7.8874,-33.9209,0.06209946,
2,22.759,2,1.544501,361.8164,-0.741744,0.4802482,-4.82732,-7.8874,-33.9209,0.06209946,
2,22.769,2,1.545619,361.8088,-0.7435024,0.4810387,-4.82732,-7.8874,-33.9209,0.06209946,
2,22.779,2,1.54716,361.8289,-0.7438789,0.480803,-4.82732,-7.8874,-33.9209,0.06209946,
2,22.789,2,1.546755,361.7767,-0.7444696,0.4813106,-4.82732,-7.8874,-33.9209,0.06209946,
2,22.799,2,1.546358,361.8001,-0.74556,0.4821395,-4.82732,-7.8874,-33.9209,0.06209946,
2,22.809,2,1.546652,361.8101,-0.7459834,0.4823216,-4.82732,-7.8874,-33.9209,0.06209946,
2,22.819,2,1.547279,361.7914,-0.7457896,0.4820009,-4.82732,-7.8874,-33.9209,0.06209946,
2,22.829,2,1.546725,361.7906,-0.7451143,0.4817368,-4.82732,-7.8874,-33.9209,0.06209946,
2,22.839,2,1.547233,361.7735,-0.7450655,0.4815471,-4.82732,-7.8874,-33.9209,0.06209946,
2,22.849,2,1.546657,361.7989,-0.7425973,0.4801305,-4.82732,-7.8874,-33.9209,0.06209946,
2,22.859,2,1.54541,361.7972,-0.7434223,0.4810517,-4.82732,-7.8874,-33.9209,0.06209946,
2,22.869,2,1.546263,361.8061,-0.7439753,0.4811442,-4.82732,-7.8874,-33.9209,0.06209946,
2,22.879,2,1.5462,361.8055,-0.7447543,0.4816675,-4.82732,-7.8874,-33.9209,0.06209946,
2,22.889,2,1.545855,361.7848,-0.7433612,0.4808739,-4.82732,-7.8874,-33.9209,0.06209946,
2,22.899,2,1.547343,361.8047,-0.746788,0.4826261,-4.82732,-7.8874,-33.9209,0.06209946,
2,22.909,2,1.546529,361.7852,-0.7473307,0.4832311,-4.83553,-7.8874,-33.9217,0.06290054,
2,22.919,2,1.54679,361.7484,-0.7455751,0.4820144,-4.83553,-7.8874,-33.9217,0.06290054,
2,22.929,2,1.545283,361.7774,-0.7482819,0.4842362,-4.83553,-7.8874,-33.9217,0.06290054,
2,22.939,2,1.546082,361.7892,-0.749074,0.4844982,-4.83553,-7.8874,-33.9217,0.06290054,
2,22.949,2,1.548035,361.7889,-0.7470031,0.4825493,-4.83553,-7.8874,-33.9217,0.06290054,
2,22.959,2,1.546505,361.7761,-0.7483396,0.4838909,-4.83553,-7.8874,-33.9217,0.06290054,
2,22.969,2,1.544273,361.7721,-0.7471161,0.4837979,-4.83553,-7.8874,-33.9217,0.06290054,
2,22.979,2,1.547045,361.7773,-0.7492132,0.4842866,-4.83553,-7.8874,-33.9217,0.06290054,
2,22.989,2,1.547596,361.7804,-0.7469423,0.4826467,-4.83553,-7.8874,-33.9217,0.06290054,
2,22.999,2,1.54441,361.7757,-0.7474485,0.4839704,-4.83553,-7.8874,-33.9217,0.06290054,
2,23.009,2,1.546445,361.774,-0.7478296,0.48358,-4.83553,-7.8874,-33.9217,0.06290054,
2,23.019,2,1.547781,361.7657,-0.7467434,0.4824606,-4.83553,-7.8874,-33.9217,0.06290054,
2,23.029,2,1.551489,361.754,-0.7456732,0.4806177,-4.83553,-7.8874,-33.9217,0.06290054,
2,23.039,2,1.557068,361.7263,-0.7502947,0.4818639,-4.83553,-7.8874,-33.9217,0.06290054,
2,23.049,2,1.559607,361.7174,-0.7529435,0.4827777,-4.83553,-7.8874,-33.9217,0.06290054,
2,23.059,2,1.56439,361.7036,-0.751939,0.4806596,-4.83553,-7.8874,-33.9217,0.06290054,
2,23.069,2,1.564264,361.7177,-0.7520502,0.4807694,-4.83553,-7.8874,-33.9217,0.06290054,
2,23.079,2,1.562773,361.7496,-0.7543719,0.4827137,-4.83553,-7.8874,-33.9217,0.06290054,
2,23.089,2,1.56418,361.6922,-0.7537094,0.481856,-4.83553,-7.8874,-33.9217,0.06290054,
2,23.099,2,1.563096,361.6969,-0.7545784,0.482746,-4.83553,-7.8874,-33.9217,0.06290054,
2,23.109,2,1.561993,361.6956,-0.7561097,0.4840671,-4.83553,-7.8874,-33.9217,0.06290054,
2,23.119,2,1.56354,361.6807,-0.7534699,0.4818999,-4.83553,-7.8874,-33.9217,0.06290054,
2,23.129,2,1.56202,361.6774,-0.7550662,0.4833908,-4.83553,-7.8874,-33.9217,0.06290054,
2,23.139,2,1.561153,361.6551,-0.7568506,0.4848023,-4.83553,-7.8874,-33.9217,0.06290054,
2,23.149,2,1.562683,361.6788,-0.7541896,0.4826248,-4.83553,-7.8874,-33.9217,0.06290054,
2,23.159,2,1.563791,361.6933,-0.7528468,0.4814243,-4.84538,-7.8874,-33.9225,0.06370163,
2,23.169,2,1.560593,361.6785,-0.7546017,0.4835352,-4.84538,-7.8874,-33.9225,0.06370163,
2,23.179,2,1.561664,361.6895,-0.7543457,0.4830396,-4.84538,-7.8874,-33.9225,0.06370163,
2,23.189,2,1.56205,361.6723,-0.7518659,0.4813329,-4.84538,-7.8874,-33.9225,0.06370163,
2,23.199,2,1.561541,361.6653,-0.7540689,0.4829004,-4.84538,-7.8874,-33.9225,0.06370163,
2,23.209,2,1.561809,361.6758,-0.7555926,0.4837933,-4.84538,-7.8874,-33.9225,0.06370163,
2,23.219,2,1.56262,361.6745,-0.7551285,0.4832452,-4.84538,-7.8874,-33.9225,0.06370163,
2,23.229,2,1.561992,361.6671,-0.7557602,0.4838438,-4.84538,-7.8874,-33.9225,0.06370163,
2,23.239,2,1.561415,361.6667,-0.7559032,0.4841144,-4.84538,-7.8874,-33.9225,0.06370163,
2,23.249,2,1.563501,361.6477,-0.7574127,0.4844337,-4.84538,-7.8874,-33.9225,0.06370163,
2,23.259,2,1.562397,361.6685,-0.7572445,0.4846685,-4.84538,-7.8874,-33.9225,0.06370163,
2,23.269,2,1.568134,361.6649,-0.7575192,0.4830704,-4.84538,-7.8874,-33.9225,0.06370163,
2,23.279,2,1.571732,361.6388,-0.7605805,0.4839125,-4.84538,-7.8874,-33.9225,0.06370163,
2,23.289,2,1.574642,361.6006,-0.7612734,0.483458,-4.84538,-7.8874,-33.9225,0.06370163,
2,23.299,2,1.580772,361.6162,-0.7593653,0.4803762,-4.84538,-7.8874,-33.9225,0.06370163,
2,23.309,2,1.577456,361.602,-0.7605308,0.482125,-4.84538,-7.8874,-33.9225,0.06370163,
2,23.319,2,1.578376,361.5968,-0.7581097,0.48031,-4.84538,-7.8874,-33.9225,0.06370163,
2,23.329,2,1.577397,361.5977,-0.7599793,0.4817932,-4.84538,-7.8874,-33.9225,0.06370163,
2,23.339,2,1.578115,361.5926,-0.7605472,0.481934,-4.84538,-7.8874,-33.9225,0.06370163,
2,23.349,2,1.578765,361.5922,-0.7623813,0.4828974,-4.84538,-7.8874,-33.9225,0.06370163,
2,23.359,2,1.578019,361.5817,-0.7613786,0.4824901,-4.84538,-7.8874,-33.9225,0.06370163,
2,23.369,2,1.578265,361.5846,-0.7642758,0.4842508,-4.84538,-7.8874,-33.9225,0.06370163,
2,23.379,2,1.577185,361.5723,-0.7625687,0.4834998,-4.84538,-7.8874,-33.9225,0.06370163,
2,23.389,2,1.580655,361.5799,-0.763217,0.4828486,-4.8525,-7.8874,-33.9233,0.06450272,
2,23.399,2,1.579681,361.5836,-0.7631258,0.4830884,-4.8525,-7.8874,-33.9233,0.06450272,
2,23.409,2,1.576787,361.5555,-0.7617565,0.4831067,-4.8525,-7.8874,-33.9233,0.06450272,
2,23.419,2,1.579166,361.5645,-0.7625284,0.4828676,-4.8525,-7.8874,-33.9233,0.06450272,
2,23.429,2,1.579137,361.5998,-0.7626466,0.4829513,-4.8525,-7.8874,-33.9233,0.06450272,
2,23.439,2,1.579315,361.5714,-0.7602991,0.4814106,-4.8525,-7.8874,-33.9233,0.06450272,
2,23.449,2,1.578769,361.5738,-0.760824,0.4819098,-4.8525,-7.8874,-33.9233,0.06450272,
2,23.459,2,1.578739,361.5669,-0.7612422,0.4821836,-4.8525,-7.8874,-33.9233,0.06450272,
2,23.469,2,1.582646,361.5655,-0.761323,0.4810444,-4.8525,-7.8874,-33.9233,0.06450272,
2,23.479,2,1.580615,361.5684,-0.7590851,0.4802468,-4.8525,-7.8874,-33.9233,0.06450272,
2,23.489,2,1.580698,361.5403,-0.7639667,0.4833097,-4.8525,-7.8874,-33.9233,0.06450272,
2,23.499,2,1.588016,361.5313,-0.7637092,0.4809205,-4.8525,-7.8874,-33.9233,0.06450272,
2,23.509,2,1.590191,361.5009,-0.7666166,0.4820908,-4.8525,-7.8874,-33.9233,0.06450272,
2,23.519,2,1.59288,361.4906,-0.7693516,0.4829941,-4.8525,-7.8874,-33.9233,0.06450272,
2,23.529,2,1.59635,361.4838,-0.7685549,0.4814451,-4.8525,-7.8874,-33.9233,0.06450272,
2,23.539,2,1.596592,361.4819,-0.7684854,0.4813286,-4.8525,-7.8874,-33.9233,0.06450272,
2,23.549,2,1.595922,361.4846,-0.769249,0.4820092,-4.8525,-7.8874,-33.9233,0.06450272,
2,23.559,2,1.594999,361.4828,-0.7690888,0.4821875,-4.8525,-7.8874,-33.9233,0.06450272,
2,23.569,2,1.594531,361.4878,-0.7704017,0.4831525,-4.8525,-7.8874,-33.9233,0.06450272,
2,23.579,2,1.594475,361.477,-0.7701972,0.4830413,-4.8525,-7.8874,-33.9233,0.06450272,
2,23.589,2,1.594694,361.4695,-0.7687483,0.4820665,-4.8525,-7.8874,-33.9233,0.06450272,
2,23.599,2,1.596379,361.4866,-0.7686375,0.481488,-4.8525,-7.8874,-33.9233,0.06450272,
2,23.609,2,1.593563,361.4751,-0.7661999,0.4808093,-4.8525,-7.8874,-33.9233,0.06450272,
2,23.619,2,1.595459,361.4648,-0.7661381,0.4801993,-4.8525,-7.8874,-33.9233,0.06450272,
2,23.629,2,1.593695,361.4676,-0.7677144,0.4817199,-4.8525,-7.8874,-33.9233,0.06450272,
2,23.639,2,1.593946,361.4608,-0.7705481,0.4834219,-4.86123,-7.8874,-33.9241,0.06529999,
2,23.649,2,1.595708,361.4435,-0.7675444,0.4810056,-4.86123,-7.8874,-33.9241,0.06529999,
2,23.659,2,1.593055,361.3929,-0.7713512,0.4841963,-4.86123,-7.8874,-33.9241,0.06529999,
2,23.669,2,1.593971,361.4615,-0.7692958,0.4826286,-4.86123,-7.8874,-33.9241,0.06529999,
2,23.679,2,1.595307,361.4596,-0.7694224,0.4823035,-4.86123,-7.8874,-33.9241,0.06529999,
2,23.689,2,1.592935,361.4306,-0.7723738,0.4848747,-4.86123,-7.8874,-33.9241,0.06529999,
2,23.699,2,1.592923,361.4406,-0.7720804,0.4846943,-4.86123,-7.8874,-33.9241,0.06529999,
2,23.709,2,1.595522,361.4475,-0.7691114,0.4820439,-4.86123,-7.8874,-33.9241,0.06529999,
2,23.719,2,1.595006,361.4783,-0.7710357,0.4834062,-4.86123,-7.8874,-33.9241,0.06529999,
2,23.729,2,1.59234,361.4484,-0.7708282,0.4840853,-4.86123,-7.8874,-33.9241,0.06529999,
2,23.739,2,1.595689,361.4621,-0.7695553,0.4822714,-4.86123,-7.8874,-33.9241,0.06529999,
2,23.749,2,1.601361,361.4413,-0.7687302,0.480048,-4.86123,-7.8874,-33.9241,0.06529999,
2,23.759,2,1.602281,361.4037,-0.7717142,0.4816348,-4.86123,-7.8874,-33.9241,0.06529999,
2,23.769,2,1.60837,361.3915,-0.7717863,0.4798563,-4.86123,-7.8874,-33.9241,0.06529999,
2,23.779,2,1.612538,361.3835,-0.7749562,0.4805816,-4.86123,-7.8874,-33.9241,0.06529999,
2,23.789,2,1.611908,361.3723,-0.7769875,0.4820297,-4.86123,-7.8874,-33.9241,0.06529999,
2,23.799,2,1.613945,361.3763,-0.7758061,0.4806893,-4.86123,-7.8874,-33.9241,0.06529999,
2,23.809,2,1.613333,361.381,-0.7747142,0.480195,-4.86123,-7.8874,-33.9241,0.06529999,
2,23.819,2,1.610758,361.369,-0.7763329,0.4819675,-4.86123,-7.8874,-33.9241,0.06529999,
2,23.829,2,1.611932,361.3708,-0.7768414,0.4819319,-4.86123,-7.8874,-33.9241,0.06529999,
2,23.839,2,1.612451,361.3945,-0.7775075,0.48219,-4.86123,-7.8874,-33.9241,0.06529999,
2,23.849,2,1.613007,361.3614,-0.7772981,0.4818937,-4.86123,-7.8874,-33.9241,0.06529999,
2,23.859,2,1.609123,361.3716,-0.7780666,0.4835346,-4.86123,-7.8874,-33.9241,0.06529999,
2,23.869,2,1.609054,361.3668,-0.7780992,0.4835756,-4.86945,-7.8874,-33.9249,0.06610107,
2,23.879,2,1.61335,361.3456,-0.7760083,0.480992,-4.86945,-7.8874,-33.9249,0.06610107,
2,23.889,2,1.612712,361.3682,-0.7746316,0.4803284,-4.86945,-7.8874,-33.9249,0.06610107,
2,23.899,2,1.611479,361.3684,-0.7788389,0.483307,-4.86945,-7.8874,-33.9249,0.06610107,
2,23.909,2,1.613313,361.3492,-0.7739712,0.4797401,-4.86945,-7.8874,-33.9249,0.06610107,
2,23.919,2,1.613072,361.3481,-0.774496,0.4801374,-4.86945,-7.8874,-33.9249,0.06610107,
2,23.929,2,1.610663,361.3467,-0.7774748,0.4827048,-4.86945,-7.8874,-33.9249,0.06610107,
2,23.939,2,1.613662,361.342,-0.7792326,0.482897,-4.86945,-7.8874,-33.9249,0.06610107,
2,23.949,2,1.612625,361.355,-0.77684,0.4817239,-4.86945,-7.8874,-33.9249,0.06610107,
2,23.959,2,1.612461,361.309,-0.7792641,0.4832762,-4.86945,-7.8874,-33.9249,0.06610107,
2,23.969,2,1.611626,361.3337,-0.7789654,0.4833412,-4.86945,-7.8874,-33.9249,0.06610107,
2,23.979,2,1.614725,361.3412,-0.7809207,0.4836246,-4.86945,-7.8874,-33.9249,0.06610107,
2,23.989,2,1.617252,361.3193,-0.779833,0.4821965,-4.86945,-7.8874,-33.9249,0.06610107,
2,23.999,2,1.621382,361.2866,-0.7815757,0.482043,-4.86945,-7.8874,-33.9249,0.06610107,
2,24.009,2,1.625828,361.2446,-0.7848078,0.4827127,-4.86945,-7.8874,-33.9249,0.06610107,
2,24.019,2,1.628988,361.2699,-0.7862098,0.482637,-4.86945,-7.8874,-33.9249,0.06610107,
2,24.029,2,1.627738,361.2704,-0.785294,0.482445,-4.86945,-7.8874,-33.9249,0.06610107,
2,24.039,2,1.626725,361.2849,-0.7840585,0.4819858,-4.86945,-7.8874,-33.9249,0.06610107,
2,24.049,2,1.628848,361.2601,-0.7825524,0.4804331,-4.86945,-7.8874,-33.9249,0.06610107,
2,24.059,2,1.630245,361.2519,-0.7806212,0.4788368,-4.86945,-7.8874,-33.9249,0.06610107,
2,24.069,2,1.626342,361.265,-0.7841482,0.4821545,-4.86945,-7.8874,-33.9249,0.06610107,
2,24.079,2,1.628753,361.2571,-0.7852053,0.4820897,-4.86945,-7.8874,-33.9249,0.06610107,
2,24.089,2,1.629313,361.2467,-0.7829302,0.4805277,-4.86945,-7.8874,-33.9249,0.06610107,
2,24.099,2,1.628686,361.246,-0.7858004,0.4824751,-4.86945,-7.8874,-33.9249,0.06610107,
2,24.109,2,1.625296,361.2388,-0.7911466,0.486771,-4.86945,-7.8874,-33.9249,0.06610107,
2,24.119,2,1.628834,361.2458,-0.7837217,0.4811551,-4.8771,-7.8874,-33.9257,0.06690216,
2,24.129,2,1.627798,361.2127,-0.7867961,0.4833499,-4.8771,-7.8874,-33.9257,0.06690216,
2,24.139,2,1.627264,361.2386,-0.7892709,0.4850293,-4.8771,-7.8874,-33.9257,0.06690216,
2,24.149,2,1.628282,361.2462,-0.7875954,0.4836973,-4.8771,-7.8874,-33.9257,0.06690216,
2,24.159,2,1.629441,361.214,-0.7869493,0.4829566,-4.8771,-7.8874,-33.9257,0.06690216,
2,24.169,2,1.628738,361.2336,-0.7858598,0.4824963,-4.8771,-7.8874,-33.9257,0.06690216,
2,24.179,2,1.629558,361.2379,-0.7865375,0.4826692,-4.8771,-7.8874,-33.9257,0.06690216,
2,24.189,2,1.629607,361.223,-0.78661,0.4826992,-4.8771,-7.8874,-33.9257,0.06690216,
2,24.199,2,1.629745,361.2307,-0.7844783,0.4813503,-4.8771,-7.8874,-33.9257,0.06690216,
2,24.209,2,1.628209,361.2373,-0.7851845,0.4822381,-4.8771,-7.8874,-33.9257,0.06690216,
2,24.219,2,1.628576,361.2238,-0.7889558,0.4844452,-4.8771,-7.8874,-33.9257,0.06690216,
2,24.229,2,1.633567,361.2081,-0.7873996,0.4820125,-4.8771,-7.8874,-33.9257,0.06690216,
2,24.239,2,1.634649,361.1903,-0.7905653,0.48363,-4.8771,-7.8874,-33.9257,0.06690216,
2,24.249,2,1.642415,361.2119,-0.7912351,0.4817511,-4.8771,-7.8874,-33.9257,0.06690216,
2,24.259,2,1.644627,361.1544,-0.7939858,0.4827756,-4.8771,-7.8874,-33.9257,0.06690216,
2,24.269,2,1.643963,361.1571,-0.7963105,0.4843847,-4.8771,-7.8874,-33.9257,0.06690216,
2,24.279,2,1.643387,361.1561,-0.7980164,0.4855925,-4.8771,-7.8874,-33.9257,0.06690216,
2,24.289,2,1.646716,361.1445,-0.7921069,0.4810223,-4.8771,-7.8874,-33.9257,0.06690216,
2,24.299,2,1.64575,361.1411,-0.7921783,0.4813478,-4.8771,-7.8874,-33.9257,0.06690216,
2,24.309,2,1.645342,361.1312,-0.795261,0.483341,-4.8771,-7.8874,-33.9257,0.06690216,
2,24.319,2,1.645712,361.1391,-0.7920778,0.4812981,-4.8771,-7.8874,-33.9257,0.06690216,
2,24.329,2,1.645039,361.1499,-0.7923003,0.4816301,-4.8771,-7.8874,-33.9257,0.06690216,
2,24.339,2,1.643976,361.1403,-0.7936957,0.4827904,-4.8771,-7.8874,-33.9257,0.06690216,
2,24.349,2,1.644009,361.1342,-0.7911921,0.4812578,-4.8864,-7.8874,-33.9265,0.06769943,
2,24.359,2,1.645581,361.1363,-0.7935878,0.4822538,-4.8864,-7.8874,-33.9265,0.06769943,
2,24.369,2,1.642541,361.1333,-0.7938284,0.4832928,-4.8864,-7.8874,-33.9265,0.06769943,
2,24.379,2,1.645603,361.1371,-0.7934125,0.482141,-4.8864,-7.8874,-33.9265,0.06769943,
2,24.389,2,1.643775,361.1208,-0.7936026,0.4827928,-4.8864,-7.8874,-33.9265,0.06769943,
2,24.399,2,1.645849,361.1234,-0.7956089,0.4834034,-4.8864,-7.8874,-33.9265,0.06769943,
2,24.409,2,1.644794,361.1337,-0.7944198,0.4829906,-4.8864,-7.8874,-33.9265,0.06769943,
2,24.419,2,1.642869,361.0941,-0.79576,0.4843722,-4.8864,-7.8874,-33.9265,0.06769943,
2,24.429,2,1.645604,361.1196,-0.7953939,0.4833448,-4.8864,-7.8874,-33.9265,0.06769943,
2,24.439,2,1.646377,361.1342,-0.7940528,0.4823032,-4.8864,-7.8874,-33.9265,0.06769943,
2,24.449,2,1.644439,361.1264,-0.7978154,0.4851597,-4.8864,-7.8874,-33.9265,0.06769943,
2,24.459,2,1.646115,361.1251,-0.7963485,0.4837745,-4.8864,-7.8874,-33.9265,0.06769943,
2,24.469,2,1.652119,361.0966,-0.7946342,0.4809789,-4.8864,-7.8874,-33.9265,0.06769943,
2,24.479,2,1.651175,361.0687,-0.7981353,0.4833743,-4.8864,-7.8874,-33.9265,0.06769943,
2,24.489,2,1.656038,361.0558,-0.7986941,0.4822923,-4.8864,-7.8874,-33.9265,0.06769943,
2,24.499,2,1.662338,361.0547,-0.7990364,0.4806703,-4.8864,-7.8874,-33.9265,0.06769943,
2,24.509,2,1.657879,361.0514,-0.8060196,0.4861751,-4.8864,-7.8874,-33.9265,0.06769943,
2,24.519,2,1.659928,361.0414,-0.8049621,0.4849379,-4.8864,-7.8874,-33.9265,0.06769943,
2,24.529,2,1.658837,361.0367,-0.8019255,0.4834264,-4.8864,-7.8874,-33.9265,0.06769943,
2,24.539,2,1.65767,361.0419,-0.8047069,0.4854447,-4.8864,-7.8874,-33.9265,0.06769943,
2,24.549,2,1.660292,361.0228,-0.8062047,0.4855801,-4.8864,-7.8874,-33.9265,0.06769943,
2,24.559,2,1.660071,361.0358,-0.8036696,0.4841176,-4.8864,-7.8874,-33.9265,0.06769943,
2,24.569,2,1.659842,361.0376,-0.807301,0.4863723,-4.8864,-7.8874,-33.9265,0.06769943,
2,24.579,2,1.659429,361.0246,-0.8072028,0.4864339,-4.8864,-7.8874,-33.9265,0.06769943,
2,24.589,2,1.65941,361.0296,-0.8073657,0.4865378,-4.8864,-7.8874,-33.9265,0.06769943,
2,24.599,2,1.659088,361.0566,-0.8090826,0.487667,-4.8864,-7.8874,-33.9265,0.06769943,
2,24.609,2,1.659388,361.0247,-0.8055094,0.4854257,-4.8864,-7.8874,-33.9265,0.06769943,
2,24.619,2,1.658263,361.0381,-0.8065399,0.4863764,-4.8864,-7.8874,-33.9265,0.06769943,
2,24.629,2,1.657989,361.0229,-0.8071307,0.4868129,-4.8864,-7.8874,-33.9265,0.06769943,
2,24.639,2,1.661278,361.018,-0.8035833,0.4837139,-4.89463,-7.8874,-33.9272,0.06840134,
2,24.649,2,1.661788,360.9915,-0.8053272,0.484615,-4.89463,-7.8874,-33.9272,0.06840134,
2,24.659,2,1.659838,361.007,-0.8080547,0.4868276,-4.89463,-7.8874,-33.9272,0.06840134,
2,24.669,2,1.659775,361.0184,-0.8063756,0.4858341,-4.89463,-7.8874,-33.9272,0.06840134,
2,24.679,2,1.661845,361.0104,-0.80905,0.4868385,-4.89463,-7.8874,-33.9272,0.06840134,
2,24.689,2,1.65789,361.0128,-0.8111255,0.4892517,-4.89463,-7.8874,-33.9272,0.06840134,
2,24.699,2,1.659106,361.0043,-0.8086585,0.4874063,-4.89463,-7.8874,-33.9272,0.06840134,
2,24.709,2,1.657922,361.0063,-0.8089642,0.4879385,-4.89463,-7.8874,-33.9272,0.06840134,
2,24.719,2,1.658018,361.0085,-0.8111417,0.4892237,-4.89463,-7.8874,-33.9272,0.06840134,
2,24.729,2,1.659516,361.0116,-0.8104025,0.4883367,-4.89463,-7.8874,-33.9272,0.06840134,
2,24.739,2,1.666419,361.0094,-0.811021,0.486685,-4.89463,-7.8874,-33.9272,0.06840134,
2,24.749,2,1.667055,360.9738,-0.8147265,0.4887219,-4.89463,-7.8874,-33.9272,0.06840134,
2,24.759,2,1.672357,360.9467,-0.8173469,0.4887396,-4.89463,-7.8874,-33.9272,0.06840134,
2,24.769,2,1.674534,360.951,-0.8157324,0.4871398,-4.89463,-7.8874,-33.9272,0.06840134,
2,24.779,2,1.678549,360.931,-0.8132628,0.4845034,-4.89463,-7.8874,-33.9272,0.06840134,
2,24.789,2,1.67722,360.9332,-0.8130192,0.4847422,-4.89463,-7.8874,-33.9272,0.06840134,
2,24.799,2,1.675738,360.9269,-0.814108,0.4858207,-4.89463,-7.8874,-33.9272,0.06840134,
2,24.809,2,1.675889,360.9144,-0.8146583,0.4861051,-4.89463,-7.8874,-33.9272,0.06840134,
2,24.819,2,1.676693,360.9083,-0.8146231,0.4858512,-4.89463,-7.8874,-33.9272,0.06840134,
2,24.829,2,1.676144,360.8596,-0.8158686,0.4867532,-4.89463,-7.8874,-33.9272,0.06840134,
2,24.839,2,1.676353,360.9108,-0.8169861,0.4873594,-4.89463,-7.8874,-33.9272,0.06840134,
2,24.849,2,1.677926,360.904,-0.8145712,0.485463,-4.89463,-7.8874,-33.9272,0.06840134,
2,24.859,2,1.677281,360.9035,-0.8172055,0.4872204,-4.89463,-7.8874,-33.9272,0.06840134,
2,24.869,2,1.675984,360.9059,-0.8189721,0.4886516,-4.89463,-7.8874,-33.9272,0.06840134,
2,24.879,2,1.677777,360.9066,-0.8156312,0.4861382,-4.90282,-7.8874,-33.9281,0.06930161,
2,24.889,2,1.678733,360.9273,-0.8170718,0.4867193,-4.90282,-7.8874,-33.9281,0.06930161,
2,24.899,2,1.675561,360.9075,-0.8132672,0.4853702,-4.90282,-7.8874,-33.9281,0.06930161,
2,24.909,2,1.679179,360.9079,-0.811512,0.483279,-4.90282,-7.8874,-33.9281,0.06930161,
2,24.919,2,1.675933,360.9071,-0.8139984,0.4856987,-4.90282,-7.8874,-33.9281,0.06930161,
2,24.929,2,1.676233,360.8903,-0.8120248,0.4844344,-4.90282,-7.8874,-33.9281,0.06930161,
2,24.939,2,1.67832,360.8992,-0.8105588,0.4829583,-4.90282,-7.8874,-33.9281,0.06930161,
2,24.949,2,1.678254,360.8946,-0.8133571,0.4846449,-4.90282,-7.8874,-33.9281,0.06930161,
2,24.959,2,1.679335,360.8855,-0.8132833,0.4842889,-4.90282,-7.8874,-33.9281,0.06930161,
2,24.969,2,1.676647,360.8885,-0.8148103,0.4859762,-4.90282,-7.8874,-33.9281,0.06930161,
2,24.979,2,1.681437,360.8842,-0.8173334,0.4860923,-4.90282,-7.8874,-33.9281,0.06930161,
2,24.989,2,1.688144,360.8349,-0.8157399,0.4832169,-4.90282,-7.8874,-33.9281,0.06930161,
2,24.999,2,1.69187,360.8401,-0.8193964,0.4843141,-4.90282,-7.8874,-33.9281,0.06930161,
2,25.009,2,1.694486,360.848,-0.8211764,0.4846167,-4.90282,-7.8874,-33.9281,0.06930161,
2,25.019,2,1.697048,360.8162,-0.8186862,0.4824179,-4.90282,-7.8874,-33.9281,0.06930161,
2,25.029,2,1.694436,360.8193,-0.8193272,0.4835399,-4.90282,-7.8874,-33.9281,0.06930161,
2,25.039,2,1.693717,360.8214,-0.8230454,0.4859404,-4.90282,-7.8874,-33.9281,0.06930161,
2,25.049,2,1.693866,360.8156,-0.8205734,0.4844383,-4.90282,-7.8874,-33.9281,0.06930161,
2,25.059,2,1.694067,360.816,-0.8236499,0.4861969,-4.90282,-7.8874,-33.9281,0.06930161,
2,25.069,2,1.693774,360.8074,-0.8218123,0.4851958,-4.90282,-7.8874,-33.9281,0.06930161,
2,25.079,2,1.693389,360.8052,-0.8191902,0.483758,-4.90282,-7.8874,-33.9281,0.06930161,
2,25.089,2,1.695199,360.7957,-0.8193496,0.4833354,-4.90282,-7.8874,-33.9281,0.06930161,
2,25.099,2,1.69291,360.7866,-0.8234294,0.4863989,-4.91213,-7.8874,-33.9289,0.07010269,
2,25.109,2,1.693505,360.7915,-0.8225728,0.4857221,-4.91213,-7.8874,-33.9289,0.07010269,
2,25.119,2,1.693885,360.7951,-0.8218602,0.4851925,-4.91213,-7.8874,-33.9289,0.07010269,
2,25.129,2,1.693141,360.7485,-0.822695,0.4858987,-4.91213,-7.8874,-33.9289,0.07010269,
2,25.139,2,1.694035,360.7987,-0.8216988,0.4850543,-4.91213,-7.8874,-33.9289,0.07010269,
2,25.149,2,1.692697,360.7906,-0.8252869,0.4875573,-4.91213,-7.8874,-33.9289,0.07010269,
2,25.159,2,1.693049,360.7874,-0.8253354,0.4874845,-4.91213,-7.8874,-33.9289,0.07010269,
2,25.169,2,1.694063,360.7763,-0.8238356,0.4863074,-4.91213,-7.8874,-33.9289,0.07010269,
2,25.179,2,1.690593,360.7531,-0.8238752,0.487329,-4.91213,-7.8874,-33.9289,0.07010269,
2,25.189,2,1.694602,360.7772,-0.8229537,0.4856326,-4.91213,-7.8874,-33.9289,0.07010269,
2,25.199,2,1.695991,360.7802,-0.8213787,0.4843059,-4.91213,-7.8874,-33.9289,0.07010269,
2,25.209,2,1.694042,360.8041,-0.824679,0.4868113,-4.91213,-7.8874,-33.9289,0.07010269,
2,25.219,2,1.702053,360.764,-0.8234901,0.4838216,-4.91213,-7.8874,-33.9289,0.07010269,
2,25.229,2,1.701522,360.7326,-0.8222234,0.4832281,-4.91213,-7.8874,-33.9289,0.07010269,
2,25.239,2,1.706167,360.737,-0.8276127,0.4850715,-4.91213,-7.8874,-33.9289,0.07010269,
2,25.249,2,1.706223,360.7094,-0.8295342,0.4861815,-4.91213,-7.8874,-33.9289,0.07010269,
2,25.259,2,1.709298,360.704,-0.8288671,0.4849167,-4.91213,-7.8874,-33.9289,0.07010269,
2,25.269,2,1.709379,360.6949,-0.8325472,0.4870467,-4.91213,-7.8874,-33.9289,0.07010269,
2,25.279,2,1.708671,360.6938,-0.8307563,0.4862002,-4.91213,-7.8874,-33.9289,0.07010269,
2,25.289,2,1.710727,360.711,-0.8302559,0.4853235,-4.91213,-7.8874,-33.9289,0.07010269,
2,25.299,2,1.708858,360.7026,-0.8334026,0.4876958,-4.91213,-7.8874,-33.9289,0.07010269,
2,25.309,2,1.709165,360.6912,-0.8315413,0.4865191,-4.91213,-7.8874,-33.9289,0.07010269,
2,25.319,2,1.710506,360.6996,-0.8318364,0.48631,-4.91213,-7.8874,-33.9289,0.07010269,
2,25.329,2,1.711652,360.6965,-0.8327594,0.4865238,-4.91213,-7.8874,-33.9289,0.07010269,
2,25.339,2,1.712045,360.6907,-0.8312482,0.4855294,-4.91213,-7.8874,-33.9289,0.07010269,
2,25.349,2,1.708842,360.6868,-0.8290913,0.4851773,-4.91213,-7.8874,-33.9289,0.07010269,
2,25.359,2,1.711582,360.6847,-0.8329724,0.4866681,-4.92035,-7.8874,-33.9297,0.07089996,
2,25.369,2,1.711578,360.6685,-0.8301396,0.4850141,-4.92035,-7.8874,-33.9297,0.07089996,
2,25.379,2,1.710217,360.6916,-0.829565,0.4850642,-4.92035,-7.8874,-33.9297,0.07089996,
2,25.389,2,1.71183,360.6728,-0.8326859,0.4864303,-4.92035,-7.8874,-33.9297,0.07089996,
2,25.399,2,1.709693,360.6652,-0.8324583,0.486905,-4.92035,-7.8874,-33.9297,0.07089996,
2,25.409,2,1.7077,360.6914,-0.833573,0.4881263,-4.92035,-7.8874,-33.9297,0.07089996,
2,25.419,2,1.708842,360.701,-0.8348612,0.4885538,-4.92035,-7.8874,-33.9297,0.07089996,
2,25.429,2,1.709856,360.6607,-0.8333756,0.4873953,-4.92035,-7.8874,-33.9297,0.07089996,
2,25.439,2,1.709682,360.6769,-0.8348417,0.4883024,-4.92035,-7.8874,-33.9297,0.07089996,
2,25.449,2,1.7098,360.6676,-0.8355097,0.4886593,-4.92035,-7.8874,-33.9297,0.07089996,
2,25.459,2,1.708892,360.6539,-0.8334026,0.4876861,-4.92035,-7.8874,-33.9297,0.07089996,
2,25.469,2,1.710618,360.6528,-0.8359718,0.4886957,-4.92035,-7.8874,-33.9297,0.07089996,
2,25.479,2,1.717006,360.6322,-0.8347561,0.4861695,-4.92035,-7.8874,-33.9297,0.07089996,
2,25.489,2,1.718278,360.6233,-0.8363186,0.486719,-4.92035,-7.8874,-33.9297,0.07089996,
2,25.499,2,1.722635,360.6103,-0.8381659,0.4865603,-4.92035,-7.8874,-33.9297,0.07089996,
2,25.509,2,1.725827,360.5869,-0.8381817,0.4856698,-4.92035,-7.8874,-33.9297,0.07089996,
2,25.519,2,1.725014,360.5873,-0.8367841,0.4850883,-4.92035,-7.8874,-33.9297,0.07089996,
2,25.529,2,1.728285,360.5891,-0.8394805,0.4857304,-4.92035,-7.8874,-33.9297,0.07089996,
2,25.539,2,1.730181,360.582,-0.8384844,0.4846225,-4.92035,-7.8874,-33.9297,0.07089996,
2,25.549,2,1.726629,360.5784,-0.8390426,0.4859428,-4.92035,-7.8874,-33.9297,0.07089996,
2,25.559,2,1.725981,360.5721,-0.8416967,0.4876627,-4.92035,-7.8874,-33.9297,0.07089996,
2,25.569,2,1.727422,360.5728,-0.839134,0.4857723,-4.92035,-7.8874,-33.9297,0.07089996,
2,25.579,2,1.728363,360.5797,-0.8386136,0.4852069,-4.92035,-7.8874,-33.9297,0.07089996,
2,25.589,2,1.723569,360.5399,-0.8409197,0.4878945,-4.92035,-7.8874,-33.9297,0.07089996,
2,25.599,2,1.727085,360.5646,-0.840692,0.4867693,-4.92855,-7.8874,-33.9305,0.07170105,
2,25.609,2,1.726712,360.5658,-0.8389615,0.4858724,-4.92855,-7.8874,-33.9305,0.07170105,
2,25.619,2,1.723406,360.5728,-0.8437789,0.4895996,-4.92855,-7.8874,-33.9305,0.07170105,
2,25.629,2,1.725039,360.5573,-0.8422636,0.4882577,-4.92855,-7.8874,-33.9305,0.07170105,
2,25.639,2,1.728008,360.5567,-0.8400573,0.486142,-4.92855,-7.8874,-33.9305,0.07170105,
2,25.649,2,1.726195,360.5417,-0.8411264,0.4872721,-4.92855,-7.8874,-33.9305,0.07170105,
2,25.659,2,1.724901,360.5517,-0.8403527,0.487189,-4.92855,-7.8874,-33.9305,0.07170105,
2,25.669,2,1.728541,360.5606,-0.8351052,0.4831273,-4.92855,-7.8874,-33.9305,0.07170105,
2,25.679,2,1.723233,360.5564,-0.8403367,0.4876514,-4.92855,-7.8874,-33.9305,0.07170105,
2,25.689,2,1.725503,360.5477,-0.8406344,0.4871823,-4.92855,-7.8874,-33.9305,0.07170105,
2,25.699,2,1.729742,360.5382,-0.8420765,0.4868221,-4.92855,-7.8874,-33.9305,0.07170105,
2,25.709,2,1.735958,360.5171,-0.84347,0.4858816,-4.92855,-7.8874,-33.9305,0.07170105,
2,25.719,2,1.739938,360.4815,-0.8453877,0.4858724,-4.92855,-7.8874,-33.9305,0.07170105,
2,25.729,2,1.740668,360.4859,-0.8476111,0.4869458,-4.92855,-7.8874,-33.9305,0.07170105,
2,25.739,2,1.741804,360.4838,-0.8491354,0.4875034,-4.92855,-7.8874,-33.9305,0.07170105,
2,25.749,2,1.743479,360.4719,-0.8454955,0.4849473,-4.92855,-7.8874,-33.9305,0.07170105,
2,25.759,2,1.739979,360.4636,-0.8476937,0.4871862,-4.92855,-7.8874,-33.9305,0.07170105,
2,25.769,2,1.742139,360.5016,-0.8496835,0.4877243,-4.92855,-7.8874,-33.9305,0.07170105,
2,25.779,2,1.745222,360.4657,-0.8466892,0.4851469,-4.92855,-7.8874,-33.9305,0.07170105,
2,25.789,2,1.740909,360.4746,-0.8480567,0.4871344,-4.92855,-7.8874,-33.9305,0.07170105,
2,25.799,2,1.74205,360.4581,-0.8483644,0.4869921,-4.92855,-7.8874,-33.9305,0.07170105,
2,25.809,2,1.743293,360.4567,-0.8454079,0.4849487,-4.92855,-7.8874,-33.9305,0.07170105,
2,25.819,2,1.741067,360.4488,-0.8460006,0.4859092,-4.92855,-7.8874,-33.9305,0.07170105,
2,25.829,2,1.741685,360.4456,-0.8492097,0.4875795,-4.92855,-7.8874,-33.9305,0.07170105,
2,25.839,2,1.745196,360.4571,-0.8491566,0.4865679,-4.92855,-7.8874,-33.9305,0.07170105,
2,25.849,2,1.742537,360.4528,-0.8495651,0.487545,-4.93675,-7.8874,-33.9313,0.07250214,
2,25.859,2,1.743186,360.4397,-0.8513535,0.4883895,-4.93675,-7.8874,-33.9313,0.07250214,
2,25.869,2,1.741462,360.4477,-0.8493094,0.487699,-4.93675,-7.8874,-33.9313,0.07250214,
2,25.879,2,1.744905,360.4271,-0.8515449,0.4880178,-4.93675,-7.8874,-33.9313,0.07250214,
2,25.889,2,1.743506,360.4485,-0.851947,0.48864,-4.93675,-7.8874,-33.9313,0.07250214,
2,25.899,2,1.743526,360.448,-0.8508138,0.4879847,-4.93675,-7.8874,-33.9313,0.07250214,
2,25.909,2,1.742531,360.4561,-0.8510224,0.4883829,-4.93675,-7.8874,-33.9313,0.07250214,
2,25.919,2,1.742036,360.4446,-0.8514585,0.488772,-4.93675,-7.8874,-33.9313,0.07250214,
2,25.929,2,1.742763,360.4397,-0.8504434,0.4879856,-4.93675,-7.8874,-33.9313,0.07250214,
2,25.939,2,1.749519,360.4381,-0.8492939,0.4854441,-4.93675,-7.8874,-33.9313,0.07250214,
2,25.949,2,1.750884,360.3887,-0.8509784,0.4860278,-4.93675,-7.8874,-33.9313,0.07250214,
2,25.959,2,1.756365,360.3737,-0.8508428,0.4844339,-4.93675,-7.8874,-33.9313,0.07250214,
2,25.969,2,1.758806,360.3658,-0.854268,0.4857092,-4.93675,-7.8874,-33.9313,0.07250214,
2,25.979,2,1.760815,360.3498,-0.8563409,0.4863321,-4.93675,-7.8874,-33.9313,0.07250214,
2,25.989,2,1.761382,360.3504,-0.8560727,0.4860232,-4.93675,-7.8874,-33.9313,0.07250214,
2,25.999,2,1.760076,360.3185,-0.8591732,0.4881456,-4.93675,-7.8874,-33.9313,0.07250214,
2,26.009,2,1.758563,360.3499,-0.8591353,0.4885439,-4.93675,-7.8874,-33.9313,0.07250214,
2,26.019,2,1.760473,360.3437,-0.8576722,0.4871829,-4.93675,-7.8874,-33.9313,0.07250214,
2,26.029,2,1.759846,360.3421,-0.8600579,0.488712,-4.93675,-7.8874,-33.9313,0.07250214,
2,26.039,2,1.760336,360.3287,-0.8580502,0.4874354,-4.93675,-7.8874,-33.9313,0.07250214,
2,26.049,2,1.759317,360.3375,-0.8566024,0.4868948,-4.93675,-7.8874,-33.9313,0.07250214,
2,26.059,2,1.759685,360.3649,-0.8568117,0.4869119,-4.93675,-7.8874,-33.9313,0.07250214,
2,26.069,2,1.760259,360.3337,-0.8580061,0.4874318,-4.93675,-7.8874,-33.9313,0.07250214,
2,26.079,2,1.759559,360.3363,-0.8563913,0.486708,-4.93675,-7.8874,-33.9313,0.07250214,
2,26.089,2,1.759546,360.3348,-0.8561954,0.4866003,-4.93675,-7.8874,-33.9313,0.07250214,
2,26.099,2,1.758591,360.3201,-0.8561003,0.4868102,-4.93675,-7.8874,-33.9313,0.07250214,
2,26.109,2,1.75781,360.3156,-0.8563789,0.487185,-4.94495,-7.8874,-33.9321,0.07329941,
2,26.119,2,1.759947,360.3384,-0.8572285,0.4870762,-4.94495,-7.8874,-33.9321,0.07329941,
2,26.129,2,1.760554,360.3227,-0.8569203,0.4867333,-4.94495,-7.8874,-33.9321,0.07329941,
2,26.139,2,1.755794,360.3185,-0.8596192,0.4895901,-4.94495,-7.8874,-33.9321,0.07329941,
2,26.149,2,1.758819,360.3227,-0.8592616,0.4885446,-4.94495,-7.8874,-33.9321,0.07329941,
2,26.159,2,1.758271,360.3194,-0.8610289,0.4897022,-4.94495,-7.8874,-33.9321,0.07329941,
2,26.169,2,1.755653,360.3166,-0.8621557,0.4910741,-4.94495,-7.8874,-33.9321,0.07329941,
2,26.179,2,1.755559,360.3441,-0.8612387,0.4905781,-4.94495,-7.8874,-33.9321,0.07329941,
2,26.189,2,1.757958,360.3174,-0.8601028,0.4892624,-4.94495,-7.8874,-33.9321,0.07329941,
2,26.199,2,1.756326,360.3225,-0.8609223,0.4901837,-4.94495,-7.8874,-33.9321,0.07329941,
2,26.209,2,1.757707,360.3235,-0.8617834,0.4902885,-4.94495,-7.8874,-33.9321,0.07329941,
2,26.219,2,1.757366,360.3211,-0.8590183,0.4888102,-4.94495,-7.8874,-33.9321,0.07329941,
2,26.229,2,1.762951,360.2955,-0.8642458,0.4902267,-4.94495,-7.8874,-33.9321,0.07329941,
2,26.239,2,1.767322,360.2751,-0.865761,0.4898718,-4.94495,-7.8874,-33.9321,0.07329941,
2,26.249,2,1.771913,360.2599,-0.8642757,0.4877642,-4.94495,-7.8874,-33.9321,0.07329941,
2,26.259,2,1.773518,360.2453,-0.8669212,0.4888144,-4.94495,-7.8874,-33.9321,0.07329941,
2,26.269,2,1.775882,360.2287,-0.8651739,0.4871798,-4.94495,-7.8874,-33.9321,0.07329941,
2,26.279,2,1.774228,360.2299,-0.8656158,0.4878832,-4.94495,-7.8874,-33.9321,0.07329941,
2,26.289,2,1.772976,360.2289,-0.8689857,0.4901282,-4.94495,-7.8874,-33.9321,0.07329941,
2,26.299,2,1.776541,360.2095,-0.8661734,0.4875619,-4.94495,-7.8874,-33.9321,0.07329941,
2,26.309,2,1.776031,360.232,-0.8662375,0.4877378,-4.94495,-7.8874,-33.9321,0.07329941,
2,26.319,2,1.772997,360.2319,-0.8688077,0.490022,-4.94495,-7.8874,-33.9321,0.07329941,
2,26.329,2,1.774568,360.2296,-0.8684043,0.489361,-4.94495,-7.8874,-33.9321,0.07329941,
2,26.339,2,1.774039,360.1975,-0.8681676,0.4893736,-4.94495,-7.8874,-33.9321,0.07329941,
2,26.349,2,1.774344,360.2038,-0.8709857,0.4908777,-4.94495,-7.8874,-33.9321,0.07329941,
2,26.359,2,1.775501,360.2034,-0.8689388,0.4894048,-4.94495,-7.8874,-33.9321,0.07329941,
2,26.369,2,1.775133,360.2073,-0.8672343,0.488546,-4.94495,-7.8874,-33.9321,0.07329941,
2,26.379,2,1.772173,360.2285,-0.8694565,0.4906159,-4.9543,-7.8874,-33.9329,0.07410049,
2,26.389,2,1.776066,360.2139,-0.8668019,0.4880459,-4.9543,-7.8874,-33.9329,0.07410049,
2,26.399,2,1.774291,360.2012,-0.8648684,0.4874446,-4.9543,-7.8874,-33.9329,0.07410049,
2,26.409,2,1.773462,360.2098,-0.8704614,0.490826,-4.9543,-7.8874,-33.9329,0.07410049,
2,26.419,2,1.773522,360.2037,-0.8689264,0.4899439,-4.9543,-7.8874,-33.9329,0.07410049,
2,26.429,2,1.774947,360.2018,-0.8672832,0.4886249,-4.9543,-7.8874,-33.9329,0.07410049,
2,26.439,2,1.773405,360.1888,-0.8718247,0.4916107,-4.9543,-7.8874,-33.9329,0.07410049,
2,26.449,2,1.773302,360.1906,-0.8702764,0.4907661,-4.9543,-7.8874,-33.9329,0.07410049,
2,26.459,2,1.773788,360.2081,-0.8711091,0.4911011,-4.9543,-7.8874,-33.9329,0.07410049,
2,26.469,2,1.773596,360.1897,-0.8715576,0.491407,-4.9543,-7.8874,-33.9329,0.07410049,
2,26.479,2,1.774282,360.1862,-0.8711423,0.4909829,-4.9543,-7.8874,-33.9329,0.07410049,
2,26.489,2,1.772599,360.2029,-0.8732326,0.4926285,-4.9543,-7.8874,-33.9329,0.07410049,
2,26.499,2,1.778406,360.1746,-0.8745069,0.4917364,-4.9543,-7.8874,-33.9329,0.07410049,
2,26.509,2,1.78532,360.1621,-0.8722348,0.4885592,-4.9543,-7.8874,-33.9329,0.07410049,
2,26.519,2,1.785118,360.1365,-0.873307,0.4892153,-4.9543,-7.8874,-33.9329,0.07410049,
2,26.529,2,1.788962,360.1085,-0.8754328,0.4893523,-4.9543,-7.8874,-33.9329,0.07410049,
2,26.539,2,1.793148,360.1238,-0.8730622,0.486888,-4.9543,-7.8874,-33.9329,0.07410049,
2,26.549,2,1.793043,360.1241,-0.8725549,0.4866334,-4.9543,-7.8874,-33.9329,0.07410049,
2,26.559,2,1.790573,360.1173,-0.8776205,0.490134,-4.9543,-7.8874,-33.9329,0.07410049,
2,26.569,2,1.792426,360.1005,-0.8746098,0.4879475,-4.9543,-7.8874,-33.9329,0.07410049,
2,26.579,2,1.792585,360.1213,-0.8764198,0.4889138,-4.9543,-7.8874,-33.9329,0.07410049,
2,26.589,2,1.793014,360.1026,-0.8779523,0.4896517,-4.9543,-7.8874,-33.9329,0.07410049,
2,26.599,2,1.792511,360.1169,-0.8769295,0.4892186,-4.9543,-7.8874,-33.9329,0.07410049,
2,26.609,2,1.792642,360.1247,-0.8790263,0.4903523,-4.9543,-7.8874,-33.9329,0.07410049,
2,26.619,2,1.791855,360.0934,-0.8803009,0.4912791,-4.9543,-7.8874,-33.9329,0.07410049,
2,26.629,2,1.792097,360.0887,-0.8770615,0.4894051,-4.9543,-7.8874,-33.9329,0.07410049,
2,26.639,2,1.792191,360.09,-0.8794486,0.4907115,-4.9543,-7.8874,-33.9329,0.07410049,
2,26.649,2,1.79249,360.0832,-0.8792201,0.4905022,-4.9543,-7.8874,-33.9329,0.07410049,
2,26.659,2,1.790498,360.0985,-0.877794,0.4902512,-4.9543,-7.8874,-33.9329,0.07410049,
2,26.669,2,1.790723,360.1075,-0.8781902,0.4904109,-4.9641,-7.8874,-33.9337,0.07490158,
2,26.679,2,1.790615,360.0852,-0.8776965,0.4901648,-4.9641,-7.8874,-33.9337,0.07490158,
2,26.689,2,1.792669,360.0869,-0.8752826,0.4882565,-4.9641,-7.8874,-33.9337,0.07490158,
2,26.699,2,1.791535,360.082,-0.8787904,0.4905238,-4.9641,-7.8874,-33.9337,0.07490158,
2,26.709,2,1.791715,360.0812,-0.8782453,0.4901702,-4.9641,-7.8874,-33.9337,0.07490158,
2,26.719,2,1.792304,360.0793,-0.878655,0.4902378,-4.9641,-7.8874,-33.9337,0.07490158,
2,26.729,2,1.792171,360.0784,-0.8803276,0.4912075,-4.9641,-7.8874,-33.9337,0.07490158,
2,26.739,2,1.791434,360.0646,-0.8801588,0.4913151,-4.9641,-7.8874,-33.9337,0.07490158,
2,26.749,2,1.791859,360.0775,-0.8797671,0.4909801,-4.9641,-7.8874,-33.9337,0.07490158,
2,26.759,2,1.789623,360.0508,-0.8813044,0.4924525,-4.9641,-7.8874,-33.9337,0.07490158,
2,26.769,2,1.789492,360.0693,-0.8809511,0.4922913,-4.9641,-7.8874,-33.9337,0.07490158,
2,26.779,2,1.790895,360.0828,-0.878997,0.4908144,-4.9641,-7.8874,-33.9337,0.07490158,
2,26.789,2,1.796933,360.0599,-0.8826351,0.4911899,-4.9641,-7.8874,-33.9337,0.07490158,
2,26.799,2,1.800281,360.0278,-0.8838775,0.4909663,-4.9641,-7.8874,-33.9337,0.07490158,
2,26.809,2,1.80582,360.0085,-0.8836449,0.4893315,-4.9641,-7.8874,-33.9337,0.07490158,
2,26.819,2,1.809111,359.9945,-0.886815,0.4901938,-4.9641,-7.8874,-33.9337,0.07490158,
2,26.829,2,1.807104,359.9963,-0.8825769,0.4883931,-4.9641,-7.8874,-33.9337,0.07490158,
2,26.839,2,1.807957,359.9961,-0.8843453,0.4891407,-4.9641,-7.8874,-33.9337,0.07490158,
2,26.849,2,1.807056,359.9922,-0.8852334,0.4898761,-4.9641,-7.8874,-33.9337,0.07490158,
2,26.859,2,1.809616,359.9867,-0.8851121,0.4891159,-4.9641,-7.8874,-33.9337,0.07490158,
2,26.869,2,1.806198,359.9777,-0.8865188,0.4908203,-4.9641,-7.8874,-33.9337,0.07490158,
2,26.879,2,1.808032,359.9991,-0.8868834,0.4905241,-4.9641,-7.8874,-33.9337,0.07490158,
2,26.889,2,1.808635,359.9642,-0.8845636,0.489078,-4.9641,-7.8874,-33.9337,0.07490158,
2,26.899,2,1.80741,359.9887,-0.8883284,0.4914925,-4.9641,-7.8874,-33.9337,0.07490158,
2,26.909,2,1.808146,359.9847,-0.8884583,0.4913643,-4.9641,-7.8874,-33.9337,0.07490158,
2,26.919,2,1.808798,359.9703,-0.884918,0.4892298,-4.974,-7.8874,-33.9346,0.07580185,
2,26.929,2,1.805413,359.9768,-0.8886265,0.4922012,-4.974,-7.8874,-33.9346,0.07580185,
2,26.939,2,1.807176,359.9996,-0.8876734,0.4911937,-4.974,-7.8874,-33.9346,0.07580185,
2,26.949,2,1.809858,359.973,-0.884182,0.4885367,-4.974,-7.8874,-33.9346,0.07580185,
2,26.959,2,1.807648,359.9811,-0.8870582,0.490725,-4.974,-7.8874,-33.9346,0.07580185,
2,26.969,2,1.807473,359.966,-0.8849289,0.4895945,-4.974,-7.8874,-33.9346,0.07580185,
2,26.979,2,1.805898,359.9608,-0.8868051,0.4910604,-4.974,-7.8874,-33.9346,0.07580185,
2,26.989,2,1.807091,359.9514,-0.8835466,0.4889331,-4.974,-7.8874,-33.9346,0.07580185,
2,26.999,2,1.811047,359.9418,-0.8844001,0.4883363,-4.974,-7.8874,-33.9346,0.07580185,
2,27.009,2,1.808151,359.9594,-0.8861452,0.4900835,-4.974,-7.8874,-33.9346,0.07580185,
2,27.019,2,1.807851,359.9642,-0.8878531,0.4911097,-4.974,-7.8874,-33.9346,0.07580185,
2,27.029,2,1.809881,359.9598,-0.8870247,0.4901011,-4.974,-7.8874,-33.9346,0.07580185,
2,27.039,2,1.809979,359.9533,-0.8879885,0.490607,-4.974,-7.8874,-33.9346,0.07580185,
2,27.049,2,1.816073,359.9085,-0.8905643,0.4903792,-4.974,-7.8874,-33.9346,0.07580185,
2,27.059,2,1.820907,359.9092,-0.8917219,0.4897131,-4.974,-7.8874,-33.9346,0.07580185,
2,27.069,2,1.821239,359.8835,-0.893251,0.4904634,-4.974,-7.8874,-33.9346,0.07580185,
2,27.079,2,1.8254,359.8794,-0.8960466,0.490877,-4.974,-7.8874,-33.9346,0.07580185,
2,27.089,2,1.824898,359.8725,-0.8939455,0.4898604,-4.974,-7.8874,-33.9346,0.07580185,
2,27.099,2,1.827602,359.8617,-0.8932211,0.4887393,-4.974,-7.8874,-33.9346,0.07580185,
2,27.109,2,1.8263,359.8683,-0.8928142,0.488865,-4.974,-7.8874,-33.9346,0.07580185,
2,27.119,2,1.827927,359.8797,-0.8913864,0.4876487,-4.974,-7.8874,-33.9346,0.07580185,
2,27.129,2,1.825434,359.8732,-0.8905446,0.4878535,-4.974,-7.8874,-33.9346,0.07580185,
2,27.139,2,1.823802,359.8735,-0.8942662,0.4903309,-4.974,-7.8874,-33.9346,0.07580185,
2,27.149,2,1.825513,359.8467,-0.8934106,0.4894025,-4.974,-7.8874,-33.9346,0.07580185,
2,27.159,2,1.827245,359.8553,-0.8950213,0.4898201,-4.974,-7.8874,-33.9346,0.07580185,
2,27.169,2,1.825015,359.8388,-0.8943342,0.4900422,-4.974,-7.8874,-33.9346,0.07580185,
2,27.179,2,1.82787,359.8533,-0.8939969,0.489092,-4.974,-7.8874,-33.9346,0.07580185,
2,27.189,2,1.825482,359.8625,-0.8950894,0.4903304,-4.974,-7.8874,-33.9346,0.07580185,
2,27.199,2,1.824841,359.8526,-0.8985509,0.4923994,-4.974,-7.8874,-33.9346,0.07580185,
2,27.209,2,1.823876,359.848,-0.8976133,0.4921461,-4.974,-7.8874,-33.9346,0.07580185,
2,27.219,2,1.823044,359.85,-0.8972527,0.4921727,-4.9827,-7.8874,-33.9354,0.07659912,
2,27.229,2,1.825661,359.8727,-0.8972545,0.4914684,-4.9827,-7.8874,-33.9354,0.07659912,
2,27.239,2,1.824073,359.8496,-0.8943653,0.4903122,-4.9827,-7.8874,-33.9354,0.07659912,
2,27.249,2,1.823065,359.8537,-0.8953817,0.4911409,-4.9827,-7.8874,-33.9354,0.07659912,
2,27.259,2,1.822614,359.8491,-0.8968059,0.4920438,-4.9827,-7.8874,-33.9354,0.07659912,
2,27.269,2,1.824958,359.844,-0.8945858,0.4901952,-4.9827,-7.8874,-33.9354,0.07659912,
