Repository: jacquesNIT/Polymer-Scratching

Files Structure:

<material>_<maximum_load>_<load_rate>_<sample_number>_<try_number>

- sample_number (s1, s2, ...) is used to indicate another iteration of the same test.
- try_number (1, 2, ...) simply indicates that precedent tests failed, it does not matter.

Scratch Process:

All scratchs were performed using the Rockwell indenter with the "Scratch.Rx" model in MFT. 
All tests have at a length of 2mm and a progressive load.

The same results are also accessible on the scratch pc of the lab, in the "jacques/second_batch" folder.
The "Additionnal_Batch" folder contains unverified results that were used to test the machine, it is advised not to use those.

General Notes:

File: Lab results/Main_Batch/PC/4N/PC_4N_4Nm.csv (part 10 of 13)
Recipe, UpperSample, LowerSample, OtherInfo, Averaging, LogFrequency, Type, Radius,TestDate, Operator, Customer, RefStd, Temperature, RH, Liquid, LastCalibDate, LCFz, LCFx, Tip, OtherData, samplevs
scratch only.Rx,,,,10,1000,Scratch,1,9/10/2026 1:51:05 PM,,,ASTM/ISO,,,N/A,N/A,,,,Linear: 0.1 to 4;4;2;2.051282,0.3,
Step, Timestamp, RecipeStep, DAQ.Fz (N),DAQ.CAP (um),DAQ.Fx (N),DAQ.COF (),XYZ.X Position (mm),XYZ.Y Position (mm),XYZ.Z Position (mm),XYZ.Z Depth (mm),
2,41.259,2,2.764521,352.0225,-1.445964,0.5230432,-5.4571,-7.8874,-33.9824,0.1236,
2,41.269,2,2.765054,352.0508,-1.445103,0.5226311,-5.4571,-7.8874,-33.9824,0.1236,
2,41.279,2,2.76524,352.0366,-1.444687,0.5224455,-5.4571,-7.8874,-33.9824,0.1236,
2,41.289,2,2.764179,352.032,-1.443668,0.5222773,-5.4571,-7.8874,-33.9824,0.1236,
2,41.299,2,2.764703,352.0124,-1.44463,0.5225264,-5.4571,-7.8874,-33.9824,0.1236,
2,41.309,2,2.7634,352.0049,-1.44031,0.5212092,-5.4571,-7.8874,-33.9824,0.1236,
2,41.319,2,2.764427,351.9972,-1.442186,0.5216942,-5.4653,-7.8874,-33.9833,0.1245003,
2,41.329,2,2.763607,351.9767,-1.445026,0.5228768,-5.4653,-7.8874,-33.9833,0.1245003,
2,41.339,2,2.764085,351.9992,-1.44376,0.5223285,-5.4653,-7.8874,-33.9833,0.1245003,
2,41.349,2,2.765019,352.0014,-1.444706,0.5224941,-5.4653,-7.8874,-33.9833,0.1245003,
2,41.359,2,2.764038,351.9813,-1.451707,0.5252125,-5.4653,-7.8874,-33.9833,0.1245003,
2,41.369,2,2.76278,351.9939,-1.448144,0.524162,-5.4653,-7.8874,-33.9833,0.1245003,
2,41.379,2,2.767394,351.9595,-1.448117,0.5232784,-5.4653,-7.8874,-33.9833,0.1245003,
2,41.389,2,2.766646,352.002,-1.446905,0.5229816,-5.4653,-7.8874,-33.9833,0.1245003,
2,41.399,2,2.762748,351.9915,-1.44602,0.5233989,-5.4653,-7.8874,-33.9833,0.1245003,
2,41.409,2,2.768303,351.9807,-1.449036,0.5234383,-5.4653,-7.8874,-33.9833,0.1245003,
2,41.419,2,2.774704,351.9362,-1.45073,0.5228413,-5.4653,-7.8874,-33.9833,0.1245003,
2,41.429,2,2.778451,351.9203,-1.44855,0.5213515,-5.4653,-7.8874,-33.9833,0.1245003,
2,41.439,2,2.780363,351.9133,-1.451828,0.5221719,-5.4653,-7.8874,-33.9833,0.1245003,
2,41.449,2,2.782919,351.9071,-1.449192,0.5207451,-5.4653,-7.8874,-33.9833,0.1245003,
2,41.459,2,2.782764,351.8961,-1.449561,0.5209067,-5.4653,-7.8874,-33.9833,0.1245003,
2,41.469,2,2.78172,351.8862,-1.450212,0.5213363,-5.4653,-7.8874,-33.9833,0.1245003,
2,41.479,2,2.783321,351.8667,-1.451764,0.5215942,-5.4653,-7.8874,-33.9833,0.1245003,
2,41.489,2,2.782851,351.8772,-1.452029,0.5217777,-5.4653,-7.8874,-33.9833,0.1245003,
2,41.499,2,2.781179,351.8434,-1.454208,0.5228748,-5.4653,-7.8874,-33.9833,0.1245003,
2,41.509,2,2.783967,351.8608,-1.451502,0.5213789,-5.4653,-7.8874,-33.9833,0.1245003,
2,41.519,2,2.781989,351.8715,-1.454702,0.5229002,-5.4653,-7.8874,-33.9833,0.1245003,
2,41.529,2,2.78337,351.8595,-1.456299,0.5232145,-5.47407,-7.8874,-33.9842,0.1254005,
2,41.539,2,2.780928,351.8481,-1.454829,0.5231449,-5.47407,-7.8874,-33.9842,0.1254005,
2,41.549,2,2.783433,351.8593,-1.456024,0.5231036,-5.47407,-7.8874,-33.9842,0.1254005,
2,41.559,2,2.782339,351.8807,-1.455041,0.5229561,-5.47407,-7.8874,-33.9842,0.1254005,
2,41.569,2,2.780323,351.8414,-1.454842,0.5232636,-5.47407,-7.8874,-33.9842,0.1254005,
2,41.579,2,2.781422,351.8683,-1.453209,0.5224699,-5.47407,-7.8874,-33.9842,0.1254005,
2,41.589,2,2.781709,351.8373,-1.452945,0.5223209,-5.47407,-7.8874,-33.9842,0.1254005,
2,41.599,2,2.783035,351.8246,-1.451408,0.5215197,-5.47407,-7.8874,-33.9842,0.1254005,
2,41.609,2,2.781467,351.8129,-1.452332,0.5221459,-5.47407,-7.8874,-33.9842,0.1254005,
2,41.619,2,2.782253,351.8252,-1.452784,0.5221609,-5.47407,-7.8874,-33.9842,0.1254005,
2,41.629,2,2.784745,351.8205,-1.451705,0.5213063,-5.47407,-7.8874,-33.9842,0.1254005,
2,41.639,2,2.781896,351.8247,-1.455186,0.5230914,-5.47407,-7.8874,-33.9842,0.1254005,
2,41.649,2,2.785605,351.8133,-1.456705,0.5229404,-5.47407,-7.8874,-33.9842,0.1254005,
2,41.659,2,2.794554,351.7795,-1.455592,0.5208673,-5.47407,-7.8874,-33.9842,0.1254005,
2,41.669,2,2.793729,351.767,-1.459779,0.52252,-5.47407,-7.8874,-33.9842,0.1254005,
2,41.679,2,2.798862,351.761,-1.462693,0.5226027,-5.47407,-7.8874,-33.9842,0.1254005,
2,41.689,2,2.799792,351.7534,-1.46237,0.5223137,-5.47407,-7.8874,-33.9842,0.1254005,
2,41.699,2,2.79841,351.7483,-1.462752,0.5227084,-5.47407,-7.8874,-33.9842,0.1254005,
2,41.709,2,2.799515,351.7408,-1.462427,0.522386,-5.47407,-7.8874,-33.9842,0.1254005,
2,41.719,2,2.79909,351.7283,-1.46127,0.5220517,-5.47407,-7.8874,-33.9842,0.1254005,
2,41.729,2,2.798985,351.7358,-1.460069,0.5216421,-5.47407,-7.8874,-33.9842,0.1254005,
2,41.739,2,2.801244,351.7193,-1.460488,0.5213713,-5.47407,-7.8874,-33.9842,0.1254005,
2,41.749,2,2.800642,351.722,-1.456606,0.5200973,-5.47407,-7.8874,-33.9842,0.1254005,
2,41.759,2,2.800034,351.7185,-1.46002,0.5214296,-5.47407,-7.8874,-33.9842,0.1254005,
2,41.769,2,2.798445,351.6801,-1.461668,0.5223143,-5.47407,-7.8874,-33.9842,0.1254005,
2,41.779,2,2.798629,351.6859,-1.460699,0.5219337,-5.47407,-7.8874,-33.9842,0.1254005,
2,41.789,2,2.800714,351.6474,-1.462756,0.5222798,-5.47407,-7.8874,-33.9842,0.1254005,
2,41.799,2,2.797435,351.6932,-1.462526,0.5228095,-5.48228,-7.8874,-33.985,0.1262016,
2,41.809,2,2.796876,351.6895,-1.463631,0.5233094,-5.48228,-7.8874,-33.985,0.1262016,
2,41.819,2,2.798204,351.646,-1.46772,0.5245222,-5.48228,-7.8874,-33.985,0.1262016,
2,41.829,2,2.799152,351.6755,-1.465641,0.5236017,-5.48228,-7.8874,-33.985,0.1262016,
2,41.839,2,2.798947,351.6792,-1.465822,0.5237046,-5.48228,-7.8874,-33.985,0.1262016,
2,41.849,2,2.799506,351.6415,-1.467396,0.5241626,-5.48228,-7.8874,-33.985,0.1262016,
2,41.859,2,2.79792,351.677,-1.46423,0.523328,-5.48228,-7.8874,-33.985,0.1262016,
2,41.869,2,2.799273,351.6834,-1.462774,0.5225551,-5.48228,-7.8874,-33.985,0.1262016,
2,41.879,2,2.798605,351.6776,-1.462484,0.5225759,-5.48228,-7.8874,-33.985,0.1262016,
2,41.889,2,2.796715,351.6534,-1.46188,0.5227133,-5.48228,-7.8874,-33.985,0.1262016,
2,41.899,2,2.798504,351.657,-1.459556,0.5215487,-5.48228,-7.8874,-33.985,0.1262016,
2,41.909,2,2.80346,351.6403,-1.463229,0.5219367,-5.48228,-7.8874,-33.985,0.1262016,
2,41.919,2,2.80806,351.6129,-1.463032,0.5210118,-5.48228,-7.8874,-33.985,0.1262016,
2,41.929,2,2.811215,351.5925,-1.467549,0.5220338,-5.48228,-7.8874,-33.985,0.1262016,
2,41.939,2,2.817051,351.5706,-1.470482,0.5219932,-5.48228,-7.8874,-33.985,0.1262016,
2,41.949,2,2.817018,351.5694,-1.470684,0.5220712,-5.48228,-7.8874,-33.985,0.1262016,
2,41.959,2,2.815176,351.5861,-1.47085,0.5224718,-5.48228,-7.8874,-33.985,0.1262016,
2,41.969,2,2.817591,351.5614,-1.471331,0.5221947,-5.48228,-7.8874,-33.985,0.1262016,
2,41.979,2,2.816138,351.5605,-1.470528,0.522179,-5.48228,-7.8874,-33.985,0.1262016,
2,41.989,2,2.817107,351.5594,-1.471852,0.5224692,-5.48228,-7.8874,-33.985,0.1262016,
2,41.999,2,2.817124,351.5554,-1.472282,0.5226187,-5.48228,-7.8874,-33.985,0.1262016,
2,42.009,2,2.814592,351.5496,-1.472517,0.5231723,-5.48228,-7.8874,-33.985,0.1262016,
2,42.019,2,2.816833,351.5265,-1.47029,0.5219656,-5.48228,-7.8874,-33.985,0.1262016,
2,42.029,2,2.814699,351.5308,-1.469247,0.5219908,-5.48228,-7.8874,-33.985,0.1262016,
2,42.039,2,2.817504,351.5314,-1.466661,0.5205531,-5.48995,-7.8874,-33.9859,0.1271019,
2,42.049,2,2.814833,351.539,-1.468262,0.5216162,-5.48995,-7.8874,-33.9859,0.1271019,
2,42.059,2,2.816001,351.5193,-1.470779,0.5222934,-5.48995,-7.8874,-33.9859,0.1271019,
2,42.069,2,2.815665,351.5176,-1.469284,0.521825,-5.48995,-7.8874,-33.9859,0.1271019,
2,42.079,2,2.816022,351.5283,-1.469742,0.5219212,-5.48995,-7.8874,-33.9859,0.1271019,
2,42.089,2,2.815165,351.5084,-1.471922,0.5228547,-5.48995,-7.8874,-33.9859,0.1271019,
2,42.099,2,2.815452,351.5038,-1.470809,0.5224059,-5.48995,-7.8874,-33.9859,0.1271019,
2,42.109,2,2.820288,351.4913,-1.470695,0.52147,-5.48995,-7.8874,-33.9859,0.1271019,
2,42.119,2,2.82287,351.4828,-1.474033,0.5221751,-5.48995,-7.8874,-33.9859,0.1271019,
2,42.129,2,2.825193,351.4411,-1.475888,0.5224024,-5.48995,-7.8874,-33.9859,0.1271019,
2,42.139,2,2.830233,351.4055,-1.47834,0.5223385,-5.48995,-7.8874,-33.9859,0.1271019,
2,42.149,2,2.836239,351.4308,-1.477172,0.5208208,-5.48995,-7.8874,-33.9859,0.1271019,
2,42.159,2,2.833809,351.4315,-1.478449,0.5217181,-5.48995,-7.8874,-33.9859,0.1271019,
2,42.169,2,2.833672,351.4337,-1.47955,0.5221318,-5.48995,-7.8874,-33.9859,0.1271019,
2,42.179,2,2.835047,351.4102,-1.476434,0.5207793,-5.48995,-7.8874,-33.9859,0.1271019,
2,42.189,2,2.834922,351.395,-1.474095,0.5199773,-5.48995,-7.8874,-33.9859,0.1271019,
2,42.199,2,2.835613,351.4058,-1.475027,0.520179,-5.48995,-7.8874,-33.9859,0.1271019,
2,42.209,2,2.834188,351.3932,-1.475976,0.5207754,-5.48995,-7.8874,-33.9859,0.1271019,
2,42.219,2,2.834242,351.3934,-1.477503,0.5213044,-5.48995,-7.8874,-33.9859,0.1271019,
2,42.229,2,2.832782,351.3708,-1.479511,0.5222819,-5.48995,-7.8874,-33.9859,0.1271019,
2,42.239,2,2.831804,351.3811,-1.480217,0.5227119,-5.48995,-7.8874,-33.9859,0.1271019,
2,42.249,2,2.83422,351.3802,-1.47967,0.5220731,-5.48995,-7.8874,-33.9859,0.1271019,
2,42.259,2,2.829683,351.3411,-1.481453,0.5235402,-5.48995,-7.8874,-33.9859,0.1271019,
2,42.269,2,2.833386,351.3731,-1.479511,0.5221704,-5.48995,-7.8874,-33.9859,0.1271019,
2,42.279,2,2.833261,351.3709,-1.479457,0.5221745,-5.49815,-7.8874,-33.9867,0.1278992,
2,42.289,2,2.831706,351.3753,-1.480439,0.5228083,-5.49815,-7.8874,-33.9867,0.1278992,
2,42.299,2,2.831844,351.3366,-1.481642,0.5232074,-5.49815,-7.8874,-33.9867,0.1278992,
2,42.309,2,2.831013,351.3489,-1.479079,0.5224557,-5.49815,-7.8874,-33.9867,0.1278992,
2,42.319,2,2.831046,351.3507,-1.476127,0.5214069,-5.49815,-7.8874,-33.9867,0.1278992,
2,42.329,2,2.830827,351.3409,-1.476231,0.521484,-5.49815,-7.8874,-33.9867,0.1278992,
2,42.339,2,2.831842,351.3519,-1.476875,0.5215246,-5.49815,-7.8874,-33.9867,0.1278992,
2,42.349,2,2.831659,351.3414,-1.478169,0.5220153,-5.49815,-7.8874,-33.9867,0.1278992,
2,42.359,2,2.830768,351.3253,-1.477588,0.5219741,-5.49815,-7.8874,-33.9867,0.1278992,
2,42.369,2,2.834448,351.3294,-1.480381,0.5222819,-5.49815,-7.8874,-33.9867,0.1278992,
2,42.379,2,2.841405,351.3055,-1.481583,0.5214261,-5.49815,-7.8874,-33.9867,0.1278992,
2,42.389,2,2.843036,351.2751,-1.483637,0.5218495,-5.49815,-7.8874,-33.9867,0.1278992,
2,42.399,2,2.848824,351.2748,-1.487911,0.5222895,-5.49815,-7.8874,-33.9867,0.1278992,
2,42.409,2,2.849215,351.2671,-1.489562,0.5227973,-5.49815,-7.8874,-33.9867,0.1278992,
2,42.419,2,2.849197,351.2498,-1.487201,0.5219719,-5.49815,-7.8874,-33.9867,0.1278992,
2,42.429,2,2.848683,351.2391,-1.489998,0.5230479,-5.49815,-7.8874,-33.9867,0.1278992,
2,42.439,2,2.850402,351.2623,-1.489535,0.5225701,-5.49815,-7.8874,-33.9867,0.1278992,
2,42.449,2,2.848171,351.2454,-1.485705,0.5216347,-5.49815,-7.8874,-33.9867,0.1278992,
2,42.459,2,2.849344,351.2574,-1.486228,0.5216034,-5.49815,-7.8874,-33.9867,0.1278992,
2,42.469,2,2.846911,351.234,-1.486592,0.5221772,-5.49815,-7.8874,-33.9867,0.1278992,
2,42.479,2,2.849117,351.2162,-1.483643,0.520738,-5.49815,-7.8874,-33.9867,0.1278992,
2,42.489,2,2.848399,351.2078,-1.485054,0.5213646,-5.5069,-7.8874,-33.9876,0.1287994,
2,42.499,2,2.844741,351.2051,-1.485922,0.52234,-5.5069,-7.8874,-33.9876,0.1287994,
2,42.509,2,2.84851,351.2152,-1.486089,0.5217073,-5.5069,-7.8874,-33.9876,0.1287994,
2,42.519,2,2.84953,351.2115,-1.489315,0.5226529,-5.5069,-7.8874,-33.9876,0.1287994,
2,42.529,2,2.848596,351.2001,-1.489487,0.5228847,-5.5069,-7.8874,-33.9876,0.1287994,
2,42.539,2,2.847934,351.1946,-1.490066,0.5232093,-5.5069,-7.8874,-33.9876,0.1287994,
2,42.549,2,2.849318,351.1645,-1.491052,0.5233013,-5.5069,-7.8874,-33.9876,0.1287994,
2,42.559,2,2.849999,351.1977,-1.490896,0.5231218,-5.5069,-7.8874,-33.9876,0.1287994,
2,42.569,2,2.846415,351.2166,-1.491234,0.523899,-5.5069,-7.8874,-33.9876,0.1287994,
2,42.579,2,2.847567,351.2127,-1.494181,0.5247219,-5.5069,-7.8874,-33.9876,0.1287994,
2,42.589,2,2.850774,351.1769,-1.491495,0.5231895,-5.5069,-7.8874,-33.9876,0.1287994,
2,42.599,2,2.856435,351.168,-1.490098,0.5216635,-5.5069,-7.8874,-33.9876,0.1287994,
2,42.609,2,2.856007,351.1315,-1.49346,0.5229189,-5.5069,-7.8874,-33.9876,0.1287994,
2,42.619,2,2.863737,351.1261,-1.494332,0.5218118,-5.5069,-7.8874,-33.9876,0.1287994,
2,42.629,2,2.868697,351.1175,-1.491362,0.5198745,-5.5069,-7.8874,-33.9876,0.1287994,
2,42.639,2,2.866796,351.0942,-1.494692,0.5213808,-5.5069,-7.8874,-33.9876,0.1287994,
2,42.649,2,2.865662,351.0772,-1.495108,0.5217322,-5.5069,-7.8874,-33.9876,0.1287994,
2,42.659,2,2.866184,351.0716,-1.495317,0.5217099,-5.5069,-7.8874,-33.9876,0.1287994,
2,42.669,2,2.864354,351.0612,-1.496685,0.522521,-5.5069,-7.8874,-33.9876,0.1287994,
2,42.679,2,2.864488,351.0771,-1.496723,0.5225099,-5.5069,-7.8874,-33.9876,0.1287994,
2,42.689,2,2.865986,351.0753,-1.497954,0.5226663,-5.5069,-7.8874,-33.9876,0.1287994,
2,42.699,2,2.863723,351.0585,-1.501175,0.524204,-5.5069,-7.8874,-33.9876,0.1287994,
2,42.709,2,2.863085,351.0532,-1.501309,0.5243677,-5.51455,-7.8874,-33.9884,0.1296005,
2,42.719,2,2.864503,351.0666,-1.49849,0.5231239,-5.51455,-7.8874,-33.9884,0.1296005,
2,42.729,2,2.8655,351.0755,-1.499184,0.5231842,-5.51455,-7.8874,-33.9884,0.1296005,
2,42.739,2,2.864579,351.0643,-1.498176,0.5230006,-5.51455,-7.8874,-33.9884,0.1296005,
2,42.749,2,2.86478,351.0576,-1.497572,0.5227529,-5.51455,-7.8874,-33.9884,0.1296005,
2,42.759,2,2.866353,351.0374,-1.495665,0.5218006,-5.51455,-7.8874,-33.9884,0.1296005,
2,42.769,2,2.863157,351.0268,-1.496732,0.5227558,-5.51455,-7.8874,-33.9884,0.1296005,
2,42.779,2,2.862661,351.0193,-1.494189,0.5219581,-5.51455,-7.8874,-33.9884,0.1296005,
2,42.789,2,2.866378,351.0214,-1.495342,0.5216835,-5.51455,-7.8874,-33.9884,0.1296005,
2,42.799,2,2.865646,351.03,-1.496711,0.5222945,-5.51455,-7.8874,-33.9884,0.1296005,
2,42.809,2,2.8638,351.033,-1.498231,0.5231619,-5.51455,-7.8874,-33.9884,0.1296005,
2,42.819,2,2.865279,351.0282,-1.500025,0.5235177,-5.51455,-7.8874,-33.9884,0.1296005,
2,42.829,2,2.868394,351.0045,-1.497669,0.5221279,-5.51455,-7.8874,-33.9884,0.1296005,
2,42.839,2,2.874009,350.9884,-1.499656,0.5217993,-5.51455,-7.8874,-33.9884,0.1296005,
2,42.849,2,2.875182,350.991,-1.503639,0.5229716,-5.51455,-7.8874,-33.9884,0.1296005,
2,42.859,2,2.880224,350.9553,-1.503986,0.5221769,-5.51455,-7.8874,-33.9884,0.1296005,
2,42.869,2,2.885265,350.9593,-1.504627,0.5214867,-5.51455,-7.8874,-33.9884,0.1296005,
2,42.879,2,2.883802,350.9354,-1.508376,0.5230511,-5.51455,-7.8874,-33.9884,0.1296005,
2,42.889,2,2.884553,350.9287,-1.505091,0.5217761,-5.51455,-7.8874,-33.9884,0.1296005,
2,42.899,2,2.882869,350.933,-1.503768,0.5216219,-5.51455,-7.8874,-33.9884,0.1296005,
2,42.909,2,2.882457,350.9226,-1.503649,0.5216551,-5.51455,-7.8874,-33.9884,0.1296005,
2,42.919,2,2.882964,350.9189,-1.500522,0.5204788,-5.51455,-7.8874,-33.9884,0.1296005,
2,42.929,2,2.882415,350.9218,-1.502384,0.5212242,-5.51455,-7.8874,-33.9884,0.1296005,
2,42.939,2,2.882073,350.8891,-1.504485,0.5220147,-5.51455,-7.8874,-33.9884,0.1296005,
2,42.949,2,2.880935,350.8759,-1.505606,0.5226101,-5.51455,-7.8874,-33.9884,0.1296005,
2,42.959,2,2.881926,350.8452,-1.50618,0.5226297,-5.51455,-7.8874,-33.9884,0.1296005,
2,42.969,2,2.881634,350.886,-1.506496,0.5227923,-5.52227,-7.8874,-33.9892,0.1304016,
2,42.979,2,2.87874,350.8941,-1.506938,0.5234714,-5.52227,-7.8874,-33.9892,0.1304016,
2,42.989,2,2.877836,350.8722,-1.509611,0.5245646,-5.52227,-7.8874,-33.9892,0.1304016,
2,42.999,2,2.882175,350.8712,-1.507764,0.5231342,-5.52227,-7.8874,-33.9892,0.1304016,
2,43.009,2,2.880814,350.8769,-1.509555,0.5240029,-5.52227,-7.8874,-33.9892,0.1304016,
2,43.019,2,2.879504,350.8805,-1.509148,0.5241,-5.52227,-7.8874,-33.9892,0.1304016,
2,43.029,2,2.880292,350.886,-1.507823,0.5234964,-5.52227,-7.8874,-33.9892,0.1304016,
2,43.039,2,2.881666,350.8728,-1.50636,0.5227394,-5.52227,-7.8874,-33.9892,0.1304016,
2,43.049,2,2.881663,350.8812,-1.504063,0.5219428,-5.52227,-7.8874,-33.9892,0.1304016,
2,43.059,2,2.882288,350.8499,-1.504772,0.5220755,-5.52227,-7.8874,-33.9892,0.1304016,
2,43.069,2,2.881076,350.8459,-1.50289,0.5216418,-5.52227,-7.8874,-33.9892,0.1304016,
2,43.079,2,2.883554,350.8507,-1.503807,0.5215117,-5.52227,-7.8874,-33.9892,0.1304016,
2,43.089,2,2.887932,350.835,-1.504674,0.5210212,-5.52227,-7.8874,-33.9892,0.1304016,
2,43.099,2,2.890309,350.8083,-1.508151,0.5217957,-5.52227,-7.8874,-33.9892,0.1304016,
2,43.109,2,2.894749,350.7856,-1.511864,0.5222782,-5.52227,-7.8874,-33.9892,0.1304016,
2,43.119,2,2.897952,350.7737,-1.512384,0.5218803,-5.52227,-7.8874,-33.9892,0.1304016,
2,43.129,2,2.898157,350.7857,-1.513301,0.5221597,-5.52227,-7.8874,-33.9892,0.1304016,
2,43.139,2,2.897039,350.7681,-1.516533,0.5234768,-5.52227,-7.8874,-33.9892,0.1304016,
2,43.149,2,2.899629,350.7666,-1.514416,0.5222791,-5.52227,-7.8874,-33.9892,0.1304016,
2,43.159,2,2.897482,350.7663,-1.515442,0.5230204,-5.52227,-7.8874,-33.9892,0.1304016,
2,43.169,2,2.898839,350.7546,-1.515959,0.5229538,-5.52227,-7.8874,-33.9892,0.1304016,
2,43.179,2,2.899376,350.7415,-1.513988,0.5221773,-5.52227,-7.8874,-33.9892,0.1304016,
2,43.189,2,2.898329,350.7373,-1.513062,0.5220464,-5.52227,-7.8874,-33.9892,0.1304016,
2,43.199,2,2.897149,350.7352,-1.512499,0.5220647,-5.52227,-7.8874,-33.9892,0.1304016,
2,43.209,2,2.897647,350.7433,-1.510592,0.5213166,-5.52227,-7.8874,-33.9892,0.1304016,
2,43.219,2,2.897199,350.737,-1.513066,0.5222511,-5.52227,-7.8874,-33.9892,0.1304016,
2,43.229,2,2.897775,350.7282,-1.514144,0.5225194,-5.52227,-7.8874,-33.9892,0.1304016,
2,43.239,2,2.899863,350.7043,-1.513545,0.5219367,-5.53153,-7.8874,-33.99,0.1312027,
2,43.249,2,2.897415,350.7119,-1.512635,0.5220636,-5.53153,-7.8874,-33.99,0.1312027,
2,43.259,2,2.897758,350.7068,-1.516146,0.5232135,-5.53153,-7.8874,-33.99,0.1312027,
2,43.269,2,2.897002,350.7045,-1.515432,0.5231037,-5.53153,-7.8874,-33.99,0.1312027,
2,43.279,2,2.89659,350.7157,-1.516637,0.5235939,-5.53153,-7.8874,-33.99,0.1312027,
2,43.289,2,2.895553,350.706,-1.51765,0.5241314,-5.53153,-7.8874,-33.99,0.1312027,
2,43.299,2,2.897909,350.6861,-1.517817,0.5237627,-5.53153,-7.8874,-33.99,0.1312027,
2,43.309,2,2.896176,350.67,-1.518343,0.5242578,-5.53153,-7.8874,-33.99,0.1312027,
2,43.319,2,2.895222,350.7064,-1.515001,0.5232763,-5.53153,-7.8874,-33.99,0.1312027,
2,43.329,2,2.899316,350.7004,-1.515272,0.5226308,-5.53153,-7.8874,-33.99,0.1312027,
2,43.339,2,2.903128,350.6927,-1.515742,0.5221065,-5.53153,-7.8874,-33.99,0.1312027,
2,43.349,2,2.909687,350.6328,-1.517992,0.5217029,-5.53153,-7.8874,-33.99,0.1312027,
2,43.359,2,2.913842,350.6079,-1.517557,0.5208097,-5.53153,-7.8874,-33.99,0.1312027,
2,43.369,2,2.913708,350.6101,-1.518417,0.5211288,-5.53153,-7.8874,-33.99,0.1312027,
2,43.379,2,2.915594,350.6052,-1.520741,0.5215888,-5.53153,-7.8874,-33.99,0.1312027,
2,43.389,2,2.914961,350.6018,-1.520465,0.5216075,-5.53153,-7.8874,-33.99,0.1312027,
2,43.399,2,2.912823,350.5886,-1.523297,0.5229626,-5.53153,-7.8874,-33.99,0.1312027,
2,43.409,2,2.916064,350.5888,-1.522189,0.5220014,-5.53153,-7.8874,-33.99,0.1312027,
2,43.419,2,2.914274,350.5987,-1.52296,0.5225863,-5.53153,-7.8874,-33.99,0.1312027,
2,43.429,2,2.913622,350.559,-1.52675,0.5240043,-5.53153,-7.8874,-33.99,0.1312027,
2,43.439,2,2.915269,350.5874,-1.525432,0.5232558,-5.53153,-7.8874,-33.99,0.1312027,
2,43.449,2,2.915258,350.587,-1.523764,0.5226858,-5.53972,-7.8874,-33.9909,0.1320992,
2,43.459,2,2.913389,350.5729,-1.525761,0.5237064,-5.53972,-7.8874,-33.9909,0.1320992,
2,43.469,2,2.913065,350.5642,-1.526872,0.5241463,-5.53972,-7.8874,-33.9909,0.1320992,
2,43.479,2,2.914237,350.5582,-1.524355,0.5230716,-5.53972,-7.8874,-33.9909,0.1320992,
2,43.489,2,2.911912,350.5381,-1.524186,0.5234315,-5.53972,-7.8874,-33.9909,0.1320992,
2,43.499,2,2.912999,350.5626,-1.523957,0.5231574,-5.53972,-7.8874,-33.9909,0.1320992,
2,43.509,2,2.912566,350.5577,-1.521572,0.5224162,-5.53972,-7.8874,-33.9909,0.1320992,
2,43.519,2,2.91227,350.5474,-1.522668,0.5228459,-5.53972,-7.8874,-33.9909,0.1320992,
2,43.529,2,2.913869,350.5317,-1.522315,0.5224377,-5.53972,-7.8874,-33.9909,0.1320992,
2,43.539,2,2.909998,350.5437,-1.525311,0.5241624,-5.53972,-7.8874,-33.9909,0.1320992,
2,43.549,2,2.912821,350.555,-1.52857,0.5247731,-5.53972,-7.8874,-33.9909,0.1320992,
2,43.559,2,2.920451,350.5156,-1.528484,0.5233727,-5.53972,-7.8874,-33.9909,0.1320992,
2,43.569,2,2.917264,350.4828,-1.531294,0.5249075,-5.53972,-7.8874,-33.9909,0.1320992,
2,43.579,2,2.923043,350.4712,-1.535961,0.5254664,-5.53972,-7.8874,-33.9909,0.1320992,
2,43.589,2,2.927476,350.459,-1.537322,0.5251357,-5.53972,-7.8874,-33.9909,0.1320992,
2,43.599,2,2.926525,350.4564,-1.538209,0.5256093,-5.53972,-7.8874,-33.9909,0.1320992,
2,43.609,2,2.929314,350.4532,-1.536537,0.5245382,-5.53972,-7.8874,-33.9909,0.1320992,
2,43.619,2,2.928462,350.451,-1.533206,0.5235534,-5.53972,-7.8874,-33.9909,0.1320992,
2,43.629,2,2.928105,350.4589,-1.533081,0.5235745,-5.53972,-7.8874,-33.9909,0.1320992,
2,43.639,2,2.924945,350.4291,-1.533862,0.5244071,-5.53972,-7.8874,-33.9909,0.1320992,
2,43.649,2,2.925561,350.4202,-1.530146,0.5230264,-5.53972,-7.8874,-33.9909,0.1320992,
2,43.659,2,2.928121,350.4161,-1.531085,0.52289,-5.53972,-7.8874,-33.9909,0.1320992,
2,43.669,2,2.926229,350.4099,-1.53222,0.5236158,-5.53972,-7.8874,-33.9909,0.1320992,
2,43.679,2,2.926576,350.4133,-1.534065,0.5241843,-5.53972,-7.8874,-33.9909,0.1320992,
2,43.689,2,2.926664,350.421,-1.535157,0.5245416,-5.53972,-7.8874,-33.9909,0.1320992,
2,43.699,2,2.930461,350.4011,-1.536271,0.5242422,-5.53972,-7.8874,-33.9909,0.1320992,
2,43.709,2,2.924934,350.4017,-1.536226,0.5252174,-5.54738,-7.8874,-33.9917,0.1329002,
2,43.719,2,2.924953,350.361,-1.5385,0.5259912,-5.54738,-7.8874,-33.9917,0.1329002,
2,43.729,2,2.926896,350.4108,-1.537284,0.5252269,-5.54738,-7.8874,-33.9917,0.1329002,
2,43.739,2,2.926552,350.4036,-1.536006,0.5248519,-5.54738,-7.8874,-33.9917,0.1329002,
2,43.749,2,2.927885,350.4113,-1.53867,0.5255229,-5.54738,-7.8874,-33.9917,0.1329002,
2,43.759,2,2.928635,350.3787,-1.538928,0.5254763,-5.54738,-7.8874,-33.9917,0.1329002,
2,43.769,2,2.926969,350.3846,-1.535315,0.5245408,-5.54738,-7.8874,-33.9917,0.1329002,
2,43.779,2,2.925952,350.3759,-1.536897,0.5252638,-5.54738,-7.8874,-33.9917,0.1329002,
2,43.789,2,2.927699,350.3723,-1.533986,0.5239564,-5.54738,-7.8874,-33.9917,0.1329002,
2,43.799,2,2.925592,350.3712,-1.533191,0.5240619,-5.54738,-7.8874,-33.9917,0.1329002,
2,43.809,2,2.927327,350.3645,-1.536452,0.5248653,-5.54738,-7.8874,-33.9917,0.1329002,
2,43.819,2,2.928416,350.3427,-1.536933,0.5248345,-5.54738,-7.8874,-33.9917,0.1329002,
2,43.829,2,2.933047,350.344,-1.537895,0.5243334,-5.54738,-7.8874,-33.9917,0.1329002,
2,43.839,2,2.940158,350.2945,-1.542161,0.5245164,-5.54738,-7.8874,-33.9917,0.1329002,
2,43.849,2,2.942081,350.2972,-1.543745,0.524712,-5.54738,-7.8874,-33.9917,0.1329002,
2,43.859,2,2.946218,350.287,-1.547501,0.5252501,-5.54738,-7.8874,-33.9917,0.1329002,
2,43.869,2,2.945694,350.2819,-1.547861,0.5254657,-5.54738,-7.8874,-33.9917,0.1329002,
2,43.879,2,2.94415,350.275,-1.544641,0.5246474,-5.54738,-7.8874,-33.9917,0.1329002,
2,43.889,2,2.946425,350.2756,-1.545692,0.5245992,-5.54738,-7.8874,-33.9917,0.1329002,
2,43.899,2,2.946916,350.2864,-1.546161,0.524671,-5.54738,-7.8874,-33.9917,0.1329002,
2,43.909,2,2.946445,350.2751,-1.544798,0.5242922,-5.54738,-7.8874,-33.9917,0.1329002,
2,43.919,2,2.942859,350.2668,-1.545312,0.5251056,-5.54738,-7.8874,-33.9917,0.1329002,
2,43.929,2,2.946579,350.2565,-1.544297,0.5240985,-5.54738,-7.8874,-33.9917,0.1329002,
2,43.939,2,2.946177,350.2511,-1.540881,0.5230103,-5.54738,-7.8874,-33.9917,0.1329002,
2,43.949,2,2.942795,350.2329,-1.541496,0.5238203,-5.54738,-7.8874,-33.9917,0.1329002,
2,43.959,2,2.94084,350.2294,-1.544084,0.5250489,-5.55562,-7.8874,-33.9926,0.1338005,
2,43.969,2,2.944667,350.2262,-1.542802,0.5239308,-5.55562,-7.8874,-33.9926,0.1338005,
2,43.979,2,2.944738,350.2373,-1.544729,0.5245726,-5.55562,-7.8874,-33.9926,0.1338005,
2,43.989,2,2.943024,350.2194,-1.549446,0.5264808,-5.55562,-7.8874,-33.9926,0.1338005,
2,43.999,2,2.943886,350.2081,-1.54744,0.5256453,-5.55562,-7.8874,-33.9926,0.1338005,
2,44.009,2,2.944242,350.2176,-1.548242,0.5258544,-5.55562,-7.8874,-33.9926,0.1338005,
2,44.019,2,2.941801,350.2316,-1.549786,0.5268155,-5.55562,-7.8874,-33.9926,0.1338005,
2,44.029,2,2.947346,350.1972,-1.54889,0.5255203,-5.55562,-7.8874,-33.9926,0.1338005,
2,44.039,2,2.951831,350.1964,-1.549991,0.5250946,-5.55562,-7.8874,-33.9926,0.1338005,
2,44.049,2,2.954232,350.1543,-1.553819,0.5259638,-5.55562,-7.8874,-33.9926,0.1338005,
2,44.059,2,2.958614,350.145,-1.552387,0.5247008,-5.55562,-7.8874,-33.9926,0.1338005,
2,44.069,2,2.960003,350.1336,-1.55083,0.5239286,-5.55562,-7.8874,-33.9926,0.1338005,
2,44.079,2,2.963564,350.1313,-1.550737,0.5232676,-5.55562,-7.8874,-33.9926,0.1338005,
2,44.089,2,2.960233,350.1234,-1.548547,0.5231166,-5.55562,-7.8874,-33.9926,0.1338005,
2,44.099,2,2.96112,350.1111,-1.551151,0.5238391,-5.55562,-7.8874,-33.9926,0.1338005,
2,44.109,2,2.96103,350.0873,-1.553765,0.5247381,-5.55562,-7.8874,-33.9926,0.1338005,
2,44.119,2,2.960215,350.0832,-1.551692,0.5241821,-5.55562,-7.8874,-33.9926,0.1338005,
2,44.129,2,2.961161,350.0389,-1.555236,0.5252118,-5.55562,-7.8874,-33.9926,0.1338005,
2,44.139,2,2.960927,350.0862,-1.554076,0.5248613,-5.55562,-7.8874,-33.9926,0.1338005,
2,44.149,2,2.961826,350.0835,-1.555949,0.5253344,-5.55562,-7.8874,-33.9926,0.1338005,
2,44.159,2,2.961329,350.0677,-1.560928,0.5271041,-5.55562,-7.8874,-33.9926,0.1338005,
2,44.169,2,2.960619,350.0676,-1.558849,0.5265279,-5.55562,-7.8874,-33.9926,0.1338005,
2,44.179,2,2.959039,350.071,-1.557012,0.5261883,-5.55562,-7.8874,-33.9926,0.1338005,
2,44.189,2,2.960642,350.0729,-1.562023,0.5275961,-5.55562,-7.8874,-33.9926,0.1338005,
2,44.199,2,2.960481,350.073,-1.556694,0.5258247,-5.5638,-7.8874,-33.9934,0.1346016,
2,44.209,2,2.960595,350.0687,-1.555851,0.5255195,-5.5638,-7.8874,-33.9934,0.1346016,
2,44.219,2,2.959819,350.0677,-1.556259,0.5257953,-5.5638,-7.8874,-33.9934,0.1346016,
2,44.229,2,2.960705,350.0453,-1.555479,0.5253747,-5.5638,-7.8874,-33.9934,0.1346016,
2,44.239,2,2.959355,350.0429,-1.555083,0.5254804,-5.5638,-7.8874,-33.9934,0.1346016,
2,44.249,2,2.960132,350.0331,-1.557276,0.5260834,-5.5638,-7.8874,-33.9934,0.1346016,
2,44.259,2,2.959923,350.0334,-1.554989,0.5253476,-5.5638,-7.8874,-33.9934,0.1346016,
2,44.269,2,2.958616,350.0404,-1.558031,0.5266081,-5.5638,-7.8874,-33.9934,0.1346016,
2,44.279,2,2.958252,350.0108,-1.559907,0.5273071,-5.5638,-7.8874,-33.9934,0.1346016,
2,44.289,2,2.963889,350.0119,-1.559455,0.5261517,-5.5638,-7.8874,-33.9934,0.1346016,
2,44.299,2,2.967468,350.0405,-1.561023,0.5260456,-5.5638,-7.8874,-33.9934,0.1346016,
2,44.309,2,2.974047,349.9857,-1.565606,0.5264229,-5.5638,-7.8874,-33.9934,0.1346016,
2,44.319,2,2.976451,349.9724,-1.568152,0.5268528,-5.5638,-7.8874,-33.9934,0.1346016,
2,44.329,2,2.978349,349.9665,-1.567179,0.5261906,-5.5638,-7.8874,-33.9934,0.1346016,
2,44.339,2,2.976988,349.9627,-1.569324,0.5271516,-5.5638,-7.8874,-33.9934,0.1346016,
2,44.349,2,2.976034,349.9474,-1.565644,0.5260841,-5.5638,-7.8874,-33.9934,0.1346016,
2,44.359,2,2.978025,349.9446,-1.567232,0.5262654,-5.5638,-7.8874,-33.9934,0.1346016,
2,44.369,2,2.978946,349.9306,-1.565016,0.5253588,-5.5638,-7.8874,-33.9934,0.1346016,
2,44.379,2,2.977166,349.9348,-1.562681,0.5248887,-5.5638,-7.8874,-33.9934,0.1346016,
2,44.389,2,2.977088,349.9352,-1.563432,0.5251547,-5.5638,-7.8874,-33.9934,0.1346016,
2,44.399,2,2.97603,349.9161,-1.567156,0.5265928,-5.5638,-7.8874,-33.9934,0.1346016,
2,44.409,2,2.97586,349.8995,-1.565412,0.5260369,-5.5638,-7.8874,-33.9934,0.1346016,
2,44.419,2,2.975899,349.8973,-1.5655,0.5260594,-5.5638,-7.8874,-33.9934,0.1346016,
2,44.429,2,2.976163,349.907,-1.567253,0.5266017,-5.5638,-7.8874,-33.9934,0.1346016,
2,44.439,2,2.973271,349.9057,-1.570092,0.5280689,-5.5638,-7.8874,-33.9934,0.1346016,
2,44.449,2,2.975415,349.893,-1.571277,0.5280864,-5.5638,-7.8874,-33.9934,0.1346016,
2,44.459,2,2.975687,349.8924,-1.571503,0.5281143,-5.57255,-7.8874,-33.9942,0.1354027,
2,44.469,2,2.971392,349.8804,-1.57011,0.5284089,-5.57255,-7.8874,-33.9942,0.1354027,
2,44.479,2,2.974279,349.854,-1.572767,0.5287893,-5.57255,-7.8874,-33.9942,0.1354027,
2,44.489,2,2.975583,349.8953,-1.571635,0.5281771,-5.57255,-7.8874,-33.9942,0.1354027,
2,44.499,2,2.975266,349.8934,-1.56854,0.5271932,-5.57255,-7.8874,-33.9942,0.1354027,
2,44.509,2,2.975183,349.8983,-1.570356,0.5278183,-5.57255,-7.8874,-33.9942,0.1354027,
2,44.519,2,2.974909,349.8669,-1.568449,0.527226,-5.57255,-7.8874,-33.9942,0.1354027,
2,44.529,2,2.974427,349.8654,-1.565264,0.5262406,-5.57255,-7.8874,-33.9942,0.1354027,
2,44.539,2,2.973132,349.8597,-1.569197,0.5277926,-5.57255,-7.8874,-33.9942,0.1354027,
2,44.549,2,2.974947,349.8484,-1.568742,0.5273175,-5.57255,-7.8874,-33.9942,0.1354027,
2,44.559,2,2.978108,349.8543,-1.57286,0.5281406,-5.57255,-7.8874,-33.9942,0.1354027,
2,44.569,2,2.980906,349.7966,-1.575885,0.5286596,-5.57255,-7.8874,-33.9942,0.1354027,
2,44.579,2,2.987949,349.8051,-1.575421,0.5272584,-5.57255,-7.8874,-33.9942,0.1354027,
2,44.589,2,2.991638,349.7868,-1.575613,0.5266723,-5.57255,-7.8874,-33.9942,0.1354027,
2,44.599,2,2.993327,349.7503,-1.579068,0.5275294,-5.57255,-7.8874,-33.9942,0.1354027,
2,44.609,2,2.993684,349.7767,-1.579598,0.5276436,-5.57255,-7.8874,-33.9942,0.1354027,
2,44.619,2,2.993949,349.7695,-1.579131,0.527441,-5.57255,-7.8874,-33.9942,0.1354027,
2,44.629,2,2.992764,349.7711,-1.581318,0.5283806,-5.57255,-7.8874,-33.9942,0.1354027,
2,44.639,2,2.990823,349.7513,-1.579621,0.528156,-5.57255,-7.8874,-33.9942,0.1354027,
2,44.649,2,2.994134,349.7452,-1.577951,0.5270141,-5.57255,-7.8874,-33.9942,0.1354027,
2,44.659,2,2.99412,349.7269,-1.576268,0.5264546,-5.57255,-7.8874,-33.9942,0.1354027,
2,44.669,2,2.993695,349.7391,-1.574559,0.5259584,-5.57255,-7.8874,-33.9942,0.1354027,
2,44.679,2,2.992227,349.7329,-1.577642,0.5272467,-5.57255,-7.8874,-33.9942,0.1354027,
2,44.689,2,2.993403,349.7329,-1.579525,0.5276687,-5.57255,-7.8874,-33.9942,0.1354027,
2,44.699,2,2.993916,349.7095,-1.577871,0.5270259,-5.57255,-7.8874,-33.9942,0.1354027,
2,44.709,2,2.99107,349.7316,-1.578467,0.5277265,-5.57255,-7.8874,-33.9942,0.1354027,
2,44.719,2,2.991291,349.7334,-1.58091,0.5285044,-5.57255,-7.8874,-33.9942,0.1354027,
2,44.729,2,2.990745,349.7152,-1.578981,0.5279557,-5.58187,-7.8874,-33.9951,0.1362991,
2,44.739,2,2.993071,349.7107,-1.583295,0.5289868,-5.58187,-7.8874,-33.9951,0.1362991,
2,44.749,2,2.991234,349.7085,-1.585213,0.5299531,-5.58187,-7.8874,-33.9951,0.1362991,
2,44.759,2,2.992145,349.6936,-1.58167,0.5286074,-5.58187,-7.8874,-33.9951,0.1362991,
2,44.769,2,2.991851,349.6744,-1.583886,0.5294001,-5.58187,-7.8874,-33.9951,0.1362991,
2,44.779,2,2.993106,349.7173,-1.582489,0.5287113,-5.58187,-7.8874,-33.9951,0.1362991,
2,44.789,2,2.990999,349.6938,-1.580124,0.5282932,-5.58187,-7.8874,-33.9951,0.1362991,
2,44.799,2,2.991071,349.6943,-1.581131,0.5286173,-5.58187,-7.8874,-33.9951,0.1362991,
2,44.809,2,2.989518,349.6799,-1.580566,0.5287026,-5.58187,-7.8874,-33.9951,0.1362991,
2,44.819,2,2.990319,349.6656,-1.578989,0.5280336,-5.58187,-7.8874,-33.9951,0.1362991,
2,44.829,2,2.992394,349.6548,-1.580778,0.5282654,-5.58187,-7.8874,-33.9951,0.1362991,
2,44.839,2,2.991164,349.6593,-1.58157,0.5287472,-5.58187,-7.8874,-33.9951,0.1362991,
2,44.849,2,2.993885,349.6552,-1.581462,0.5282308,-5.58187,-7.8874,-33.9951,0.1362991,
2,44.859,2,3.001191,349.6326,-1.586706,0.5286922,-5.58187,-7.8874,-33.9951,0.1362991,
2,44.869,2,3.004092,349.6048,-1.587928,0.5285884,-5.58187,-7.8874,-33.9951,0.1362991,
2,44.879,2,3.007096,349.5887,-1.590312,0.5288532,-5.58187,-7.8874,-33.9951,0.1362991,
2,44.889,2,3.009962,349.5544,-1.592275,0.5290016,-5.58187,-7.8874,-33.9951,0.1362991,
2,44.899,2,3.010365,349.5945,-1.589695,0.5280737,-5.58187,-7.8874,-33.9951,0.1362991,
2,44.909,2,3.009886,349.581,-1.590795,0.5285233,-5.58187,-7.8874,-33.9951,0.1362991,
2,44.919,2,3.009231,349.588,-1.593045,0.5293863,-5.58187,-7.8874,-33.9951,0.1362991,
2,44.929,2,3.008054,349.5528,-1.59143,0.5290563,-5.58187,-7.8874,-33.9951,0.1362991,
2,44.939,2,3.011877,349.549,-1.589736,0.5278226,-5.58187,-7.8874,-33.9951,0.1362991,
2,44.949,2,3.010141,349.5513,-1.589062,0.527903,-5.58187,-7.8874,-33.9951,0.1362991,
2,44.959,2,3.007759,349.5502,-1.589146,0.5283487,-5.58187,-7.8874,-33.9951,0.1362991,
2,44.969,2,3.007916,349.5397,-1.588507,0.528109,-5.58187,-7.8874,-33.9951,0.1362991,
2,44.979,2,3.010171,349.5362,-1.589039,0.5278901,-5.58187,-7.8874,-33.9951,0.1362991,
2,44.989,2,3.007559,349.5216,-1.591257,0.5290858,-5.58187,-7.8874,-33.9951,0.1362991,
2,44.999,2,3.007704,349.5131,-1.591673,0.5291987,-5.58187,-7.8874,-33.9951,0.1362991,
2,45.009,2,3.00691,349.4808,-1.591695,0.5293459,-5.58187,-7.8874,-33.9951,0.1362991,
2,45.019,2,3.01045,349.5089,-1.591421,0.5286322,-5.5917,-7.8874,-33.996,0.1371994,
2,45.029,2,3.004212,349.4707,-1.594871,0.5308782,-5.5917,-7.8874,-33.996,0.1371994,
2,45.039,2,3.008519,349.5057,-1.596545,0.5306749,-5.5917,-7.8874,-33.996,0.1371994,
2,45.049,2,3.010522,349.498,-1.593634,0.5293546,-5.5917,-7.8874,-33.996,0.1371994,
2,45.059,2,3.003214,349.5057,-1.597195,0.5318286,-5.5917,-7.8874,-33.996,0.1371994,
2,45.069,2,3.009666,349.5013,-1.596287,0.5303869,-5.5917,-7.8874,-33.996,0.1371994,
2,45.079,2,3.011006,349.5017,-1.593356,0.5291774,-5.5917,-7.8874,-33.996,0.1371994,
2,45.089,2,3.001024,349.5125,-1.597712,0.532389,-5.5917,-7.8874,-33.996,0.1371994,
2,45.099,2,3.00751,349.48,-1.5953,0.5304389,-5.5917,-7.8874,-33.996,0.1371994,
2,45.109,2,3.012945,349.4787,-1.591223,0.5281288,-5.5917,-7.8874,-33.996,0.1371994,
2,45.119,2,3.001963,349.4672,-1.596037,0.5316646,-5.5917,-7.8874,-33.996,0.1371994,
2,45.129,2,3.015201,349.4381,-1.596233,0.5293953,-5.5917,-7.8874,-33.996,0.1371994,
2,45.139,2,3.030503,349.4117,-1.595003,0.5263162,-5.5917,-7.8874,-33.996,0.1371994,
2,45.149,2,3.021534,349.4183,-1.603263,0.5306123,-5.5917,-7.8874,-33.996,0.1371994,
2,45.159,2,3.024052,349.3995,-1.606321,0.5311818,-5.5917,-7.8874,-33.996,0.1371994,
2,45.169,2,3.030438,349.3913,-1.601488,0.5284677,-5.5917,-7.8874,-33.996,0.1371994,
2,45.179,2,3.024071,349.3759,-1.606306,0.5311735,-5.5917,-7.8874,-33.996,0.1371994,
2,45.189,2,3.030629,349.3979,-1.605758,0.5298433,-5.5917,-7.8874,-33.996,0.1371994,
2,45.199,2,3.030758,349.3817,-1.603002,0.5289112,-5.5917,-7.8874,-33.996,0.1371994,
2,45.209,2,3.024024,349.3822,-1.609374,0.5321961,-5.5917,-7.8874,-33.996,0.1371994,
2,45.219,2,3.028247,349.357,-1.607322,0.5307764,-5.5917,-7.8874,-33.996,0.1371994,
2,45.229,2,3.025112,349.3612,-1.601966,0.5295559,-5.5917,-7.8874,-33.996,0.1371994,
2,45.239,2,3.027664,349.357,-1.605953,0.5304263,-5.5917,-7.8874,-33.996,0.1371994,
2,45.249,2,3.026655,349.3559,-1.60304,0.5296406,-5.5917,-7.8874,-33.996,0.1371994,
2,45.259,2,3.0239,349.3524,-1.599903,0.529086,-5.5917,-7.8874,-33.996,0.1371994,
2,45.269,2,3.02844,349.3415,-1.604093,0.5296763,-5.5917,-7.8874,-33.996,0.1371994,
2,45.279,2,3.022082,349.3116,-1.605159,0.5311436,-5.5917,-7.8874,-33.996,0.1371994,
2,45.289,2,3.022271,349.3276,-1.604341,0.5308395,-5.601,-7.8874,-33.9969,0.1380997,
2,45.299,2,3.031462,349.265,-1.606137,0.5298225,-5.601,-7.8874,-33.9969,0.1380997,
2,45.309,2,3.021638,349.3287,-1.60601,0.531503,-5.601,-7.8874,-33.9969,0.1380997,
2,45.319,2,3.0224,349.3254,-1.608262,0.5321143,-5.601,-7.8874,-33.9969,0.1380997,
2,45.329,2,3.026025,349.3031,-1.612118,0.5327513,-5.601,-7.8874,-33.9969,0.1380997,
2,45.339,2,3.02598,349.3159,-1.608279,0.5314901,-5.601,-7.8874,-33.9969,0.1380997,
2,45.349,2,3.025828,349.3095,-1.608967,0.5317445,-5.601,-7.8874,-33.9969,0.1380997,
2,45.359,2,3.029619,349.313,-1.611683,0.5319754,-5.601,-7.8874,-33.9969,0.1380997,
2,45.369,2,3.02003,349.3132,-1.608106,0.5324802,-5.601,-7.8874,-33.9969,0.1380997,
2,45.379,2,3.024287,349.3071,-1.607287,0.53146,-5.601,-7.8874,-33.9969,0.1380997,
2,45.389,2,3.032334,349.3006,-1.606218,0.529697,-5.601,-7.8874,-33.9969,0.1380997,
2,45.399,2,3.029925,349.2726,-1.606433,0.5301892,-5.601,-7.8874,-33.9969,0.1380997,
2,45.409,2,3.033283,349.2306,-1.609803,0.5307131,-5.601,-7.8874,-33.9969,0.1380997,
2,45.419,2,3.042892,349.225,-1.610672,0.5293227,-5.601,-7.8874,-33.9969,0.1380997,
2,45.429,2,3.043469,349.2106,-1.61042,0.5291396,-5.601,-7.8874,-33.9969,0.1380997,
2,45.439,2,3.046178,349.2032,-1.61612,0.5305402,-5.601,-7.8874,-33.9969,0.1380997,
2,45.449,2,3.042197,349.1931,-1.618087,0.5318809,-5.601,-7.8874,-33.9969,0.1380997,
2,45.459,2,3.044946,349.1897,-1.617047,0.5310594,-5.601,-7.8874,-33.9969,0.1380997,
2,45.469,2,3.046972,349.2038,-1.61597,0.5303528,-5.601,-7.8874,-33.9969,0.1380997,
2,45.479,2,3.045266,349.2125,-1.619248,0.5317264,-5.601,-7.8874,-33.9969,0.1380997,
2,45.489,2,3.044032,349.175,-1.618538,0.5317087,-5.601,-7.8874,-33.9969,0.1380997,
2,45.499,2,3.044887,349.1711,-1.618703,0.5316133,-5.601,-7.8874,-33.9969,0.1380997,
2,45.509,2,3.042242,349.1356,-1.620269,0.5325904,-5.601,-7.8874,-33.9969,0.1380997,
2,45.519,2,3.044052,349.1529,-1.617779,0.5314556,-5.601,-7.8874,-33.9969,0.1380997,
2,45.529,2,3.043365,349.1468,-1.615983,0.5309855,-5.6103,-7.8874,-33.9979,0.1390991,
2,45.539,2,3.041165,349.1474,-1.615923,0.53135,-5.6103,-7.8874,-33.9979,0.1390991,
2,45.549,2,3.045648,349.153,-1.614371,0.5300583,-5.6103,-7.8874,-33.9979,0.1390991,
2,45.559,2,3.044996,349.1589,-1.614098,0.5300822,-5.6103,-7.8874,-33.9979,0.1390991,
2,45.569,2,3.0423,349.1356,-1.619468,0.5323172,-5.6103,-7.8874,-33.9979,0.1390991,
2,45.579,2,3.043622,349.1194,-1.619181,0.5319915,-5.6103,-7.8874,-33.9979,0.1390991,
2,45.589,2,3.046339,349.1109,-1.615973,0.5304638,-5.6103,-7.8874,-33.9979,0.1390991,
2,45.599,2,3.043434,349.1159,-1.6191,0.5319977,-5.6103,-7.8874,-33.9979,0.1390991,
2,45.609,2,3.042173,349.1148,-1.622045,0.5331864,-5.6103,-7.8874,-33.9979,0.1390991,
2,45.619,2,3.043212,349.1096,-1.622082,0.5330166,-5.6103,-7.8874,-33.9979,0.1390991,
2,45.629,2,3.0449,349.1104,-1.621859,0.5326476,-5.6103,-7.8874,-33.9979,0.1390991,
2,45.639,2,3.044204,349.1063,-1.621832,0.5327606,-5.6103,-7.8874,-33.9979,0.1390991,
2,45.649,2,3.048937,349.061,-1.624635,0.5328529,-5.6103,-7.8874,-33.9979,0.1390991,
2,45.659,2,3.052872,349.0731,-1.623171,0.5316864,-5.6103,-7.8874,-33.9979,0.1390991,
2,45.669,2,3.056454,349.0552,-1.623575,0.5311956,-5.6103,-7.8874,-33.9979,0.1390991,
2,45.679,2,3.05897,349.0474,-1.626028,0.5315607,-5.6103,-7.8874,-33.9979,0.1390991,
2,45.689,2,3.062131,349.0149,-1.625583,0.5308665,-5.6103,-7.8874,-33.9979,0.1390991,
2,45.699,2,3.061655,349.0027,-1.623873,0.5303904,-5.6103,-7.8874,-33.9979,0.1390991,
2,45.709,2,3.06118,349.015,-1.625771,0.5310929,-5.6103,-7.8874,-33.9979,0.1390991,
2,45.719,2,3.06254,348.9984,-1.625834,0.5308776,-5.6103,-7.8874,-33.9979,0.1390991,
2,45.729,2,3.064622,348.9951,-1.628055,0.5312418,-5.6103,-7.8874,-33.9979,0.1390991,
2,45.739,2,3.06209,348.9778,-1.629747,0.5322334,-5.6103,-7.8874,-33.9979,0.1390991,
2,45.749,2,3.061108,348.9766,-1.629175,0.5322175,-5.6103,-7.8874,-33.9979,0.1390991,
2,45.759,2,3.063056,348.9911,-1.630137,0.5321931,-5.6103,-7.8874,-33.9979,0.1390991,
2,45.769,2,3.060415,348.9563,-1.632776,0.5335147,-5.6103,-7.8874,-33.9979,0.1390991,
2,45.779,2,3.061016,348.9839,-1.630753,0.5327489,-5.6103,-7.8874,-33.9979,0.1390991,
2,45.789,2,3.063117,348.956,-1.631239,0.5325423,-5.61907,-7.8874,-33.9988,0.1399994,
2,45.799,2,3.061886,348.9685,-1.633099,0.5333636,-5.61907,-7.8874,-33.9988,0.1399994,
2,45.809,2,3.060614,348.9417,-1.631252,0.5329819,-5.61907,-7.8874,-33.9988,0.1399994,
2,45.819,2,3.059399,348.9526,-1.631241,0.5331901,-5.61907,-7.8874,-33.9988,0.1399994,
2,45.829,2,3.06008,348.9279,-1.628008,0.532015,-5.61907,-7.8874,-33.9988,0.1399994,
2,45.839,2,3.059027,348.9507,-1.628107,0.5322304,-5.61907,-7.8874,-33.9988,0.1399994,
2,45.849,2,3.059784,348.9431,-1.627692,0.5319629,-5.61907,-7.8874,-33.9988,0.1399994,
2,45.859,2,3.059673,348.9373,-1.632014,0.5333951,-5.61907,-7.8874,-33.9988,0.1399994,
2,45.869,2,3.060822,348.9192,-1.630004,0.532538,-5.61907,-7.8874,-33.9988,0.1399994,
2,45.879,2,3.061832,348.9401,-1.629581,0.5322243,-5.61907,-7.8874,-33.9988,0.1399994,
2,45.889,2,3.058326,348.9448,-1.633249,0.5340336,-5.61907,-7.8874,-33.9988,0.1399994,
2,45.899,2,3.061424,348.9108,-1.632022,0.5330925,-5.61907,-7.8874,-33.9988,0.1399994,
2,45.909,2,3.065491,348.9012,-1.636313,0.5337847,-5.61907,-7.8874,-33.9988,0.1399994,
2,45.919,2,3.069213,348.8559,-1.640389,0.5344658,-5.61907,-7.8874,-33.9988,0.1399994,
2,45.929,2,3.074769,348.8462,-1.641428,0.533838,-5.61907,-7.8874,-33.9988,0.1399994,
2,45.939,2,3.079662,348.8168,-1.640938,0.5328305,-5.61907,-7.8874,-33.9988,0.1399994,
2,45.949,2,3.081597,348.8319,-1.639319,0.5319706,-5.61907,-7.8874,-33.9988,0.1399994,
