Repository: jacquesNIT/Polymer-Scratching

Files Structure:

<material>_<maximum_load>_<load_rate>_<sample_number>_<try_number>

- sample_number (s1, s2, ...) is used to indicate another iteration of the same test.
- try_number (1, 2, ...) simply indicates that precedent tests failed, it does not matter.

Scratch Process:

All scratchs were performed using the Rockwell indenter with the "Scratch.Rx" model in MFT. 
All tests have at a length of 2mm and a progressive load.

The same results are also accessible on the scratch pc of the lab, in the "jacques/second_batch" folder.
The "Additionnal_Batch" folder contains unverified results that were used to test the machine, it is advised not to use those.

General Notes:

File: Lab results/Main_Batch/PC/4N/PC_4N_4Nm.csv (part 13 of 13)
Recipe, UpperSample, LowerSample, OtherInfo, Averaging, LogFrequency, Type, Radius,TestDate, Operator, Customer, RefStd, Temperature, RH, Liquid, LastCalibDate, LCFz, LCFx, Tip, OtherData, samplevs
scratch only.Rx,,,,10,1000,Scratch,1,9/10/2026 1:51:05 PM,,,ASTM/ISO,,,N/A,N/A,,,,Linear: 0.1 to 4;4;2;2.051282,0.3,
Step, Timestamp, RecipeStep, DAQ.Fz (N),DAQ.CAP (um),DAQ.Fx (N),DAQ.COF (),XYZ.X Position (mm),XYZ.Y Position (mm),XYZ.Z Position (mm),XYZ.Z Depth (mm),
2,55.349,2,3.692229,341.7298,-2.010297,0.544467,-5.94408,-7.8874,-34.0327,0.1739006,
2,55.359,2,3.696342,341.7449,-2.011766,0.5442587,-5.94408,-7.8874,-34.0327,0.1739006,
2,55.369,2,3.695461,341.7286,-2.017752,0.5460082,-5.94408,-7.8874,-34.0327,0.1739006,
2,55.379,2,3.694606,341.7122,-2.0124,0.544686,-5.94408,-7.8874,-34.0327,0.1739006,
2,55.389,2,3.690944,341.7082,-2.017475,0.5466013,-5.94408,-7.8874,-34.0327,0.1739006,
2,55.399,2,3.691556,341.7113,-2.016411,0.5462225,-5.94408,-7.8874,-34.0327,0.1739006,
2,55.409,2,3.694144,341.7058,-2.014487,0.5453188,-5.94408,-7.8874,-34.0327,0.1739006,
2,55.419,2,3.693949,341.6833,-2.018843,0.5465271,-5.94408,-7.8874,-34.0327,0.1739006,
2,55.429,2,3.694412,341.6991,-2.016887,0.5459291,-5.94408,-7.8874,-34.0327,0.1739006,
2,55.439,2,3.698673,341.6927,-2.017705,0.5455213,-5.94408,-7.8874,-34.0327,0.1739006,
2,55.449,2,3.70252,341.6721,-2.019694,0.5454916,-5.94408,-7.8874,-34.0327,0.1739006,
2,55.459,2,3.707519,341.6347,-2.018698,0.5444877,-5.94408,-7.8874,-34.0327,0.1739006,
2,55.469,2,3.710701,341.6239,-2.020299,0.5444522,-5.94408,-7.8874,-34.0327,0.1739006,
2,55.479,2,3.713014,341.6061,-2.021792,0.544515,-5.94408,-7.8874,-34.0327,0.1739006,
2,55.489,2,3.714727,341.6062,-2.019727,0.5437081,-5.94408,-7.8874,-34.0327,0.1739006,
2,55.499,2,3.713697,341.6092,-2.0178,0.5433398,-5.94408,-7.8874,-34.0327,0.1739006,
2,55.509,2,3.710075,341.6042,-2.02225,0.5450697,-5.94408,-7.8874,-34.0327,0.1739006,
2,55.519,2,3.71323,341.5891,-2.0234,0.5449165,-5.94408,-7.8874,-34.0327,0.1739006,
2,55.529,2,3.712657,341.595,-2.02215,0.5446639,-5.94408,-7.8874,-34.0327,0.1739006,
2,55.539,2,3.71228,341.5817,-2.024596,0.545378,-5.94408,-7.8874,-34.0327,0.1739006,
2,55.549,2,3.710641,341.5722,-2.023384,0.5452921,-5.94408,-7.8874,-34.0327,0.1739006,
2,55.559,2,3.71053,341.5692,-2.026388,0.5461182,-5.94408,-7.8874,-34.0327,0.1739006,
2,55.569,2,3.711522,341.5747,-2.027175,0.5461842,-5.94408,-7.8874,-34.0327,0.1739006,
2,55.579,2,3.711772,341.5635,-2.02825,0.546437,-5.94408,-7.8874,-34.0327,0.1739006,
2,55.589,2,3.708509,341.5279,-2.030715,0.5475824,-5.94408,-7.8874,-34.0327,0.1739006,
2,55.599,2,3.714116,341.554,-2.029803,0.5465103,-5.94408,-7.8874,-34.0327,0.1739006,
2,55.609,2,3.712387,341.5519,-2.024135,0.5452383,-5.95393,-7.8874,-34.0336,0.1748009,
2,55.619,2,3.709557,341.5258,-2.027472,0.5465537,-5.95393,-7.8874,-34.0336,0.1748009,
2,55.629,2,3.713102,341.5271,-2.02785,0.5461336,-5.95393,-7.8874,-34.0336,0.1748009,
2,55.639,2,3.710807,341.5287,-2.023167,0.5452095,-5.95393,-7.8874,-34.0336,0.1748009,
2,55.649,2,3.708237,341.5207,-2.026522,0.546492,-5.95393,-7.8874,-34.0336,0.1748009,
2,55.659,2,3.712251,341.5129,-2.02725,0.5460973,-5.95393,-7.8874,-34.0336,0.1748009,
2,55.669,2,3.712112,341.5077,-2.024718,0.5454354,-5.95393,-7.8874,-34.0336,0.1748009,
2,55.679,2,3.709035,341.5091,-2.029997,0.5473114,-5.95393,-7.8874,-34.0336,0.1748009,
2,55.689,2,3.70969,341.4974,-2.030749,0.5474173,-5.95393,-7.8874,-34.0336,0.1748009,
2,55.699,2,3.711242,341.4929,-2.028779,0.5466577,-5.95393,-7.8874,-34.0336,0.1748009,
2,55.709,2,3.709189,341.469,-2.031085,0.5475819,-5.95393,-7.8874,-34.0336,0.1748009,
2,55.719,2,3.707913,341.4934,-2.032423,0.5481313,-5.95393,-7.8874,-34.0336,0.1748009,
2,55.729,2,3.714588,341.4776,-2.032372,0.5471326,-5.95393,-7.8874,-34.0336,0.1748009,
2,55.739,2,3.719238,341.4673,-2.036254,0.5474922,-5.95393,-7.8874,-34.0336,0.1748009,
2,55.749,2,3.723423,341.4318,-2.036108,0.5468379,-5.95393,-7.8874,-34.0336,0.1748009,
2,55.759,2,3.728767,341.4196,-2.036628,0.5461934,-5.95393,-7.8874,-34.0336,0.1748009,
2,55.769,2,3.732084,341.4149,-2.037977,0.5460694,-5.95393,-7.8874,-34.0336,0.1748009,
2,55.779,2,3.730921,341.4013,-2.034236,0.5452369,-5.95393,-7.8874,-34.0336,0.1748009,
2,55.789,2,3.728875,341.3914,-2.03333,0.5452933,-5.95393,-7.8874,-34.0336,0.1748009,
2,55.799,2,3.730475,341.3864,-2.03726,0.5461127,-5.95393,-7.8874,-34.0336,0.1748009,
2,55.809,2,3.730089,341.3597,-2.035761,0.5457673,-5.95393,-7.8874,-34.0336,0.1748009,
2,55.819,2,3.730673,341.3518,-2.036372,0.5458457,-5.95393,-7.8874,-34.0336,0.1748009,
2,55.829,2,3.728353,341.3722,-2.040275,0.5472322,-5.95393,-7.8874,-34.0336,0.1748009,
2,55.839,2,3.729819,341.3512,-2.039006,0.5466769,-5.95393,-7.8874,-34.0336,0.1748009,
2,55.849,2,3.72752,341.3432,-2.040571,0.5474342,-5.95393,-7.8874,-34.0336,0.1748009,
2,55.859,2,3.728181,341.3392,-2.0429,0.5479615,-5.95393,-7.8874,-34.0336,0.1748009,
2,55.869,2,3.72967,341.3416,-2.041685,0.5474171,-5.9638,-7.8874,-34.0346,0.1758003,
2,55.879,2,3.727108,341.3488,-2.042377,0.5479792,-5.9638,-7.8874,-34.0346,0.1758003,
2,55.889,2,3.729006,341.3461,-2.042746,0.5477991,-5.9638,-7.8874,-34.0346,0.1758003,
2,55.899,2,3.729355,341.3304,-2.041834,0.5475033,-5.9638,-7.8874,-34.0346,0.1758003,
2,55.909,2,3.727175,341.3287,-2.04154,0.5477447,-5.9638,-7.8874,-34.0346,0.1758003,
2,55.919,2,3.727377,341.3233,-2.042046,0.5478507,-5.9638,-7.8874,-34.0346,0.1758003,
2,55.929,2,3.728491,341.3104,-2.038807,0.5468181,-5.9638,-7.8874,-34.0346,0.1758003,
2,55.939,2,3.730236,341.3018,-2.040341,0.5469738,-5.9638,-7.8874,-34.0346,0.1758003,
2,55.949,2,3.729609,341.292,-2.041458,0.5473652,-5.9638,-7.8874,-34.0346,0.1758003,
2,55.959,2,3.728582,341.2991,-2.041997,0.5476604,-5.9638,-7.8874,-34.0346,0.1758003,
2,55.969,2,3.729014,341.3013,-2.043385,0.5479692,-5.9638,-7.8874,-34.0346,0.1758003,
2,55.979,2,3.73476,341.2854,-2.042295,0.5468344,-5.9638,-7.8874,-34.0346,0.1758003,
2,55.989,2,3.735173,341.2631,-2.043772,0.5471694,-5.9638,-7.8874,-34.0346,0.1758003,
2,55.999,2,3.740699,341.25,-2.049575,0.5479124,-5.9638,-7.8874,-34.0346,0.1758003,
2,56.009,2,3.748699,341.236,-2.053433,0.5477722,-5.9638,-7.8874,-34.0346,0.1758003,
2,56.019,2,3.750041,341.2126,-2.051046,0.5469396,-5.9638,-7.8874,-34.0346,0.1758003,
2,56.029,2,3.750412,341.2184,-2.054982,0.5479351,-5.9638,-7.8874,-34.0346,0.1758003,
2,56.039,2,3.749956,341.194,-2.056208,0.5483285,-5.9638,-7.8874,-34.0346,0.1758003,
2,56.049,2,3.751318,341.1918,-2.051878,0.5469752,-5.9638,-7.8874,-34.0346,0.1758003,
2,56.059,2,3.751802,341.1949,-2.050751,0.5466043,-5.9638,-7.8874,-34.0346,0.1758003,
2,56.069,2,3.750581,341.1837,-2.050709,0.5467709,-5.9638,-7.8874,-34.0346,0.1758003,
2,56.079,2,3.749183,341.1738,-2.049578,0.5466731,-5.9638,-7.8874,-34.0346,0.1758003,
2,56.089,2,3.748731,341.1728,-2.052316,0.5474695,-5.9638,-7.8874,-34.0346,0.1758003,
2,56.099,2,3.749218,341.1427,-2.05365,0.5477543,-5.9638,-7.8874,-34.0346,0.1758003,
2,56.109,2,3.747393,341.1498,-2.053814,0.5480648,-5.9638,-7.8874,-34.0346,0.1758003,
2,56.119,2,3.746412,341.1043,-2.0553,0.548605,-5.9638,-7.8874,-34.0346,0.1758003,
2,56.129,2,3.747101,341.1347,-2.054104,0.5481848,-5.9638,-7.8874,-34.0346,0.1758003,
2,56.139,2,3.748127,341.1379,-2.055042,0.5482851,-5.9638,-7.8874,-34.0346,0.1758003,
2,56.149,2,3.746355,341.1177,-2.060414,0.5499782,-5.97253,-7.8874,-34.0356,0.1767998,
2,56.159,2,3.746685,341.1335,-2.058766,0.5494901,-5.97253,-7.8874,-34.0356,0.1767998,
2,56.169,2,3.745243,341.1304,-2.063069,0.5508505,-5.97253,-7.8874,-34.0356,0.1767998,
2,56.179,2,3.746865,341.1219,-2.06441,0.5509698,-5.97253,-7.8874,-34.0356,0.1767998,
2,56.189,2,3.74948,341.1181,-2.060376,0.5495098,-5.97253,-7.8874,-34.0356,0.1767998,
2,56.199,2,3.74674,341.1194,-2.05952,0.5496832,-5.97253,-7.8874,-34.0356,0.1767998,
2,56.209,2,3.748044,341.1121,-2.061933,0.5501357,-5.97253,-7.8874,-34.0356,0.1767998,
2,56.219,2,3.749407,341.1032,-2.055624,0.5482531,-5.97253,-7.8874,-34.0356,0.1767998,
2,56.229,2,3.746667,341.0997,-2.055263,0.5485577,-5.97253,-7.8874,-34.0356,0.1767998,
2,56.239,2,3.749969,341.0896,-2.059418,0.5491828,-5.97253,-7.8874,-34.0356,0.1767998,
2,56.249,2,3.755122,341.0658,-2.061514,0.5489873,-5.97253,-7.8874,-34.0356,0.1767998,
2,56.259,2,3.761834,341.0306,-2.061746,0.5480694,-5.97253,-7.8874,-34.0356,0.1767998,
2,56.269,2,3.764404,341.0164,-2.066184,0.5488742,-5.97253,-7.8874,-34.0356,0.1767998,
2,56.279,2,3.769633,341.0124,-2.070592,0.5492822,-5.97253,-7.8874,-34.0356,0.1767998,
2,56.289,2,3.769814,341.0206,-2.0697,0.5490192,-5.97253,-7.8874,-34.0356,0.1767998,
2,56.299,2,3.768253,341.0185,-2.07268,0.5500376,-5.97253,-7.8874,-34.0356,0.1767998,
2,56.309,2,3.766799,341.0048,-2.070408,0.5496464,-5.97253,-7.8874,-34.0356,0.1767998,
2,56.319,2,3.767232,340.9777,-2.07147,0.5498653,-5.97253,-7.8874,-34.0356,0.1767998,
2,56.329,2,3.768723,340.9858,-2.072235,0.5498506,-5.97253,-7.8874,-34.0356,0.1767998,
2,56.339,2,3.767726,340.9716,-2.070714,0.5495925,-5.97253,-7.8874,-34.0356,0.1767998,
2,56.349,2,3.764908,340.9661,-2.071212,0.5501362,-5.97253,-7.8874,-34.0356,0.1767998,
2,56.359,2,3.767629,340.9652,-2.066493,0.5484864,-5.97253,-7.8874,-34.0356,0.1767998,
2,56.369,2,3.766302,340.9455,-2.060406,0.5470635,-5.97253,-7.8874,-34.0356,0.1767998,
2,56.379,2,3.765332,340.9532,-2.06374,0.5480899,-5.97253,-7.8874,-34.0356,0.1767998,
2,56.389,2,3.767285,340.9349,-2.066485,0.5485343,-5.97253,-7.8874,-34.0356,0.1767998,
2,56.399,2,3.766031,340.9375,-2.066018,0.548593,-5.97253,-7.8874,-34.0356,0.1767998,
2,56.409,2,3.76497,340.9299,-2.070519,0.5499431,-5.9813,-7.8874,-34.0365,0.1777,
2,56.419,2,3.767648,340.919,-2.069486,0.5492778,-5.9813,-7.8874,-34.0365,0.1777,
2,56.429,2,3.767276,340.9182,-2.067461,0.5487946,-5.9813,-7.8874,-34.0365,0.1777,
2,56.439,2,3.763984,340.9129,-2.072246,0.5505458,-5.9813,-7.8874,-34.0365,0.1777,
2,56.449,2,3.763184,340.9079,-2.074427,0.5512426,-5.9813,-7.8874,-34.0365,0.1777,
2,56.459,2,3.767899,340.9027,-2.070272,0.54945,-5.9813,-7.8874,-34.0365,0.1777,
2,56.469,2,3.767638,340.875,-2.070885,0.5496508,-5.9813,-7.8874,-34.0365,0.1777,
2,56.479,2,3.765289,340.8979,-2.0719,0.5502632,-5.9813,-7.8874,-34.0365,0.1777,
2,56.489,2,3.766042,340.9005,-2.070039,0.549659,-5.9813,-7.8874,-34.0365,0.1777,
2,56.499,2,3.767663,340.9014,-2.069879,0.5493799,-5.9813,-7.8874,-34.0365,0.1777,
2,56.509,2,3.766767,340.8745,-2.069622,0.5494425,-5.9813,-7.8874,-34.0365,0.1777,
2,56.519,2,3.765572,340.8819,-2.067009,0.548923,-5.9813,-7.8874,-34.0365,0.1777,
2,56.529,2,3.769717,340.8687,-2.069162,0.5488905,-5.9813,-7.8874,-34.0365,0.1777,
2,56.539,2,3.776733,340.829,-2.070571,0.548244,-5.9813,-7.8874,-34.0365,0.1777,
2,56.549,2,3.780462,340.8117,-2.071082,0.5478384,-5.9813,-7.8874,-34.0365,0.1777,
2,56.559,2,3.784218,340.7631,-2.078281,0.5491971,-5.9813,-7.8874,-34.0365,0.1777,
2,56.569,2,3.787133,340.8261,-2.077338,0.5485253,-5.9813,-7.8874,-34.0365,0.1777,
2,56.579,2,3.785497,340.732,-2.0775,0.5488051,-5.9813,-7.8874,-34.0365,0.1777,
2,56.589,2,3.786051,340.7558,-2.082114,0.5499434,-5.9813,-7.8874,-34.0365,0.1777,
2,56.599,2,3.786992,340.7704,-2.079701,0.5491696,-5.9813,-7.8874,-34.0365,0.1777,
2,56.609,2,3.784046,340.7631,-2.080443,0.5497934,-5.9813,-7.8874,-34.0365,0.1777,
2,56.619,2,3.786146,340.7601,-2.082718,0.5500891,-5.9813,-7.8874,-34.0365,0.1777,
2,56.629,2,3.787127,340.7572,-2.078574,0.5488526,-5.9813,-7.8874,-34.0365,0.1777,
2,56.639,2,3.786793,340.7393,-2.078919,0.548992,-5.9813,-7.8874,-34.0365,0.1777,
2,56.649,2,3.783209,340.7281,-2.080103,0.5498251,-5.9813,-7.8874,-34.0365,0.1777,
2,56.659,2,3.785497,340.7383,-2.076604,0.5485684,-5.9813,-7.8874,-34.0365,0.1777,
2,56.669,2,3.785218,340.7309,-2.075852,0.5484102,-5.99115,-7.8874,-34.0375,0.1786995,
2,56.679,2,3.784193,340.7314,-2.079041,0.5494012,-5.99115,-7.8874,-34.0375,0.1786995,
2,56.689,2,3.782028,340.7122,-2.078312,0.5495231,-5.99115,-7.8874,-34.0375,0.1786995,
2,56.699,2,3.782221,340.7312,-2.079352,0.5497701,-5.99115,-7.8874,-34.0375,0.1786995,
2,56.709,2,3.784721,340.71,-2.079816,0.5495297,-5.99115,-7.8874,-34.0375,0.1786995,
2,56.719,2,3.783181,340.6983,-2.078996,0.5495365,-5.99115,-7.8874,-34.0375,0.1786995,
2,56.729,2,3.782698,340.7003,-2.082687,0.5505825,-5.99115,-7.8874,-34.0375,0.1786995,
2,56.739,2,3.786395,340.6913,-2.085097,0.5506813,-5.99115,-7.8874,-34.0375,0.1786995,
2,56.749,2,3.783411,340.6849,-2.081575,0.5501848,-5.99115,-7.8874,-34.0375,0.1786995,
2,56.759,2,3.78182,340.6591,-2.081921,0.5505077,-5.99115,-7.8874,-34.0375,0.1786995,
2,56.769,2,3.78511,340.6769,-2.083062,0.5503307,-5.99115,-7.8874,-34.0375,0.1786995,
2,56.779,2,3.78425,340.6724,-2.078024,0.5491244,-5.99115,-7.8874,-34.0375,0.1786995,
2,56.789,2,3.790923,340.6521,-2.081858,0.5491692,-5.99115,-7.8874,-34.0375,0.1786995,
2,56.799,2,3.794739,340.6172,-2.08453,0.549321,-5.99115,-7.8874,-34.0375,0.1786995,
2,56.809,2,3.799644,340.6003,-2.079825,0.5473737,-5.99115,-7.8874,-34.0375,0.1786995,
2,56.819,2,3.80392,340.5728,-2.08254,0.5474721,-5.99115,-7.8874,-34.0375,0.1786995,
2,56.829,2,3.802899,340.5826,-2.084644,0.5481724,-5.99115,-7.8874,-34.0375,0.1786995,
2,56.839,2,3.801097,340.5714,-2.086678,0.5489672,-5.99115,-7.8874,-34.0375,0.1786995,
2,56.849,2,3.802516,340.5629,-2.08996,0.5496256,-5.99115,-7.8874,-34.0375,0.1786995,
2,56.859,2,3.802514,340.5591,-2.08959,0.5495285,-5.99115,-7.8874,-34.0375,0.1786995,
2,56.869,2,3.80394,340.5378,-2.09025,0.5494962,-5.99115,-7.8874,-34.0375,0.1786995,
2,56.879,2,3.804628,340.5143,-2.093799,0.5503296,-5.99115,-7.8874,-34.0375,0.1786995,
2,56.889,2,3.801134,340.5472,-2.093013,0.5506285,-5.99115,-7.8874,-34.0375,0.1786995,
2,56.899,2,3.804316,340.539,-2.091593,0.5497947,-5.99115,-7.8874,-34.0375,0.1786995,
2,56.909,2,3.804355,340.5456,-2.094476,0.5505469,-5.99115,-7.8874,-34.0375,0.1786995,
2,56.919,2,3.801599,340.5337,-2.092125,0.5503276,-5.99115,-7.8874,-34.0375,0.1786995,
2,56.929,2,3.801482,340.5246,-2.091271,0.5501199,-5.99937,-7.8874,-34.0384,0.1795998,
2,56.939,2,3.802397,340.5142,-2.089554,0.5495359,-5.99937,-7.8874,-34.0384,0.1795998,
2,56.949,2,3.80236,340.514,-2.087189,0.5489194,-5.99937,-7.8874,-34.0384,0.1795998,
2,56.959,2,3.803031,340.5037,-2.089947,0.5495476,-5.99937,-7.8874,-34.0384,0.1795998,
2,56.969,2,3.801046,340.5024,-2.093017,0.5506423,-5.99937,-7.8874,-34.0384,0.1795998,
2,56.979,2,3.802993,340.4929,-2.090959,0.5498195,-5.99937,-7.8874,-34.0384,0.1795998,
2,56.989,2,3.801798,340.474,-2.093572,0.5506794,-5.99937,-7.8874,-34.0384,0.1795998,
2,56.999,2,3.802153,340.4789,-2.094462,0.5508621,-5.99937,-7.8874,-34.0384,0.1795998,
2,57.009,2,3.802964,340.4787,-2.094308,0.5507042,-5.99937,-7.8874,-34.0384,0.1795998,
2,57.019,2,3.800736,340.467,-2.09656,0.5516195,-5.99937,-7.8874,-34.0384,0.1795998,
2,57.029,2,3.799591,340.4719,-2.098496,0.5522953,-5.99937,-7.8874,-34.0384,0.1795998,
2,57.039,2,3.805417,340.4509,-2.097542,0.551199,-5.99937,-7.8874,-34.0384,0.1795998,
2,57.049,2,3.81002,340.4641,-2.098172,0.5506985,-5.99937,-7.8874,-34.0384,0.1795998,
2,57.059,2,3.816118,340.4421,-2.103822,0.5512991,-5.99937,-7.8874,-34.0384,0.1795998,
2,57.069,2,3.819889,340.4169,-2.102499,0.5504083,-5.99937,-7.8874,-34.0384,0.1795998,
2,57.079,2,3.820855,340.4005,-2.101875,0.550106,-5.99937,-7.8874,-34.0384,0.1795998,
2,57.089,2,3.822985,340.3814,-2.101912,0.549809,-5.99937,-7.8874,-34.0384,0.1795998,
2,57.099,2,3.822299,340.3789,-2.099678,0.5493232,-5.99937,-7.8874,-34.0384,0.1795998,
2,57.109,2,3.821223,340.3615,-2.101759,0.5500227,-5.99937,-7.8874,-34.0384,0.1795998,
2,57.119,2,3.822203,340.3615,-2.102543,0.5500867,-5.99937,-7.8874,-34.0384,0.1795998,
2,57.129,2,3.817584,340.3486,-2.10208,0.550631,-5.99937,-7.8874,-34.0384,0.1795998,
2,57.139,2,3.819455,340.356,-2.104295,0.5509412,-5.99937,-7.8874,-34.0384,0.1795998,
2,57.149,2,3.821445,340.34,-2.104738,0.55077,-5.99937,-7.8874,-34.0384,0.1795998,
2,57.159,2,3.819257,340.3395,-2.105438,0.5512689,-5.99937,-7.8874,-34.0384,0.1795998,
2,57.169,2,3.818719,340.3351,-2.109376,0.552378,-5.99937,-7.8874,-34.0384,0.1795998,
2,57.179,2,3.821487,340.3398,-2.1082,0.55167,-5.99937,-7.8874,-34.0384,0.1795998,
2,57.189,2,3.819422,340.3315,-2.107532,0.5517933,-5.99937,-7.8874,-34.0384,0.1795998,
2,57.199,2,3.817568,340.327,-2.109825,0.5526621,-5.99937,-7.8874,-34.0384,0.1795998,
2,57.209,2,3.819682,340.3148,-2.109627,0.5523044,-6.00865,-7.8874,-34.0393,0.1805,
2,57.219,2,3.822381,340.3196,-2.104908,0.5506798,-6.00865,-7.8874,-34.0393,0.1805,
2,57.229,2,3.81933,340.3051,-2.105052,0.5511574,-6.00865,-7.8874,-34.0393,0.1805,
2,57.239,2,3.819095,340.3,-2.103401,0.550759,-6.00865,-7.8874,-34.0393,0.1805,
2,57.249,2,3.820408,340.2834,-2.10228,0.5502763,-6.00865,-7.8874,-34.0393,0.1805,
2,57.259,2,3.818227,340.2885,-2.106421,0.551675,-6.00865,-7.8874,-34.0393,0.1805,
2,57.269,2,3.818806,340.2743,-2.105553,0.5513641,-6.00865,-7.8874,-34.0393,0.1805,
2,57.279,2,3.815511,340.2623,-2.106341,0.552047,-6.00865,-7.8874,-34.0393,0.1805,
2,57.289,2,3.815619,340.2148,-2.107889,0.5524369,-6.00865,-7.8874,-34.0393,0.1805,
2,57.299,2,3.81734,340.2677,-2.104033,0.5511776,-6.00865,-7.8874,-34.0393,0.1805,
2,57.309,2,3.815743,340.2398,-2.106034,0.551933,-6.00865,-7.8874,-34.0393,0.1805,
2,57.319,2,3.817048,340.245,-2.110765,0.5529836,-6.00865,-7.8874,-34.0393,0.1805,
2,57.329,2,3.820136,340.234,-2.110548,0.5524799,-6.00865,-7.8874,-34.0393,0.1805,
2,57.339,2,3.827343,340.2057,-2.110371,0.5513933,-6.00865,-7.8874,-34.0393,0.1805,
2,57.349,2,3.831181,340.2039,-2.113996,0.5517871,-6.00865,-7.8874,-34.0393,0.1805,
2,57.359,2,3.837175,340.182,-2.11306,0.5506812,-6.00865,-7.8874,-34.0393,0.1805,
2,57.369,2,3.83789,340.1721,-2.113438,0.550677,-6.00865,-7.8874,-34.0393,0.1805,
2,57.379,2,3.835019,340.1783,-2.114951,0.5514838,-6.00865,-7.8874,-34.0393,0.1805,
2,57.389,2,3.840014,340.1555,-2.112039,0.5500082,-6.00865,-7.8874,-34.0393,0.1805,
2,57.399,2,3.837107,340.1503,-2.112975,0.5506688,-6.00865,-7.8874,-34.0393,0.1805,
2,57.409,2,3.8364,340.1544,-2.115024,0.5513043,-6.00865,-7.8874,-34.0393,0.1805,
2,57.419,2,3.834577,340.1346,-2.114189,0.5513487,-6.00865,-7.8874,-34.0393,0.1805,
2,57.429,2,3.833658,340.122,-2.116058,0.5519683,-6.00865,-7.8874,-34.0393,0.1805,
2,57.439,2,3.835312,340.1322,-2.117347,0.5520663,-6.00865,-7.8874,-34.0393,0.1805,
2,57.449,2,3.834518,340.1182,-2.116542,0.5519707,-6.00865,-7.8874,-34.0393,0.1805,
2,57.459,2,3.833352,340.1294,-2.118047,0.5525314,-6.00865,-7.8874,-34.0393,0.1805,
2,57.469,2,3.836953,340.1209,-2.118836,0.5522184,-6.00865,-7.8874,-34.0393,0.1805,
2,57.479,2,3.831321,340.1081,-2.118835,0.5530298,-6.0185,-7.8874,-34.0402,0.1814003,
2,57.489,2,3.83263,340.0995,-2.121378,0.5535046,-6.0185,-7.8874,-34.0402,0.1814003,
2,57.499,2,3.835368,340.1023,-2.120801,0.5529589,-6.0185,-7.8874,-34.0402,0.1814003,
2,57.509,2,3.833598,340.0976,-2.118665,0.5526572,-6.0185,-7.8874,-34.0402,0.1814003,
2,57.519,2,3.834414,340.0845,-2.121921,0.5533887,-6.0185,-7.8874,-34.0402,0.1814003,
2,57.529,2,3.834174,340.0899,-2.118979,0.5526558,-6.0185,-7.8874,-34.0402,0.1814003,
2,57.539,2,3.835743,340.0811,-2.113939,0.551116,-6.0185,-7.8874,-34.0402,0.1814003,
2,57.549,2,3.834277,340.072,-2.117085,0.5521472,-6.0185,-7.8874,-34.0402,0.1814003,
2,57.559,2,3.835272,340.0565,-2.118319,0.5523255,-6.0185,-7.8874,-34.0402,0.1814003,
2,57.569,2,3.832781,340.0647,-2.117019,0.5523455,-6.0185,-7.8874,-34.0402,0.1814003,
2,57.579,2,3.832289,340.0443,-2.121086,0.5534775,-6.0185,-7.8874,-34.0402,0.1814003,
2,57.589,2,3.840064,340.0274,-2.122719,0.5527823,-6.0185,-7.8874,-34.0402,0.1814003,
2,57.599,2,3.843878,340.0086,-2.123694,0.5524874,-6.0185,-7.8874,-34.0402,0.1814003,
2,57.609,2,3.847345,339.9916,-2.128698,0.5532902,-6.0185,-7.8874,-34.0402,0.1814003,
2,57.619,2,3.85263,339.9855,-2.130381,0.5529679,-6.0185,-7.8874,-34.0402,0.1814003,
2,57.629,2,3.854954,339.9701,-2.128314,0.5520983,-6.0185,-7.8874,-34.0402,0.1814003,
2,57.639,2,3.8529,339.9275,-2.130491,0.5529578,-6.0185,-7.8874,-34.0402,0.1814003,
2,57.649,2,3.851957,339.9561,-2.129227,0.5527651,-6.0185,-7.8874,-34.0402,0.1814003,
2,57.659,2,3.855575,339.9507,-2.126246,0.5514731,-6.0185,-7.8874,-34.0402,0.1814003,
2,57.669,2,3.856024,339.9609,-2.127389,0.5517054,-6.0185,-7.8874,-34.0402,0.1814003,
2,57.679,2,3.85345,339.9427,-2.127234,0.5520337,-6.0185,-7.8874,-34.0402,0.1814003,
2,57.689,2,3.852193,339.9392,-2.126251,0.5519585,-6.0185,-7.8874,-34.0402,0.1814003,
2,57.699,2,3.853313,339.9354,-2.128359,0.5523452,-6.0185,-7.8874,-34.0402,0.1814003,
2,57.709,2,3.853921,339.9139,-2.126973,0.5518983,-6.0185,-7.8874,-34.0402,0.1814003,
2,57.719,2,3.852778,339.9046,-2.129061,0.5526042,-6.02618,-7.8874,-34.0412,0.1823997,
2,57.729,2,3.852675,339.896,-2.131891,0.5533535,-6.02618,-7.8874,-34.0412,0.1823997,
2,57.739,2,3.855445,339.8997,-2.130629,0.5526286,-6.02618,-7.8874,-34.0412,0.1823997,
2,57.749,2,3.85064,339.906,-2.131157,0.5534552,-6.02618,-7.8874,-34.0412,0.1823997,
2,57.759,2,3.85203,339.876,-2.132341,0.5535629,-6.02618,-7.8874,-34.0412,0.1823997,
2,57.769,2,3.855934,339.8806,-2.132063,0.5529305,-6.02618,-7.8874,-34.0412,0.1823997,
2,57.779,2,3.852627,339.8932,-2.134376,0.5540054,-6.02618,-7.8874,-34.0412,0.1823997,
2,57.789,2,3.852196,339.8969,-2.135346,0.5543193,-6.02618,-7.8874,-34.0412,0.1823997,
2,57.799,2,3.853942,339.8777,-2.132682,0.5533767,-6.02618,-7.8874,-34.0412,0.1823997,
2,57.809,2,3.850768,339.8591,-2.134303,0.5542538,-6.02618,-7.8874,-34.0412,0.1823997,
2,57.819,2,3.852715,339.8534,-2.134065,0.5539119,-6.02618,-7.8874,-34.0412,0.1823997,
2,57.829,2,3.850915,339.8589,-2.131052,0.5533885,-6.02618,-7.8874,-34.0412,0.1823997,
2,57.839,2,3.855338,339.8416,-2.131877,0.5529675,-6.02618,-7.8874,-34.0412,0.1823997,
2,57.849,2,3.859323,339.8281,-2.13692,0.5537035,-6.02618,-7.8874,-34.0412,0.1823997,
2,57.859,2,3.86504,339.8069,-2.137326,0.5529894,-6.02618,-7.8874,-34.0412,0.1823997,
2,57.869,2,3.869508,339.8193,-2.137179,0.5523128,-6.02618,-7.8874,-34.0412,0.1823997,
2,57.879,2,3.873917,339.7771,-2.139075,0.5521737,-6.02618,-7.8874,-34.0412,0.1823997,
2,57.889,2,3.871022,339.7623,-2.137214,0.5521061,-6.02618,-7.8874,-34.0412,0.1823997,
2,57.899,2,3.873019,339.7587,-2.140425,0.5526503,-6.02618,-7.8874,-34.0412,0.1823997,
2,57.909,2,3.871687,339.7582,-2.143587,0.5536571,-6.02618,-7.8874,-34.0412,0.1823997,
2,57.919,2,3.870649,339.7542,-2.138831,0.5525768,-6.02618,-7.8874,-34.0412,0.1823997,
2,57.929,2,3.872555,339.7183,-2.142015,0.5531272,-6.02618,-7.8874,-34.0412,0.1823997,
2,57.939,2,3.871563,339.7489,-2.142185,0.5533127,-6.02618,-7.8874,-34.0412,0.1823997,
2,57.949,2,3.872429,339.7306,-2.136074,0.5516108,-6.02618,-7.8874,-34.0412,0.1823997,
2,57.959,2,3.871518,339.7282,-2.138671,0.5524116,-6.02618,-7.8874,-34.0412,0.1823997,
2,57.969,2,3.870628,339.7284,-2.13755,0.5522488,-6.02618,-7.8874,-34.0412,0.1823997,
2,57.979,2,3.873138,339.7214,-2.135422,0.5513415,-6.02618,-7.8874,-34.0412,0.1823997,
2,57.989,2,3.871977,339.7047,-2.136857,0.5518774,-6.036,-7.8874,-34.0422,0.1833992,
2,57.999,2,3.871233,339.6973,-2.13612,0.5517933,-6.036,-7.8874,-34.0422,0.1833992,
2,58.009,2,3.869353,339.6976,-2.138314,0.5526284,-6.036,-7.8874,-34.0422,0.1833992,
2,58.019,2,3.872269,339.6826,-2.13898,0.5523843,-6.036,-7.8874,-34.0422,0.1833992,
2,58.029,2,3.869788,339.6895,-2.140093,0.5530258,-6.036,-7.8874,-34.0422,0.1833992,
2,58.039,2,3.870623,339.6678,-2.142385,0.5534987,-6.036,-7.8874,-34.0422,0.1833992,
2,58.049,2,3.868482,339.6425,-2.144472,0.5543447,-6.036,-7.8874,-34.0422,0.1833992,
2,58.059,2,3.870371,339.6787,-2.14116,0.5532185,-6.036,-7.8874,-34.0422,0.1833992,
2,58.069,2,3.869765,339.6676,-2.143216,0.5538362,-6.036,-7.8874,-34.0422,0.1833992,
2,58.079,2,3.871803,339.668,-2.145898,0.5542374,-6.036,-7.8874,-34.0422,0.1833992,
2,58.089,2,3.869144,339.6597,-2.142629,0.5537733,-6.036,-7.8874,-34.0422,0.1833992,
2,58.099,2,3.869711,339.6531,-2.142186,0.5535777,-6.036,-7.8874,-34.0422,0.1833992,
2,58.109,2,3.871713,339.6464,-2.142754,0.5534384,-6.036,-7.8874,-34.0422,0.1833992,
2,58.119,2,3.879384,339.6306,-2.139859,0.5515977,-6.036,-7.8874,-34.0422,0.1833992,
2,58.129,2,3.882069,339.6057,-2.141814,0.5517196,-6.036,-7.8874,-34.0422,0.1833992,
2,58.139,2,3.885226,339.5756,-2.147576,0.5527545,-6.036,-7.8874,-34.0422,0.1833992,
2,58.149,2,3.89047,339.5598,-2.146706,0.5517857,-6.036,-7.8874,-34.0422,0.1833992,
2,58.159,2,3.888036,339.5403,-2.148352,0.5525545,-6.036,-7.8874,-34.0422,0.1833992,
2,58.169,2,3.887349,339.5516,-2.15063,0.5532384,-6.036,-7.8874,-34.0422,0.1833992,
2,58.179,2,3.891153,339.5386,-2.149735,0.5524673,-6.036,-7.8874,-34.0422,0.1833992,
2,58.189,2,3.88897,339.5394,-2.150811,0.5530542,-6.036,-7.8874,-34.0422,0.1833992,
2,58.199,2,3.888839,339.535,-2.15252,0.5535123,-6.036,-7.8874,-34.0422,0.1833992,
2,58.209,2,3.888262,339.5319,-2.152274,0.5535311,-6.036,-7.8874,-34.0422,0.1833992,
2,58.219,2,3.887036,339.5396,-2.152624,0.5537957,-6.036,-7.8874,-34.0422,0.1833992,
2,58.229,2,3.886811,339.517,-2.151696,0.5535889,-6.04478,-7.8874,-34.0431,0.1842995,
2,58.239,2,3.888964,339.5125,-2.149913,0.5528241,-6.04478,-7.8874,-34.0431,0.1842995,
2,58.249,2,3.887,339.5066,-2.151661,0.553553,-6.04478,-7.8874,-34.0431,0.1842995,
2,58.259,2,3.888622,339.5053,-2.149674,0.5528113,-6.04478,-7.8874,-34.0431,0.1842995,
2,58.269,2,3.886645,339.5009,-2.146286,0.5522208,-6.04478,-7.8874,-34.0431,0.1842995,
2,58.279,2,3.888624,339.4873,-2.148637,0.5525444,-6.04478,-7.8874,-34.0431,0.1842995,
2,58.289,2,3.88769,339.4719,-2.148422,0.5526218,-6.04478,-7.8874,-34.0431,0.1842995,
2,58.299,2,3.88688,339.4634,-2.149128,0.5529186,-6.04478,-7.8874,-34.0431,0.1842995,
2,58.309,2,3.889232,339.4729,-2.151758,0.5532604,-6.04478,-7.8874,-34.0431,0.1842995,
2,58.319,2,3.888628,339.4667,-2.154291,0.5539978,-6.04478,-7.8874,-34.0431,0.1842995,
2,58.329,2,3.887271,339.4609,-2.151008,0.5533467,-6.04478,-7.8874,-34.0431,0.1842995,
2,58.339,2,3.893159,339.4417,-2.154213,0.5533329,-6.04478,-7.8874,-34.0431,0.1842995,
2,58.349,2,3.898805,339.4285,-2.157031,0.5532543,-6.04478,-7.8874,-34.0431,0.1842995,
2,58.359,2,3.902819,339.4026,-2.157971,0.5529261,-6.04478,-7.8874,-34.0431,0.1842995,
2,58.369,2,3.906384,339.3926,-2.162632,0.5536147,-6.04478,-7.8874,-34.0431,0.1842995,
2,58.379,2,3.90676,339.3802,-2.160779,0.5530872,-6.04478,-7.8874,-34.0431,0.1842995,
2,58.389,2,3.905959,339.3624,-2.159723,0.5529304,-6.04478,-7.8874,-34.0431,0.1842995,
2,58.399,2,3.90739,339.3672,-2.160076,0.5528183,-6.04478,-7.8874,-34.0431,0.1842995,
2,58.409,2,3.905171,339.3585,-2.157306,0.552423,-6.04478,-7.8874,-34.0431,0.1842995,
2,58.419,2,3.907976,339.3453,-2.155608,0.5515919,-6.04478,-7.8874,-34.0431,0.1842995,
2,58.429,2,3.908425,339.3468,-2.158334,0.5522261,-6.04478,-7.8874,-34.0431,0.1842995,
2,58.439,2,3.905243,339.3296,-2.157863,0.5525555,-6.04478,-7.8874,-34.0431,0.1842995,
2,58.449,2,3.906571,339.313,-2.158452,0.5525183,-6.04478,-7.8874,-34.0431,0.1842995,
2,58.459,2,3.906287,339.2677,-2.161268,0.5532793,-6.04478,-7.8874,-34.0431,0.1842995,
2,58.469,2,3.904871,339.3107,-2.159456,0.5530161,-6.0519,-7.8874,-34.044,0.1851997,
2,58.479,2,3.904956,339.304,-2.163191,0.5539604,-6.0519,-7.8874,-34.044,0.1851997,
2,58.489,2,3.905087,339.2972,-2.167687,0.5550932,-6.0519,-7.8874,-34.044,0.1851997,
2,58.499,2,3.905962,339.3012,-2.164218,0.5540808,-6.0519,-7.8874,-34.044,0.1851997,
2,58.509,2,3.905405,339.295,-2.162656,0.5537598,-6.0519,-7.8874,-34.044,0.1851997,
2,58.519,2,3.906507,339.2971,-2.165371,0.5542984,-6.0519,-7.8874,-34.044,0.1851997,
2,58.529,2,3.906702,339.2796,-2.161444,0.5532657,-6.0519,-7.8874,-34.044,0.1851997,
2,58.539,2,3.905289,339.2767,-2.160098,0.5531211,-6.0519,-7.8874,-34.044,0.1851997,
2,58.549,2,3.905157,339.2865,-2.159826,0.5530702,-6.0519,-7.8874,-34.044,0.1851997,
2,58.559,2,3.911043,339.2485,-2.158372,0.5518662,-6.0519,-7.8874,-34.044,0.1851997,
2,58.569,2,3.91467,339.2257,-2.160324,0.5518533,-6.0519,-7.8874,-34.044,0.1851997,
2,58.579,2,3.91774,339.2097,-2.163378,0.5522005,-6.0519,-7.8874,-34.044,0.1851997,
2,58.589,2,3.923013,339.1956,-2.162636,0.5512691,-6.0519,-7.8874,-34.044,0.1851997,
2,58.599,2,3.926219,339.1747,-2.165941,0.5516607,-6.0519,-7.8874,-34.044,0.1851997,
2,58.609,2,3.924934,339.174,-2.170597,0.5530277,-6.0519,-7.8874,-34.044,0.1851997,
2,58.619,2,3.922794,339.1661,-2.171282,0.5535039,-6.0519,-7.8874,-34.044,0.1851997,
2,58.629,2,3.92339,339.177,-2.172867,0.5538237,-6.0519,-7.8874,-34.044,0.1851997,
2,58.639,2,3.924856,339.1695,-2.174888,0.5541319,-6.0519,-7.8874,-34.044,0.1851997,
2,58.649,2,3.922688,339.1554,-2.17316,0.5539976,-6.0519,-7.8874,-34.044,0.1851997,
2,58.659,2,3.922219,339.145,-2.176083,0.554809,-6.0519,-7.8874,-34.044,0.1851997,
2,58.669,2,3.925055,339.1246,-2.16868,0.5525223,-6.0519,-7.8874,-34.044,0.1851997,
2,58.679,2,3.924013,339.1376,-2.161289,0.5507853,-6.0519,-7.8874,-34.044,0.1851997,
2,58.689,2,3.922389,339.1161,-2.156707,0.5498453,-6.0519,-7.8874,-34.044,0.1851997,
2,58.699,2,3.925904,339.0981,-2.146491,0.5467506,-6.0519,-7.8874,-34.044,0.1851997,
2,58.709,2,3.924829,339.086,-2.13809,0.5447601,-6.0519,-7.8874,-34.044,0.1851997,
2,58.719,2,3.925672,339.0602,-2.129677,0.5425,-6.0519,-7.8874,-34.044,0.1851997,
2,58.729,2,3.922766,339.0351,-2.11672,0.5395989,-6.06063,-7.8874,-34.0449,0.1861,
2,58.739,2,3.923039,339.0229,-2.1058,0.5367777,-6.06063,-7.8874,-34.0449,0.1861,
2,58.749,2,3.922893,339.0064,-2.094466,0.5339085,-6.06063,-7.8874,-34.0449,0.1861,
2,58.759,2,3.922971,338.9859,-2.082171,0.5307639,-6.06063,-7.8874,-34.0449,0.1861,
2,58.769,2,3.925069,338.9574,-2.070654,0.5275458,-6.06063,-7.8874,-34.0449,0.1861,

TotalTime
00:02:39.6412469
