Repository: jacquesNIT/Polymer-Scratching

Files Structure:

<material>_<maximum_load>_<load_rate>_<sample_number>_<try_number>

- sample_number (s1, s2, ...) is used to indicate another iteration of the same test.
- try_number (1, 2, ...) simply indicates that precedent tests failed, it does not matter.

Scratch Process:

All scratchs were performed using the Rockwell indenter with the "Scratch.Rx" model in MFT. 
All tests have at a length of 2mm and a progressive load.

The same results are also accessible on the scratch pc of the lab, in the "jacques/second_batch" folder.
The "Additionnal_Batch" folder contains unverified results that were used to test the machine, it is advised not to use those.

General Notes:

File: Lab results/Main_Batch/PC/4N/PC_4N_2Nm_s2_2.csv (part 14 of 26)
Recipe, UpperSample, LowerSample, OtherInfo, Averaging, LogFrequency, Type, Radius,TestDate, Operator, Customer, RefStd, Temperature, RH, Liquid, LastCalibDate, LCFz, LCFx, Tip, OtherData, samplevs
scratch only.Rx,,,,10,1000,Scratch,1,9/10/2026 1:05:36 PM,,,ASTM/ISO,,,N/A,N/A,,,,Linear: 0.1 to 4;2;2;1.025641,0.3,
Step, Timestamp, RecipeStep, DAQ.Fz (N),DAQ.CAP (um),DAQ.Fx (N),DAQ.COF (),XYZ.X Position (mm),XYZ.Y Position (mm),XYZ.Z Position (mm),XYZ.Z Depth (mm),
2,58.469,2,2.007146,389.004,-0.9734764,0.4850054,-4.56995,-10.1088,-33.9416,0.08280182,
2,58.479,2,2.007003,388.9956,-0.9766042,0.4865983,-4.56995,-10.1088,-33.9416,0.08280182,
2,58.489,2,2.003977,388.9925,-0.9790094,0.4885333,-4.56995,-10.1088,-33.9416,0.08280182,
2,58.499,2,2.006106,389.0014,-0.9788865,0.4879535,-4.56995,-10.1088,-33.9416,0.08280182,
2,58.509,2,2.005857,389.0044,-0.9769393,0.4870432,-4.56995,-10.1088,-33.9416,0.08280182,
2,58.519,2,2.005463,388.9955,-0.9761791,0.48676,-4.56995,-10.1088,-33.9416,0.08280182,
2,58.529,2,2.007609,388.9913,-0.9739618,0.4851351,-4.56995,-10.1088,-33.9416,0.08280182,
2,58.539,2,2.00655,388.9928,-0.976127,0.4864702,-4.56995,-10.1088,-33.9416,0.08280182,
2,58.549,2,2.00877,388.9621,-0.973591,0.4846701,-4.56995,-10.1088,-33.9416,0.08280182,
2,58.559,2,2.010849,388.9914,-0.9766737,0.4857021,-4.56995,-10.1088,-33.9416,0.08280182,
2,58.569,2,2.014636,388.9555,-0.9735578,0.4832426,-4.56995,-10.1088,-33.9416,0.08280182,
2,58.579,2,2.014307,388.9646,-0.9734799,0.4832828,-4.56995,-10.1088,-33.9416,0.08280182,
2,58.589,2,2.011592,388.9584,-0.9737639,0.4840762,-4.56995,-10.1088,-33.9416,0.08280182,
2,58.599,2,2.01725,388.9493,-0.9730601,0.4823697,-4.56995,-10.1088,-33.9416,0.08280182,
2,58.609,2,2.01466,388.9488,-0.9765022,0.4846983,-4.56995,-10.1088,-33.9416,0.08280182,
2,58.619,2,2.012886,388.9572,-0.9779266,0.4858331,-4.56995,-10.1088,-33.9416,0.08280182,
2,58.629,2,2.015571,388.9521,-0.9787334,0.4855861,-4.56995,-10.1088,-33.9416,0.08280182,
2,58.639,2,2.01412,388.9534,-0.9749882,0.4840765,-4.56995,-10.1088,-33.9416,0.08280182,
2,58.649,2,2.011925,388.9478,-0.9774945,0.4858504,-4.56995,-10.1088,-33.9416,0.08280182,
2,58.659,2,2.014962,388.9414,-0.9807519,0.4867347,-4.56995,-10.1088,-33.9416,0.08280182,
2,58.669,2,2.014587,388.9322,-0.9769719,0.4849489,-4.56995,-10.1088,-33.9416,0.08280182,
2,58.679,2,2.012889,388.8533,-0.9799201,0.4868227,-4.56995,-10.1088,-33.9416,0.08280182,
2,58.689,2,2.011722,388.9312,-0.9818137,0.4880465,-4.56995,-10.1088,-33.9416,0.08280182,
2,58.699,2,2.013325,388.9365,-0.9761488,0.4848441,-4.56995,-10.1088,-33.9416,0.08280182,
2,58.709,2,2.014758,388.9228,-0.9764182,0.4846329,-4.56995,-10.1088,-33.9416,0.08280182,
2,58.719,2,2.013703,388.9276,-0.9801528,0.4867416,-4.57433,-10.1088,-33.942,0.08320236,
2,58.729,2,2.013433,388.9249,-0.9842433,0.4888383,-4.57433,-10.1088,-33.942,0.08320236,
2,58.739,2,2.014654,388.9381,-0.9800019,0.4864369,-4.57433,-10.1088,-33.942,0.08320236,
2,58.749,2,2.016679,388.9387,-0.9761548,0.4840407,-4.57433,-10.1088,-33.942,0.08320236,
2,58.759,2,2.013658,388.9372,-0.9790508,0.4862051,-4.57433,-10.1088,-33.942,0.08320236,
2,58.769,2,2.013391,388.9371,-0.9781798,0.4858369,-4.57433,-10.1088,-33.942,0.08320236,
2,58.779,2,2.015091,388.9256,-0.9775346,0.485107,-4.57433,-10.1088,-33.942,0.08320236,
2,58.789,2,2.014109,388.9529,-0.9786715,0.4859079,-4.57433,-10.1088,-33.942,0.08320236,
2,58.799,2,2.016084,388.9172,-0.9776451,0.4849229,-4.57433,-10.1088,-33.942,0.08320236,
2,58.809,2,2.015264,388.9525,-0.9753435,0.483978,-4.57433,-10.1088,-33.942,0.08320236,
2,58.819,2,2.013174,388.9284,-0.9763665,0.4849887,-4.57433,-10.1088,-33.942,0.08320236,
2,58.829,2,2.017633,388.9221,-0.9759641,0.4837172,-4.57433,-10.1088,-33.942,0.08320236,
2,58.839,2,2.021558,388.8963,-0.9755479,0.4825722,-4.57433,-10.1088,-33.942,0.08320236,
2,58.849,2,2.020187,388.9131,-0.9787483,0.4844841,-4.57433,-10.1088,-33.942,0.08320236,
2,58.859,2,2.023191,388.8914,-0.9794627,0.4841178,-4.57433,-10.1088,-33.942,0.08320236,
2,58.869,2,2.022569,388.9013,-0.9758557,0.4824832,-4.57433,-10.1088,-33.942,0.08320236,
2,58.879,2,2.022834,388.894,-0.9762038,0.4825921,-4.57433,-10.1088,-33.942,0.08320236,
2,58.889,2,2.022608,388.8917,-0.9788069,0.4839332,-4.57433,-10.1088,-33.942,0.08320236,
2,58.899,2,2.022533,388.8963,-0.9828875,0.4859685,-4.57433,-10.1088,-33.942,0.08320236,
2,58.909,2,2.023247,388.8825,-0.9818323,0.4852755,-4.57433,-10.1088,-33.942,0.08320236,
2,58.919,2,2.023945,388.8901,-0.982324,0.4853511,-4.57433,-10.1088,-33.942,0.08320236,
2,58.929,2,2.02319,388.8904,-0.9811176,0.484936,-4.57433,-10.1088,-33.942,0.08320236,
2,58.939,2,2.021905,388.889,-0.981142,0.4852563,-4.57433,-10.1088,-33.942,0.08320236,
2,58.949,2,2.024122,388.887,-0.9818642,0.4850816,-4.57433,-10.1088,-33.942,0.08320236,
2,58.959,2,2.02244,388.8768,-0.9868754,0.4879628,-4.5787,-10.1088,-33.9425,0.08370209,
2,58.969,2,2.022085,388.8992,-0.9856915,0.487463,-4.5787,-10.1088,-33.9425,0.08370209,
2,58.979,2,2.022835,388.8835,-0.9839623,0.4864272,-4.5787,-10.1088,-33.9425,0.08370209,
2,58.989,2,2.024112,388.8888,-0.9877371,0.4879855,-4.5787,-10.1088,-33.9425,0.08370209,
2,58.999,2,2.022429,388.889,-0.9855327,0.4873016,-4.5787,-10.1088,-33.9425,0.08370209,
2,59.009,2,2.023077,388.8761,-0.9849981,0.4868812,-4.5787,-10.1088,-33.9425,0.08370209,
2,59.019,2,2.025595,388.8925,-0.9853182,0.486434,-4.5787,-10.1088,-33.9425,0.08370209,
2,59.029,2,2.02372,388.8589,-0.9862444,0.4873423,-4.5787,-10.1088,-33.9425,0.08370209,
2,59.039,2,2.024769,388.8626,-0.9830613,0.4855179,-4.5787,-10.1088,-33.9425,0.08370209,
2,59.049,2,2.026498,388.8807,-0.9814882,0.4843272,-4.5787,-10.1088,-33.9425,0.08370209,
2,59.059,2,2.022734,388.8771,-0.9855376,0.4872305,-4.5787,-10.1088,-33.9425,0.08370209,
2,59.069,2,2.022353,388.8755,-0.9854946,0.4873009,-4.5787,-10.1088,-33.9425,0.08370209,
2,59.079,2,2.025213,388.8759,-0.9895814,0.4886307,-4.5787,-10.1088,-33.9425,0.08370209,
2,59.089,2,2.030334,388.8827,-0.9865964,0.4859281,-4.5787,-10.1088,-33.9425,0.08370209,
2,59.099,2,2.030847,388.859,-0.9868078,0.4859096,-4.5787,-10.1088,-33.9425,0.08370209,
2,59.109,2,2.030534,388.8526,-0.987137,0.4861466,-4.5787,-10.1088,-33.9425,0.08370209,
2,59.119,2,2.035057,388.8375,-0.9847857,0.4839106,-4.5787,-10.1088,-33.9425,0.08370209,
2,59.129,2,2.036136,388.8405,-0.9840581,0.4832969,-4.5787,-10.1088,-33.9425,0.08370209,
2,59.139,2,2.031568,388.827,-0.986957,0.4858106,-4.5787,-10.1088,-33.9425,0.08370209,
2,59.149,2,2.037584,388.8303,-0.9843025,0.4830734,-4.5787,-10.1088,-33.9425,0.08370209,
2,59.159,2,2.034289,388.8385,-0.9796958,0.4815913,-4.5787,-10.1088,-33.9425,0.08370209,
2,59.169,2,2.033013,388.8338,-0.9835315,0.4837803,-4.5787,-10.1088,-33.9425,0.08370209,
2,59.179,2,2.034508,388.8279,-0.9834026,0.4833612,-4.5787,-10.1088,-33.9425,0.08370209,
2,59.189,2,2.032717,388.826,-0.9843787,0.4842674,-4.5787,-10.1088,-33.9425,0.08370209,
2,59.199,2,2.034358,388.8396,-0.9838195,0.483602,-4.5787,-10.1088,-33.9425,0.08370209,
2,59.209,2,2.034969,388.8392,-0.9851544,0.4841127,-4.5787,-10.1088,-33.9425,0.08370209,
2,59.219,2,2.034518,388.8326,-0.9843986,0.4838486,-4.58362,-10.1088,-33.9429,0.08410263,
2,59.229,2,2.034594,388.8297,-0.9857156,0.4844778,-4.58362,-10.1088,-33.9429,0.08410263,
2,59.239,2,2.033293,388.8294,-0.9872397,0.4855373,-4.58362,-10.1088,-33.9429,0.08410263,
2,59.249,2,2.029533,388.8109,-0.98958,0.48759,-4.58362,-10.1088,-33.9429,0.08410263,
2,59.259,2,2.030281,388.9007,-0.9898941,0.487565,-4.58362,-10.1088,-33.9429,0.08410263,
2,59.269,2,2.031821,388.8388,-0.9877532,0.4861417,-4.58362,-10.1088,-33.9429,0.08410263,
2,59.279,2,2.031503,388.8697,-0.9873893,0.4860389,-4.58362,-10.1088,-33.9429,0.08410263,
2,59.289,2,2.031231,388.8477,-0.9866567,0.4857432,-4.58362,-10.1088,-33.9429,0.08410263,
2,59.299,2,2.030566,388.7816,-0.9885679,0.4868435,-4.58362,-10.1088,-33.9429,0.08410263,
2,59.309,2,2.031034,388.788,-0.9911667,0.4880109,-4.58362,-10.1088,-33.9429,0.08410263,
2,59.319,2,2.034179,388.8254,-0.9915123,0.4874263,-4.58362,-10.1088,-33.9429,0.08410263,
2,59.329,2,2.031498,388.8224,-0.9899448,0.4872978,-4.58362,-10.1088,-33.9429,0.08410263,
2,59.339,2,2.03389,388.8232,-0.9893641,0.4864394,-4.58362,-10.1088,-33.9429,0.08410263,
2,59.349,2,2.036865,388.8138,-0.9907351,0.4864019,-4.58362,-10.1088,-33.9429,0.08410263,
2,59.359,2,2.039536,388.8099,-0.9904556,0.4856279,-4.58362,-10.1088,-33.9429,0.08410263,
2,59.369,2,2.040348,388.8001,-0.9916081,0.4859994,-4.58362,-10.1088,-33.9429,0.08410263,
2,59.379,2,2.041315,388.7504,-0.992989,0.4864457,-4.58362,-10.1088,-33.9429,0.08410263,
2,59.389,2,2.041414,388.802,-0.9907992,0.4853495,-4.58362,-10.1088,-33.9429,0.08410263,
2,59.399,2,2.041999,388.7902,-0.9889767,0.4843179,-4.58362,-10.1088,-33.9429,0.08410263,
2,59.409,2,2.0419,388.7874,-0.9902659,0.4849728,-4.58362,-10.1088,-33.9429,0.08410263,
2,59.419,2,2.03963,388.7906,-0.9894325,0.485104,-4.58362,-10.1088,-33.9429,0.08410263,
2,59.429,2,2.041236,388.775,-0.9909437,0.4854627,-4.58362,-10.1088,-33.9429,0.08410263,
2,59.439,2,2.041832,388.8129,-0.9917057,0.4856941,-4.58362,-10.1088,-33.9429,0.08410263,
2,59.449,2,2.041062,388.7943,-0.9888075,0.4844574,-4.58362,-10.1088,-33.9429,0.08410263,
2,59.459,2,2.040404,388.7892,-0.989912,0.485155,-4.588,-10.1088,-33.9433,0.08449936,
2,59.469,2,2.040655,388.7927,-0.9888498,0.4845746,-4.588,-10.1088,-33.9433,0.08449936,
2,59.479,2,2.040312,388.7854,-0.989675,0.4850607,-4.588,-10.1088,-33.9433,0.08449936,
2,59.489,2,2.041919,388.7739,-0.9915496,0.4855969,-4.588,-10.1088,-33.9433,0.08449936,
2,59.499,2,2.041678,388.7938,-0.9925317,0.4861352,-4.588,-10.1088,-33.9433,0.08449936,
2,59.509,2,2.039605,388.785,-0.9927431,0.4867331,-4.588,-10.1088,-33.9433,0.08449936,
2,59.519,2,2.041886,388.7758,-0.9995176,0.4895072,-4.588,-10.1088,-33.9433,0.08449936,
2,59.529,2,2.04159,388.776,-0.9964571,0.488079,-4.588,-10.1088,-33.9433,0.08449936,
2,59.539,2,2.039928,388.775,-0.9958949,0.488201,-4.588,-10.1088,-33.9433,0.08449936,
2,59.549,2,2.039893,388.7711,-0.995948,0.4882354,-4.588,-10.1088,-33.9433,0.08449936,
2,59.559,2,2.040636,388.7779,-0.994451,0.487324,-4.588,-10.1088,-33.9433,0.08449936,
2,59.569,2,2.041117,388.7792,-0.992484,0.4862455,-4.588,-10.1088,-33.9433,0.08449936,
2,59.579,2,2.042679,388.7784,-0.9938044,0.48652,-4.588,-10.1088,-33.9433,0.08449936,
2,59.589,2,2.044959,388.758,-0.9954519,0.4867834,-4.588,-10.1088,-33.9433,0.08449936,
2,59.599,2,2.048005,388.7556,-0.996666,0.4866521,-4.588,-10.1088,-33.9433,0.08449936,
2,59.609,2,2.050465,388.7878,-0.9973597,0.4864067,-4.588,-10.1088,-33.9433,0.08449936,
2,59.619,2,2.050631,388.727,-0.9984446,0.4868963,-4.588,-10.1088,-33.9433,0.08449936,
2,59.629,2,2.049417,388.7415,-0.9969307,0.486446,-4.588,-10.1088,-33.9433,0.08449936,
2,59.639,2,2.049587,388.728,-0.9984631,0.4871533,-4.588,-10.1088,-33.9433,0.08449936,
2,59.649,2,2.050126,388.7351,-0.999309,0.4874379,-4.588,-10.1088,-33.9433,0.08449936,
2,59.659,2,2.050309,388.7359,-0.9997882,0.487628,-4.588,-10.1088,-33.9433,0.08449936,
2,59.669,2,2.050356,388.7468,-1.000334,0.487883,-4.588,-10.1088,-33.9433,0.08449936,
2,59.679,2,2.049624,388.7379,-0.9962019,0.4860412,-4.59212,-10.1088,-33.9437,0.0848999,
2,59.689,2,2.049397,388.7285,-0.9939101,0.4849769,-4.59212,-10.1088,-33.9437,0.0848999,
2,59.699,2,2.048455,388.7277,-0.9960922,0.4862651,-4.59212,-10.1088,-33.9437,0.0848999,
2,59.709,2,2.048695,388.7271,-0.997835,0.4870588,-4.59212,-10.1088,-33.9437,0.0848999,
2,59.719,2,2.049006,388.7134,-0.997642,0.4868907,-4.59212,-10.1088,-33.9437,0.0848999,
2,59.729,2,2.050946,388.7603,-0.9964193,0.4858341,-4.59212,-10.1088,-33.9437,0.0848999,
2,59.739,2,2.049773,388.7275,-0.9932364,0.4845591,-4.59212,-10.1088,-33.9437,0.0848999,
2,59.749,2,2.049943,388.7238,-0.9942192,0.4849985,-4.59212,-10.1088,-33.9437,0.0848999,
2,59.759,2,2.04903,388.7118,-0.9951032,0.4856461,-4.59212,-10.1088,-33.9437,0.0848999,
2,59.769,2,2.048515,388.7046,-0.9947471,0.4855943,-4.59212,-10.1088,-33.9437,0.0848999,
2,59.779,2,2.05052,388.721,-0.9969019,0.4861702,-4.59212,-10.1088,-33.9437,0.0848999,
2,59.789,2,2.049341,388.7275,-0.999693,0.4878119,-4.59212,-10.1088,-33.9437,0.0848999,
2,59.799,2,2.050522,388.7202,-0.9972999,0.486364,-4.59212,-10.1088,-33.9437,0.0848999,
2,59.809,2,2.054953,388.7069,-0.9987632,0.4860272,-4.59212,-10.1088,-33.9437,0.0848999,
2,59.819,2,2.057459,388.7063,-0.9988475,0.4854762,-4.59212,-10.1088,-33.9437,0.0848999,
2,59.829,2,2.054337,388.7018,-1.000096,0.4868219,-4.59212,-10.1088,-33.9437,0.0848999,
2,59.839,2,2.060724,388.6903,-1.001209,0.4858528,-4.59212,-10.1088,-33.9437,0.0848999,
2,59.849,2,2.057843,388.6362,-1.000783,0.4863264,-4.59212,-10.1088,-33.9437,0.0848999,
2,59.859,2,2.056288,388.6889,-0.9995621,0.4861002,-4.59212,-10.1088,-33.9437,0.0848999,
2,59.869,2,2.057194,388.6807,-1.001803,0.4869754,-4.59212,-10.1088,-33.9437,0.0848999,
2,59.879,2,2.05907,388.6819,-1.001691,0.4864772,-4.59212,-10.1088,-33.9437,0.0848999,
2,59.889,2,2.058526,388.6821,-1.003138,0.4873091,-4.59212,-10.1088,-33.9437,0.0848999,
2,59.899,2,2.056942,388.6777,-1.005387,0.4887772,-4.59212,-10.1088,-33.9437,0.0848999,
2,59.909,2,2.055131,388.6918,-1.003927,0.4884976,-4.59212,-10.1088,-33.9437,0.0848999,
2,59.919,2,2.056356,388.6911,-1.00185,0.4871969,-4.59212,-10.1088,-33.9437,0.0848999,
2,59.929,2,2.060344,388.6857,-1.002284,0.4864645,-4.59212,-10.1088,-33.9437,0.0848999,
2,59.939,2,2.058045,388.6882,-0.9996491,0.4857276,-4.5954,-10.1088,-33.9441,0.08530045,
2,59.949,2,2.058889,388.6889,-1.002098,0.486718,-4.5954,-10.1088,-33.9441,0.08530045,
2,59.959,2,2.057338,388.6981,-1.005796,0.4888821,-4.5954,-10.1088,-33.9441,0.08530045,
2,59.969,2,2.057835,388.6913,-1.003691,0.4877414,-4.5954,-10.1088,-33.9441,0.08530045,
2,59.979,2,2.058339,388.6789,-1.000728,0.4861825,-4.5954,-10.1088,-33.9441,0.08530045,
2,59.989,2,2.058502,388.6883,-0.9998708,0.4857273,-4.5954,-10.1088,-33.9441,0.08530045,
2,59.999,2,2.056886,388.67,-1.000309,0.4863219,-4.5954,-10.1088,-33.9441,0.08530045,
2,60.009,2,2.056946,388.6636,-0.9991236,0.4857315,-4.5954,-10.1088,-33.9441,0.08530045,
2,60.019,2,2.056175,388.6844,-1.002093,0.487358,-4.5954,-10.1088,-33.9441,0.08530045,
2,60.029,2,2.056761,388.665,-1.00042,0.4864056,-4.5954,-10.1088,-33.9441,0.08530045,
2,60.039,2,2.055849,388.683,-0.9998353,0.4863369,-4.5954,-10.1088,-33.9441,0.08530045,
2,60.049,2,2.056808,388.6677,-0.9971635,0.4848112,-4.5954,-10.1088,-33.9441,0.08530045,
2,60.059,2,2.060672,388.6626,-0.9981182,0.4843654,-4.5954,-10.1088,-33.9441,0.08530045,
2,60.069,2,2.058711,388.6496,-1.00148,0.4864595,-4.5954,-10.1088,-33.9441,0.08530045,
2,60.079,2,2.060698,388.6292,-1.002289,0.4863835,-4.5954,-10.1088,-33.9441,0.08530045,
2,60.089,2,2.063731,388.6436,-1.002356,0.4857011,-4.5954,-10.1088,-33.9441,0.08530045,
2,60.099,2,2.064838,388.6313,-1.005006,0.4867237,-4.5954,-10.1088,-33.9441,0.08530045,
2,60.109,2,2.066143,388.6259,-1.004587,0.4862137,-4.5954,-10.1088,-33.9441,0.08530045,
2,60.119,2,2.064122,388.63,-1.006259,0.4874997,-4.5954,-10.1088,-33.9441,0.08530045,
2,60.129,2,2.064167,388.6154,-1.009674,0.4891434,-4.5954,-10.1088,-33.9441,0.08530045,
2,60.139,2,2.066243,388.6367,-1.008837,0.4882469,-4.5954,-10.1088,-33.9441,0.08530045,
2,60.149,2,2.06592,388.6326,-1.008732,0.4882726,-4.5954,-10.1088,-33.9441,0.08530045,
2,60.159,2,2.063895,388.6201,-1.006516,0.4876781,-4.5954,-10.1088,-33.9441,0.08530045,
2,60.169,2,2.066336,388.6237,-1.004851,0.4862961,-4.5954,-10.1088,-33.9441,0.08530045,
2,60.179,2,2.064391,388.6183,-1.008194,0.4883736,-4.5954,-10.1088,-33.9441,0.08530045,
2,60.189,2,2.065845,388.6301,-1.009554,0.4886883,-4.60005,-10.1088,-33.9445,0.08570099,
2,60.199,2,2.063208,388.586,-1.007876,0.4884993,-4.60005,-10.1088,-33.9445,0.08570099,
2,60.209,2,2.063049,388.6177,-1.00881,0.48899,-4.60005,-10.1088,-33.9445,0.08570099,
2,60.219,2,2.066463,388.6124,-1.007653,0.487622,-4.60005,-10.1088,-33.9445,0.08570099,
2,60.229,2,2.066743,388.6211,-1.008302,0.4878699,-4.60005,-10.1088,-33.9445,0.08570099,
2,60.239,2,2.062435,388.6143,-1.009385,0.4894142,-4.60005,-10.1088,-33.9445,0.08570099,
2,60.249,2,2.068108,388.6127,-1.010931,0.4888192,-4.60005,-10.1088,-33.9445,0.08570099,
2,60.259,2,2.065684,388.6347,-1.008525,0.4882282,-4.60005,-10.1088,-33.9445,0.08570099,
2,60.269,2,2.063969,388.6111,-1.007267,0.4880243,-4.60005,-10.1088,-33.9445,0.08570099,
2,60.279,2,2.066222,388.6243,-1.007172,0.4874462,-4.60005,-10.1088,-33.9445,0.08570099,
2,60.289,2,2.065436,388.6148,-1.006645,0.4873764,-4.60005,-10.1088,-33.9445,0.08570099,
2,60.299,2,2.067937,388.6024,-1.007052,0.4869838,-4.60005,-10.1088,-33.9445,0.08570099,
2,60.309,2,2.069876,388.5915,-1.011199,0.488531,-4.60005,-10.1088,-33.9445,0.08570099,
2,60.319,2,2.069269,388.5846,-1.009707,0.4879534,-4.60005,-10.1088,-33.9445,0.08570099,
2,60.329,2,2.07326,388.583,-1.007659,0.4860263,-4.60005,-10.1088,-33.9445,0.08570099,
2,60.339,2,2.073272,388.5947,-1.008621,0.4864878,-4.60005,-10.1088,-33.9445,0.08570099,
2,60.349,2,2.074129,388.5793,-1.010613,0.4872469,-4.60005,-10.1088,-33.9445,0.08570099,
2,60.359,2,2.072585,388.5802,-1.015321,0.4898815,-4.60005,-10.1088,-33.9445,0.08570099,
2,60.369,2,2.073293,388.5949,-1.012664,0.4884326,-4.60005,-10.1088,-33.9445,0.08570099,
2,60.379,2,2.07416,388.5898,-1.013522,0.488642,-4.60005,-10.1088,-33.9445,0.08570099,
2,60.389,2,2.073459,388.589,-1.012669,0.4883958,-4.60005,-10.1088,-33.9445,0.08570099,
2,60.399,2,2.072744,388.5834,-1.01407,0.4892403,-4.60005,-10.1088,-33.9445,0.08570099,
2,60.409,2,2.072799,388.5882,-1.019357,0.4917781,-4.60005,-10.1088,-33.9445,0.08570099,
2,60.419,2,2.073974,388.5648,-1.012574,0.4882288,-4.60005,-10.1088,-33.9445,0.08570099,
2,60.429,2,2.07385,388.6242,-1.012167,0.4880618,-4.60415,-10.1088,-33.9449,0.08610153,
2,60.439,2,2.072152,388.5932,-1.012326,0.4885386,-4.60415,-10.1088,-33.9449,0.08610153,
2,60.449,2,2.073617,388.5773,-1.014327,0.4891582,-4.60415,-10.1088,-33.9449,0.08610153,
2,60.459,2,2.074946,388.5702,-1.014496,0.4889265,-4.60415,-10.1088,-33.9449,0.08610153,
2,60.469,2,2.072907,388.5778,-1.011859,0.4881354,-4.60415,-10.1088,-33.9449,0.08610153,
2,60.479,2,2.074731,388.5638,-1.016262,0.4898281,-4.60415,-10.1088,-33.9449,0.08610153,
2,60.489,2,2.072895,388.5681,-1.016666,0.4904569,-4.60415,-10.1088,-33.9449,0.08610153,
2,60.499,2,2.075335,388.5563,-1.012099,0.4876798,-4.60415,-10.1088,-33.9449,0.08610153,
2,60.509,2,2.072709,388.5993,-1.016246,0.4902985,-4.60415,-10.1088,-33.9449,0.08610153,
2,60.519,2,2.073199,388.6015,-1.016398,0.4902559,-4.60415,-10.1088,-33.9449,0.08610153,
2,60.529,2,2.077929,388.4873,-1.016868,0.4893662,-4.60415,-10.1088,-33.9449,0.08610153,
2,60.539,2,2.078398,388.5982,-1.020509,0.4910075,-4.60415,-10.1088,-33.9449,0.08610153,
2,60.549,2,2.079979,388.5258,-1.015911,0.4884235,-4.60415,-10.1088,-33.9449,0.08610153,
2,60.559,2,2.081835,388.5471,-1.014477,0.4872993,-4.60415,-10.1088,-33.9449,0.08610153,
2,60.569,2,2.084549,388.5384,-1.014956,0.4868948,-4.60415,-10.1088,-33.9449,0.08610153,
2,60.579,2,2.080576,388.5179,-1.015067,0.4878777,-4.60415,-10.1088,-33.9449,0.08610153,
2,60.589,2,2.080757,388.5218,-1.017754,0.4891267,-4.60415,-10.1088,-33.9449,0.08610153,
2,60.599,2,2.07967,388.5108,-1.015975,0.488527,-4.60415,-10.1088,-33.9449,0.08610153,
2,60.609,2,2.082825,388.5332,-1.015964,0.4877818,-4.60415,-10.1088,-33.9449,0.08610153,
2,60.619,2,2.081641,388.524,-1.013059,0.4866639,-4.60415,-10.1088,-33.9449,0.08610153,
2,60.629,2,2.081217,388.5258,-1.017064,0.4886873,-4.60415,-10.1088,-33.9449,0.08610153,
2,60.639,2,2.080569,388.5216,-1.017617,0.4891054,-4.60415,-10.1088,-33.9449,0.08610153,
2,60.649,2,2.0789,388.5203,-1.017777,0.4895749,-4.60415,-10.1088,-33.9449,0.08610153,
2,60.659,2,2.080436,388.505,-1.018824,0.4897169,-4.60415,-10.1088,-33.9449,0.08610153,
2,60.669,2,2.079784,388.5389,-1.016211,0.4886136,-4.60415,-10.1088,-33.9449,0.08610153,
2,60.679,2,2.079045,388.5178,-1.017772,0.489538,-4.60415,-10.1088,-33.9449,0.08610153,
2,60.689,2,2.081912,388.5095,-1.018228,0.4890831,-4.60825,-10.1088,-33.9453,0.08650208,
2,60.699,2,2.08031,388.513,-1.0209,0.490744,-4.60825,-10.1088,-33.9453,0.08650208,
2,60.709,2,2.078851,388.5102,-1.032932,0.4968762,-4.60825,-10.1088,-33.9453,0.08650208,
2,60.719,2,2.078673,388.5146,-1.02851,0.4947916,-4.60825,-10.1088,-33.9453,0.08650208,
2,60.729,2,2.078597,388.533,-1.023919,0.4926011,-4.60825,-10.1088,-33.9453,0.08650208,
2,60.739,2,2.080147,388.5227,-1.023586,0.4920738,-4.60825,-10.1088,-33.9453,0.08650208,
2,60.749,2,2.080017,388.4938,-1.021414,0.4910607,-4.60825,-10.1088,-33.9453,0.08650208,
2,60.759,2,2.080937,388.5153,-1.018378,0.4893841,-4.60825,-10.1088,-33.9453,0.08650208,
2,60.769,2,2.080977,388.5303,-1.021885,0.4910603,-4.60825,-10.1088,-33.9453,0.08650208,
2,60.779,2,2.080667,388.5232,-1.023014,0.4916761,-4.60825,-10.1088,-33.9453,0.08650208,
2,60.789,2,2.079271,388.5057,-1.021793,0.4914186,-4.60825,-10.1088,-33.9453,0.08650208,
2,60.799,2,2.079755,388.5058,-1.020239,0.4905573,-4.60825,-10.1088,-33.9453,0.08650208,
2,60.809,2,2.083585,388.5171,-1.019392,0.4892491,-4.60825,-10.1088,-33.9453,0.08650208,
2,60.819,2,2.08549,388.4973,-1.02035,0.4892613,-4.60825,-10.1088,-33.9453,0.08650208,
2,60.829,2,2.086828,388.4868,-1.024071,0.4907311,-4.60825,-10.1088,-33.9453,0.08650208,
2,60.839,2,2.089186,388.5083,-1.023515,0.489911,-4.60825,-10.1088,-33.9453,0.08650208,
2,60.849,2,2.089938,388.489,-1.023198,0.4895827,-4.60825,-10.1088,-33.9453,0.08650208,
2,60.859,2,2.090274,388.4904,-1.020694,0.488306,-4.60825,-10.1088,-33.9453,0.08650208,
2,60.869,2,2.090453,388.4835,-1.018921,0.4874166,-4.60825,-10.1088,-33.9453,0.08650208,
2,60.879,2,2.089194,388.4776,-1.022544,0.4894441,-4.60825,-10.1088,-33.9453,0.08650208,
2,60.889,2,2.088503,388.4697,-1.023199,0.4899199,-4.60825,-10.1088,-33.9453,0.08650208,
2,60.899,2,2.092304,388.5009,-1.020492,0.4877363,-4.60825,-10.1088,-33.9453,0.08650208,
2,60.909,2,2.089018,388.4729,-1.021807,0.4891326,-4.60825,-10.1088,-33.9453,0.08650208,
2,60.919,2,2.090054,388.4652,-1.021214,0.4886064,-4.60825,-10.1088,-33.9453,0.08650208,
2,60.929,2,2.089912,388.4703,-1.020831,0.4884566,-4.60825,-10.1088,-33.9453,0.08650208,
2,60.939,2,2.08908,388.4605,-1.021609,0.4890234,-4.60825,-10.1088,-33.9453,0.08650208,
2,60.949,2,2.090485,388.4622,-1.022701,0.4892171,-4.60825,-10.1088,-33.9453,0.08650208,
2,60.959,2,2.089643,388.4802,-1.0231,0.4896053,-4.60825,-10.1088,-33.9453,0.08650208,
2,60.969,2,2.088455,388.4827,-1.024774,0.4906849,-4.61317,-10.1088,-33.9458,0.0870018,
2,60.979,2,2.090844,388.4757,-1.023635,0.4895798,-4.61317,-10.1088,-33.9458,0.0870018,
2,60.989,2,2.090143,388.4798,-1.024248,0.4900373,-4.61317,-10.1088,-33.9458,0.0870018,
2,60.999,2,2.088988,388.4714,-1.02923,0.4926932,-4.61317,-10.1088,-33.9458,0.0870018,
2,61.009,2,2.089129,388.4705,-1.031967,0.49397,-4.61317,-10.1088,-33.9458,0.0870018,
2,61.019,2,2.089296,388.4373,-1.028507,0.4922745,-4.61317,-10.1088,-33.9458,0.0870018,
2,61.029,2,2.089145,388.4634,-1.026781,0.491484,-4.61317,-10.1088,-33.9458,0.0870018,
2,61.039,2,2.08776,388.4583,-1.032259,0.4944336,-4.61317,-10.1088,-33.9458,0.0870018,
2,61.049,2,2.090488,388.4523,-1.027354,0.4914421,-4.61317,-10.1088,-33.9458,0.0870018,
2,61.059,2,2.090355,388.4551,-1.02906,0.4922894,-4.61317,-10.1088,-33.9458,0.0870018,
2,61.069,2,2.089816,388.4636,-1.026634,0.4912556,-4.61317,-10.1088,-33.9458,0.0870018,
2,61.079,2,2.092746,388.4408,-1.02715,0.4908147,-4.61317,-10.1088,-33.9458,0.0870018,
2,61.089,2,2.094809,388.4267,-1.029487,0.4914465,-4.61317,-10.1088,-33.9458,0.0870018,
2,61.099,2,2.097081,388.4258,-1.02777,0.4900956,-4.61317,-10.1088,-33.9458,0.0870018,
2,61.109,2,2.100975,388.4315,-1.026344,0.4885084,-4.61317,-10.1088,-33.9458,0.0870018,
2,61.119,2,2.101406,388.4161,-1.02985,0.4900765,-4.61317,-10.1088,-33.9458,0.0870018,
2,61.129,2,2.099581,388.4335,-1.030609,0.4908641,-4.61317,-10.1088,-33.9458,0.0870018,
2,61.139,2,2.097533,388.4189,-1.029602,0.4908636,-4.61317,-10.1088,-33.9458,0.0870018,
2,61.149,2,2.100028,388.411,-1.02945,0.4902078,-4.61317,-10.1088,-33.9458,0.0870018,
2,61.159,2,2.101787,388.4088,-1.02765,0.4889414,-4.61317,-10.1088,-33.9458,0.0870018,
2,61.169,2,2.103046,388.4005,-1.029097,0.4893366,-4.61317,-10.1088,-33.9458,0.0870018,
2,61.179,2,2.099954,388.4081,-1.031779,0.4913341,-4.61317,-10.1088,-33.9458,0.0870018,
2,61.189,2,2.098118,388.4195,-1.028734,0.4903127,-4.61317,-10.1088,-33.9458,0.0870018,
2,61.199,2,2.09917,388.4077,-1.02791,0.4896745,-4.61317,-10.1088,-33.9458,0.0870018,
2,61.209,2,2.097828,388.4089,-1.02818,0.4901164,-4.617,-10.1088,-33.9462,0.08740234,
2,61.219,2,2.098429,388.413,-1.026792,0.4893144,-4.617,-10.1088,-33.9462,0.08740234,
2,61.229,2,2.099021,388.4059,-1.027464,0.4894968,-4.617,-10.1088,-33.9462,0.08740234,
2,61.239,2,2.102082,388.3974,-1.027767,0.4889283,-4.617,-10.1088,-33.9462,0.08740234,
2,61.249,2,2.098294,388.3907,-1.029386,0.4905821,-4.617,-10.1088,-33.9462,0.08740234,
2,61.259,2,2.10008,388.4012,-1.029493,0.4902161,-4.617,-10.1088,-33.9462,0.08740234,
2,61.269,2,2.098011,388.391,-1.026015,0.4890417,-4.617,-10.1088,-33.9462,0.08740234,
2,61.279,2,2.098384,388.3951,-1.027452,0.4896397,-4.617,-10.1088,-33.9462,0.08740234,
2,61.289,2,2.100498,388.3912,-1.02928,0.4900172,-4.617,-10.1088,-33.9462,0.08740234,
2,61.299,2,2.097914,388.3932,-1.031549,0.4917019,-4.617,-10.1088,-33.9462,0.08740234,
2,61.309,2,2.101071,388.4095,-1.032845,0.4915802,-4.617,-10.1088,-33.9462,0.08740234,
2,61.319,2,2.103253,388.3831,-1.032508,0.4909102,-4.617,-10.1088,-33.9462,0.08740234,
2,61.329,2,2.105117,388.3808,-1.03332,0.4908611,-4.617,-10.1088,-33.9462,0.08740234,
2,61.339,2,2.10841,388.3748,-1.033674,0.490262,-4.617,-10.1088,-33.9462,0.08740234,
2,61.349,2,2.107671,388.3693,-1.036152,0.4916101,-4.617,-10.1088,-33.9462,0.08740234,
2,61.359,2,2.108711,388.3831,-1.036525,0.4915442,-4.617,-10.1088,-33.9462,0.08740234,
2,61.369,2,2.105282,388.3488,-1.042253,0.4950657,-4.617,-10.1088,-33.9462,0.08740234,
2,61.379,2,2.104102,388.3633,-1.044723,0.4965175,-4.617,-10.1088,-33.9462,0.08740234,
2,61.389,2,2.107148,388.3731,-1.037318,0.4922852,-4.617,-10.1088,-33.9462,0.08740234,
2,61.399,2,2.106021,388.3704,-1.03637,0.4920985,-4.617,-10.1088,-33.9462,0.08740234,
2,61.409,2,2.105159,388.3662,-1.036528,0.4923751,-4.617,-10.1088,-33.9462,0.08740234,
2,61.419,2,2.104955,388.3694,-1.040094,0.4941169,-4.617,-10.1088,-33.9462,0.08740234,
2,61.429,2,2.10662,388.3735,-1.040352,0.4938488,-4.617,-10.1088,-33.9462,0.08740234,
2,61.439,2,2.105841,388.3737,-1.046477,0.49694,-4.617,-10.1088,-33.9462,0.08740234,
2,61.449,2,2.105908,388.3737,-1.048942,0.4980946,-4.617,-10.1088,-33.9462,0.08740234,
2,61.459,2,2.108434,388.362,-1.04504,0.4956472,-4.62165,-10.1088,-33.9466,0.08780289,
2,61.469,2,2.109264,388.3672,-1.043299,0.4946271,-4.62165,-10.1088,-33.9466,0.08780289,
2,61.479,2,2.105304,388.3639,-1.043031,0.4954301,-4.62165,-10.1088,-33.9466,0.08780289,
2,61.489,2,2.104079,388.3743,-1.035142,0.491969,-4.62165,-10.1088,-33.9466,0.08780289,
2,61.499,2,2.108034,388.3663,-1.033223,0.4901358,-4.62165,-10.1088,-33.9466,0.08780289,
2,61.509,2,2.108556,388.3682,-1.033066,0.4899402,-4.62165,-10.1088,-33.9466,0.08780289,
2,61.519,2,2.10568,388.3153,-1.040798,0.4942809,-4.62165,-10.1088,-33.9466,0.08780289,
2,61.529,2,2.106534,388.3239,-1.046163,0.4966277,-4.62165,-10.1088,-33.9466,0.08780289,
2,61.539,2,2.1067,388.4075,-1.046247,0.4966285,-4.62165,-10.1088,-33.9466,0.08780289,
2,61.549,2,2.104818,388.3585,-1.04854,0.4981619,-4.62165,-10.1088,-33.9466,0.08780289,
2,61.559,2,2.106125,388.3545,-1.045119,0.4962286,-4.62165,-10.1088,-33.9466,0.08780289,
2,61.569,2,2.107949,388.3507,-1.035179,0.4910834,-4.62165,-10.1088,-33.9466,0.08780289,
2,61.579,2,2.107848,388.3478,-1.042381,0.4945239,-4.62165,-10.1088,-33.9466,0.08780289,
2,61.589,2,2.109883,388.3019,-1.049706,0.4975186,-4.62165,-10.1088,-33.9466,0.08780289,
2,61.599,2,2.112536,388.3141,-1.049926,0.496998,-4.62165,-10.1088,-33.9466,0.08780289,
2,61.609,2,2.114322,388.318,-1.049065,0.4961708,-4.62165,-10.1088,-33.9466,0.08780289,
2,61.619,2,2.115701,388.3036,-1.048336,0.495503,-4.62165,-10.1088,-33.9466,0.08780289,
2,61.629,2,2.11653,388.3044,-1.045709,0.4940677,-4.62165,-10.1088,-33.9466,0.08780289,
2,61.639,2,2.117723,388.3071,-1.042571,0.4923075,-4.62165,-10.1088,-33.9466,0.08780289,
2,61.649,2,2.11658,388.2972,-1.04165,0.4921381,-4.62165,-10.1088,-33.9466,0.08780289,
2,61.659,2,2.114501,388.3073,-1.040887,0.4922615,-4.62165,-10.1088,-33.9466,0.08780289,
2,61.669,2,2.116396,388.307,-1.042649,0.4926529,-4.62165,-10.1088,-33.9466,0.08780289,
2,61.679,2,2.116972,388.3143,-1.041208,0.4918385,-4.62165,-10.1088,-33.9466,0.08780289,
2,61.689,2,2.115649,388.3032,-1.043019,0.4930017,-4.62165,-10.1088,-33.9466,0.08780289,
2,61.699,2,2.116794,388.3063,-1.044388,0.4933819,-4.62165,-10.1088,-33.9466,0.08780289,
2,61.709,2,2.114735,388.3153,-1.043432,0.4934103,-4.62165,-10.1088,-33.9466,0.08780289,
2,61.719,2,2.114163,388.2603,-1.04253,0.4931171,-4.62165,-10.1088,-33.9466,0.08780289,
2,61.729,2,2.113361,388.2974,-1.038928,0.4915999,-4.62605,-10.1088,-33.947,0.08819962,
2,61.739,2,2.114487,388.3029,-1.037222,0.4905314,-4.62605,-10.1088,-33.947,0.08819962,
2,61.749,2,2.115439,388.294,-1.040839,0.4920204,-4.62605,-10.1088,-33.947,0.08819962,
2,61.759,2,2.114203,388.2742,-1.041932,0.4928246,-4.62605,-10.1088,-33.947,0.08819962,
2,61.769,2,2.118467,388.2802,-1.041784,0.4917631,-4.62605,-10.1088,-33.947,0.08819962,
2,61.779,2,2.115173,388.2776,-1.04188,0.4925743,-4.62605,-10.1088,-33.947,0.08819962,
2,61.789,2,2.114844,388.2862,-1.038931,0.4912568,-4.62605,-10.1088,-33.947,0.08819962,
2,61.799,2,2.115876,388.3296,-1.034585,0.4889627,-4.62605,-10.1088,-33.947,0.08819962,
2,61.809,2,2.119136,388.3055,-1.037798,0.4897272,-4.62605,-10.1088,-33.947,0.08819962,
2,61.819,2,2.119514,388.2847,-1.03991,0.4906362,-4.62605,-10.1088,-33.947,0.08819962,
2,61.829,2,2.124436,388.2756,-1.040332,0.4896982,-4.62605,-10.1088,-33.947,0.08819962,
2,61.839,2,2.125223,388.2753,-1.04049,0.4895909,-4.62605,-10.1088,-33.947,0.08819962,
2,61.849,2,2.123895,388.2634,-1.041213,0.4902375,-4.62605,-10.1088,-33.947,0.08819962,
2,61.859,2,2.123256,388.2531,-1.041997,0.4907543,-4.62605,-10.1088,-33.947,0.08819962,
2,61.869,2,2.126069,388.252,-1.043643,0.4908795,-4.62605,-10.1088,-33.947,0.08819962,
2,61.879,2,2.125598,388.2566,-1.044807,0.4915358,-4.62605,-10.1088,-33.947,0.08819962,
2,61.889,2,2.121463,388.2701,-1.045568,0.4928525,-4.62605,-10.1088,-33.947,0.08819962,
2,61.899,2,2.124022,388.2664,-1.04443,0.4917228,-4.62605,-10.1088,-33.947,0.08819962,
2,61.909,2,2.125175,388.2617,-1.043065,0.4908137,-4.62605,-10.1088,-33.947,0.08819962,
2,61.919,2,2.122959,388.2609,-1.043136,0.4913593,-4.62605,-10.1088,-33.947,0.08819962,
2,61.929,2,2.123204,388.2501,-1.044965,0.4921643,-4.62605,-10.1088,-33.947,0.08819962,
2,61.939,2,2.123236,388.2567,-1.046327,0.4927983,-4.62605,-10.1088,-33.947,0.08819962,
2,61.949,2,2.12425,388.2758,-1.045152,0.4920097,-4.63013,-10.1088,-33.9474,0.08860016,
2,61.959,2,2.123962,388.2398,-1.044804,0.491913,-4.63013,-10.1088,-33.9474,0.08860016,
2,61.969,2,2.123617,388.2604,-1.044299,0.4917547,-4.63013,-10.1088,-33.9474,0.08860016,
2,61.979,2,2.123753,388.2373,-1.043748,0.4914637,-4.63013,-10.1088,-33.9474,0.08860016,
2,61.989,2,2.124043,388.2558,-1.042992,0.4910408,-4.63013,-10.1088,-33.9474,0.08860016,
2,61.999,2,2.122774,388.2519,-1.04543,0.492483,-4.63013,-10.1088,-33.9474,0.08860016,
2,62.009,2,2.121979,388.2641,-1.04669,0.4932612,-4.63013,-10.1088,-33.9474,0.08860016,
2,62.019,2,2.124946,388.2643,-1.042979,0.4908262,-4.63013,-10.1088,-33.9474,0.08860016,
2,62.029,2,2.123436,388.2383,-1.041563,0.4905082,-4.63013,-10.1088,-33.9474,0.08860016,
2,62.039,2,2.122916,388.2495,-1.04349,0.4915359,-4.63013,-10.1088,-33.9474,0.08860016,
2,62.049,2,2.128196,388.2335,-1.043323,0.4902379,-4.63013,-10.1088,-33.9474,0.08860016,
2,62.059,2,2.131249,388.2197,-1.043991,0.4898493,-4.63013,-10.1088,-33.9474,0.08860016,
2,62.069,2,2.131879,388.2298,-1.045543,0.4904324,-4.63013,-10.1088,-33.9474,0.08860016,
2,62.079,2,2.132877,388.1953,-1.045972,0.4904041,-4.63013,-10.1088,-33.9474,0.08860016,
2,62.089,2,2.133621,388.2033,-1.04547,0.489998,-4.63013,-10.1088,-33.9474,0.08860016,
2,62.099,2,2.129253,388.2013,-1.046914,0.4916811,-4.63013,-10.1088,-33.9474,0.08860016,
2,62.109,2,2.131731,388.1977,-1.049543,0.492343,-4.63013,-10.1088,-33.9474,0.08860016,
2,62.119,2,2.13183,388.1917,-1.047263,0.4912508,-4.63013,-10.1088,-33.9474,0.08860016,
2,62.129,2,2.131751,388.2,-1.04919,0.492173,-4.63013,-10.1088,-33.9474,0.08860016,
2,62.139,2,2.130458,388.2013,-1.04877,0.4922747,-4.63013,-10.1088,-33.9474,0.08860016,
2,62.149,2,2.131794,388.1898,-1.048623,0.491897,-4.63013,-10.1088,-33.9474,0.08860016,
2,62.159,2,2.1325,388.1948,-1.046561,0.4907669,-4.63013,-10.1088,-33.9474,0.08860016,
2,62.169,2,2.131539,388.1909,-1.046975,0.4911827,-4.63013,-10.1088,-33.9474,0.08860016,
2,62.179,2,2.130465,388.2044,-1.052487,0.4940173,-4.63013,-10.1088,-33.9474,0.08860016,
2,62.189,2,2.131962,388.2078,-1.051419,0.4931698,-4.63425,-10.1088,-33.9478,0.0890007,
2,62.199,2,2.131555,388.2003,-1.04766,0.4915,-4.63425,-10.1088,-33.9478,0.0890007,
2,62.209,2,2.130358,388.1907,-1.049155,0.4924783,-4.63425,-10.1088,-33.9478,0.0890007,
2,62.219,2,2.131342,388.1821,-1.051035,0.493133,-4.63425,-10.1088,-33.9478,0.0890007,
2,62.229,2,2.130482,388.1717,-1.050492,0.4930772,-4.63425,-10.1088,-33.9478,0.0890007,
2,62.239,2,2.129335,388.1873,-1.052044,0.4940715,-4.63425,-10.1088,-33.9478,0.0890007,
2,62.249,2,2.13036,388.1898,-1.051973,0.4938006,-4.63425,-10.1088,-33.9478,0.0890007,
2,62.259,2,2.132418,388.1962,-1.049495,0.492162,-4.63425,-10.1088,-33.9478,0.0890007,
2,62.269,2,2.130866,388.1853,-1.048411,0.4920116,-4.63425,-10.1088,-33.9478,0.0890007,
2,62.279,2,2.132716,388.1886,-1.050755,0.4926838,-4.63425,-10.1088,-33.9478,0.0890007,
2,62.289,2,2.131298,388.1525,-1.051842,0.4935219,-4.63425,-10.1088,-33.9478,0.0890007,
2,62.299,2,2.130323,388.1964,-1.051858,0.4937554,-4.63425,-10.1088,-33.9478,0.0890007,
2,62.309,2,2.130969,388.185,-1.051553,0.4934622,-4.63425,-10.1088,-33.9478,0.0890007,
2,62.319,2,2.139748,388.178,-1.047624,0.4896016,-4.63425,-10.1088,-33.9478,0.0890007,
2,62.329,2,2.136245,388.1634,-1.050056,0.4915428,-4.63425,-10.1088,-33.9478,0.0890007,
2,62.339,2,2.138248,388.1491,-1.052581,0.4922632,-4.63425,-10.1088,-33.9478,0.0890007,
2,62.349,2,2.141824,388.1411,-1.051723,0.4910407,-4.63425,-10.1088,-33.9478,0.0890007,
2,62.359,2,2.141646,388.172,-1.051665,0.4910546,-4.63425,-10.1088,-33.9478,0.0890007,
2,62.369,2,2.13944,388.1614,-1.052085,0.4917572,-4.63425,-10.1088,-33.9478,0.0890007,
2,62.379,2,2.140702,388.1552,-1.05042,0.4906896,-4.63425,-10.1088,-33.9478,0.0890007,
2,62.389,2,2.138876,388.1561,-1.049338,0.4906024,-4.63425,-10.1088,-33.9478,0.0890007,
2,62.399,2,2.142157,388.1555,-1.051457,0.4908405,-4.63425,-10.1088,-33.9478,0.0890007,
2,62.409,2,2.138126,388.1526,-1.053126,0.4925464,-4.63425,-10.1088,-33.9478,0.0890007,
2,62.419,2,2.139401,388.1433,-1.053822,0.4925783,-4.63425,-10.1088,-33.9478,0.0890007,
2,62.429,2,2.140549,388.138,-1.052445,0.4916706,-4.63863,-10.1088,-33.9482,0.08940125,
2,62.439,2,2.138186,388.1409,-1.050687,0.4913916,-4.63863,-10.1088,-33.9482,0.08940125,
2,62.449,2,2.138976,388.1423,-1.054369,0.4929318,-4.63863,-10.1088,-33.9482,0.08940125,
2,62.459,2,2.137669,388.1388,-1.054462,0.4932766,-4.63863,-10.1088,-33.9482,0.08940125,
2,62.469,2,2.138159,388.1332,-1.055501,0.4936495,-4.63863,-10.1088,-33.9482,0.08940125,
2,62.479,2,2.138928,388.1397,-1.057013,0.4941787,-4.63863,-10.1088,-33.9482,0.08940125,
2,62.489,2,2.138263,388.1462,-1.057208,0.4944238,-4.63863,-10.1088,-33.9482,0.08940125,
2,62.499,2,2.136824,388.1531,-1.062384,0.4971788,-4.63863,-10.1088,-33.9482,0.08940125,
2,62.509,2,2.139637,388.1394,-1.060184,0.495497,-4.63863,-10.1088,-33.9482,0.08940125,
2,62.519,2,2.137938,388.1144,-1.058028,0.4948823,-4.63863,-10.1088,-33.9482,0.08940125,
2,62.529,2,2.140177,388.1377,-1.058301,0.4944921,-4.63863,-10.1088,-33.9482,0.08940125,
2,62.539,2,2.142325,388.1152,-1.057451,0.4935996,-4.63863,-10.1088,-33.9482,0.08940125,
2,62.549,2,2.142526,388.1007,-1.056382,0.4930544,-4.63863,-10.1088,-33.9482,0.08940125,
2,62.559,2,2.14693,388.0988,-1.058149,0.4928662,-4.63863,-10.1088,-33.9482,0.08940125,
2,62.569,2,2.14927,388.0915,-1.057236,0.4919046,-4.63863,-10.1088,-33.9482,0.08940125,
2,62.579,2,2.14734,388.0962,-1.062362,0.4947342,-4.63863,-10.1088,-33.9482,0.08940125,
2,62.589,2,2.145492,388.0945,-1.062234,0.4951004,-4.63863,-10.1088,-33.9482,0.08940125,
2,62.599,2,2.149552,388.0897,-1.062553,0.4943136,-4.63863,-10.1088,-33.9482,0.08940125,
2,62.609,2,2.149256,388.0991,-1.05855,0.4925194,-4.63863,-10.1088,-33.9482,0.08940125,
2,62.619,2,2.147854,388.0917,-1.058626,0.4928759,-4.63863,-10.1088,-33.9482,0.08940125,
2,62.629,2,2.150814,388.0851,-1.061185,0.4933874,-4.63863,-10.1088,-33.9482,0.08940125,
2,62.639,2,2.151986,388.0952,-1.057218,0.4912757,-4.63863,-10.1088,-33.9482,0.08940125,
2,62.649,2,2.149234,388.0804,-1.060531,0.4934458,-4.63863,-10.1088,-33.9482,0.08940125,
2,62.659,2,2.150854,388.0833,-1.058237,0.4920081,-4.63863,-10.1088,-33.9482,0.08940125,
2,62.669,2,2.149006,388.0854,-1.056914,0.4918155,-4.64218,-10.1088,-33.9487,0.08990097,
2,62.679,2,2.148715,388.0878,-1.056425,0.4916544,-4.64218,-10.1088,-33.9487,0.08990097,
2,62.689,2,2.150023,388.0789,-1.059268,0.4926775,-4.64218,-10.1088,-33.9487,0.08990097,
2,62.699,2,2.147989,388.0754,-1.061312,0.4940956,-4.64218,-10.1088,-33.9487,0.08990097,
2,62.709,2,2.148226,388.088,-1.060106,0.4934798,-4.64218,-10.1088,-33.9487,0.08990097,
2,62.719,2,2.151126,388.1249,-1.06327,0.4942852,-4.64218,-10.1088,-33.9487,0.08990097,
2,62.729,2,2.148431,388.1187,-1.061377,0.4940241,-4.64218,-10.1088,-33.9487,0.08990097,
2,62.739,2,2.148803,388.0944,-1.062688,0.4945487,-4.64218,-10.1088,-33.9487,0.08990097,
2,62.749,2,2.149757,388.099,-1.062,0.4940092,-4.64218,-10.1088,-33.9487,0.08990097,
2,62.759,2,2.150384,388.0941,-1.060682,0.4932523,-4.64218,-10.1088,-33.9487,0.08990097,
2,62.769,2,2.15737,388.0327,-1.062785,0.4926301,-4.64218,-10.1088,-33.9487,0.08990097,
2,62.779,2,2.154941,388.0598,-1.062384,0.492999,-4.64218,-10.1088,-33.9487,0.08990097,
2,62.789,2,2.156157,388.0486,-1.063696,0.4933297,-4.64218,-10.1088,-33.9487,0.08990097,
2,62.799,2,2.15853,388.034,-1.064246,0.4930419,-4.64218,-10.1088,-33.9487,0.08990097,
2,62.809,2,2.158119,388.0468,-1.064822,0.4934029,-4.64218,-10.1088,-33.9487,0.08990097,
2,62.819,2,2.155949,388.0284,-1.068115,0.4954268,-4.64218,-10.1088,-33.9487,0.08990097,
2,62.829,2,2.157623,388.0475,-1.06744,0.4947298,-4.64218,-10.1088,-33.9487,0.08990097,
2,62.839,2,2.158365,388.0514,-1.064033,0.492981,-4.64218,-10.1088,-33.9487,0.08990097,
2,62.849,2,2.159149,388.0529,-1.063814,0.4927005,-4.64218,-10.1088,-33.9487,0.08990097,
2,62.859,2,2.15771,388.0514,-1.065178,0.4936613,-4.64218,-10.1088,-33.9487,0.08990097,
2,62.869,2,2.157341,388.0452,-1.064567,0.4934624,-4.64218,-10.1088,-33.9487,0.08990097,
2,62.879,2,2.158743,388.0566,-1.064883,0.4932885,-4.64218,-10.1088,-33.9487,0.08990097,
2,62.889,2,2.158937,388.0055,-1.063632,0.4926645,-4.64218,-10.1088,-33.9487,0.08990097,
2,62.899,2,2.157089,388.0414,-1.063221,0.4928963,-4.64218,-10.1088,-33.9487,0.08990097,
2,62.909,2,2.158815,388.0378,-1.065382,0.493503,-4.64655,-10.1088,-33.9491,0.09030151,
2,62.919,2,2.157593,388.0273,-1.064039,0.4931602,-4.64655,-10.1088,-33.9491,0.09030151,
2,62.929,2,2.156075,388.0328,-1.066381,0.4945934,-4.64655,-10.1088,-33.9491,0.09030151,
2,62.939,2,2.15978,388.0237,-1.068686,0.4948126,-4.64655,-10.1088,-33.9491,0.09030151,
2,62.949,2,2.158308,388.0475,-1.069957,0.4957385,-4.64655,-10.1088,-33.9491,0.09030151,
2,62.959,2,2.156576,388.0414,-1.064778,0.4937355,-4.64655,-10.1088,-33.9491,0.09030151,
2,62.969,2,2.158755,388.0375,-1.069395,0.4953758,-4.64655,-10.1088,-33.9491,0.09030151,
2,62.979,2,2.156123,388.034,-1.071837,0.4971132,-4.64655,-10.1088,-33.9491,0.09030151,
2,62.989,2,2.156168,388.0289,-1.075883,0.4989792,-4.64655,-10.1088,-33.9491,0.09030151,
2,62.999,2,2.158675,388.0277,-1.06594,0.4937938,-4.64655,-10.1088,-33.9491,0.09030151,
2,63.009,2,2.164274,388.0316,-1.065797,0.4924499,-4.64655,-10.1088,-33.9491,0.09030151,
2,63.019,2,2.165588,388.0096,-1.069513,0.4938674,-4.64655,-10.1088,-33.9491,0.09030151,
2,63.029,2,2.164494,387.9906,-1.079013,0.4985057,-4.64655,-10.1088,-33.9491,0.09030151,
2,63.039,2,2.167455,387.9834,-1.075052,0.4959971,-4.64655,-10.1088,-33.9491,0.09030151,
