Repository: jacquesNIT/Polymer-Scratching

Files Structure:

<material>_<maximum_load>_<load_rate>_<sample_number>_<try_number>

- sample_number (s1, s2, ...) is used to indicate another iteration of the same test.
- try_number (1, 2, ...) simply indicates that precedent tests failed, it does not matter.

Scratch Process:

All scratchs were performed using the Rockwell indenter with the "Scratch.Rx" model in MFT. 
All tests have at a length of 2mm and a progressive load.

The same results are also accessible on the scratch pc of the lab, in the "jacques/second_batch" folder.
The "Additionnal_Batch" folder contains unverified results that were used to test the machine, it is advised not to use those.

General Notes:

File: Lab results/Main_Batch/PC/4N/PC_4N_2Nm_s2_2.csv (part 19 of 26)
Recipe, UpperSample, LowerSample, OtherInfo, Averaging, LogFrequency, Type, Radius,TestDate, Operator, Customer, RefStd, Temperature, RH, Liquid, LastCalibDate, LCFz, LCFx, Tip, OtherData, samplevs
scratch only.Rx,,,,10,1000,Scratch,1,9/10/2026 1:05:36 PM,,,ASTM/ISO,,,N/A,N/A,,,,Linear: 0.1 to 4;2;2;1.025641,0.3,
Step, Timestamp, RecipeStep, DAQ.Fz (N),DAQ.CAP (um),DAQ.Fx (N),DAQ.COF (),XYZ.X Position (mm),XYZ.Y Position (mm),XYZ.Z Position (mm),XYZ.Z Depth (mm),
2,81.559,2,2.773257,383.9988,-1.426015,0.5142021,-4.96392,-10.1088,-33.9794,0.1206017,
2,81.569,2,2.774616,383.9949,-1.426761,0.5142194,-4.96392,-10.1088,-33.9794,0.1206017,
2,81.579,2,2.775012,384.0086,-1.42589,0.513832,-4.96392,-10.1088,-33.9794,0.1206017,
2,81.589,2,2.777652,383.9724,-1.428951,0.5144455,-4.96392,-10.1088,-33.9794,0.1206017,
2,81.599,2,2.77785,383.9319,-1.430669,0.5150276,-4.96392,-10.1088,-33.9794,0.1206017,
2,81.609,2,2.782681,383.9751,-1.427316,0.5129284,-4.96392,-10.1088,-33.9794,0.1206017,
2,81.619,2,2.784693,383.9663,-1.425402,0.5118705,-4.96392,-10.1088,-33.9794,0.1206017,
2,81.629,2,2.782519,383.9617,-1.427096,0.512879,-4.96392,-10.1088,-33.9794,0.1206017,
2,81.639,2,2.784082,383.9657,-1.426538,0.5123907,-4.96392,-10.1088,-33.9794,0.1206017,
2,81.649,2,2.78434,383.946,-1.42778,0.5127893,-4.96392,-10.1088,-33.9794,0.1206017,
2,81.659,2,2.781636,383.9745,-1.427829,0.5133054,-4.96392,-10.1088,-33.9794,0.1206017,
2,81.669,2,2.782856,383.9584,-1.427598,0.5129975,-4.96392,-10.1088,-33.9794,0.1206017,
2,81.679,2,2.783107,383.9605,-1.425368,0.5121501,-4.96392,-10.1088,-33.9794,0.1206017,
2,81.689,2,2.782887,383.9464,-1.423974,0.5116894,-4.96392,-10.1088,-33.9794,0.1206017,
2,81.699,2,2.7827,383.9475,-1.426723,0.5127116,-4.96392,-10.1088,-33.9794,0.1206017,
2,81.709,2,2.784477,383.9425,-1.430906,0.5138867,-4.96775,-10.1088,-33.9798,0.1210022,
2,81.719,2,2.780731,383.94,-1.428111,0.5135741,-4.96775,-10.1088,-33.9798,0.1210022,
2,81.729,2,2.781687,383.9375,-1.42953,0.5139078,-4.96775,-10.1088,-33.9798,0.1210022,
2,81.739,2,2.783499,383.9498,-1.430227,0.5138235,-4.96775,-10.1088,-33.9798,0.1210022,
2,81.749,2,2.781842,383.9454,-1.428995,0.5136868,-4.96775,-10.1088,-33.9798,0.1210022,
2,81.759,2,2.783072,383.9314,-1.429861,0.5137707,-4.96775,-10.1088,-33.9798,0.1210022,
2,81.769,2,2.784223,383.9259,-1.431347,0.514092,-4.96775,-10.1088,-33.9798,0.1210022,
2,81.779,2,2.781432,383.9323,-1.433155,0.515258,-4.96775,-10.1088,-33.9798,0.1210022,
2,81.789,2,2.784878,383.94,-1.428573,0.5129753,-4.96775,-10.1088,-33.9798,0.1210022,
2,81.799,2,2.782307,383.9271,-1.431282,0.5144227,-4.96775,-10.1088,-33.9798,0.1210022,
2,81.809,2,2.783179,383.9381,-1.433207,0.5149531,-4.96775,-10.1088,-33.9798,0.1210022,
2,81.819,2,2.78278,383.9325,-1.433478,0.5151244,-4.96775,-10.1088,-33.9798,0.1210022,
2,81.829,2,2.784445,383.9491,-1.432489,0.5144615,-4.96775,-10.1088,-33.9798,0.1210022,
2,81.839,2,2.786361,383.913,-1.434795,0.514935,-4.96775,-10.1088,-33.9798,0.1210022,
2,81.849,2,2.789462,383.9187,-1.434075,0.5141044,-4.96775,-10.1088,-33.9798,0.1210022,
2,81.859,2,2.789539,383.9084,-1.433717,0.513962,-4.96775,-10.1088,-33.9798,0.1210022,
2,81.869,2,2.792581,383.903,-1.435144,0.5139131,-4.96775,-10.1088,-33.9798,0.1210022,
2,81.879,2,2.790261,383.9063,-1.437047,0.5150223,-4.96775,-10.1088,-33.9798,0.1210022,
2,81.889,2,2.79324,383.8984,-1.437859,0.5147639,-4.96775,-10.1088,-33.9798,0.1210022,
2,81.899,2,2.792149,383.9056,-1.438225,0.5150962,-4.96775,-10.1088,-33.9798,0.1210022,
2,81.909,2,2.78867,383.9122,-1.435307,0.5146922,-4.96775,-10.1088,-33.9798,0.1210022,
2,81.919,2,2.792611,383.8913,-1.433609,0.5133579,-4.96775,-10.1088,-33.9798,0.1210022,
2,81.929,2,2.791419,383.9084,-1.431841,0.5129438,-4.96775,-10.1088,-33.9798,0.1210022,
2,81.939,2,2.789254,383.8995,-1.434624,0.5143397,-4.96775,-10.1088,-33.9798,0.1210022,
2,81.949,2,2.789524,383.9115,-1.432965,0.5136951,-4.96775,-10.1088,-33.9798,0.1210022,
2,81.959,2,2.789746,383.9052,-1.432663,0.5135459,-4.96775,-10.1088,-33.9798,0.1210022,
2,81.969,2,2.789137,383.8831,-1.42994,0.512682,-4.96775,-10.1088,-33.9798,0.1210022,
2,81.979,2,2.790792,383.8891,-1.430937,0.5127351,-4.9724,-10.1088,-33.9802,0.1214027,
2,81.989,2,2.790936,383.8783,-1.431998,0.513089,-4.9724,-10.1088,-33.9802,0.1214027,
2,81.999,2,2.789351,383.8834,-1.432852,0.5136864,-4.9724,-10.1088,-33.9802,0.1214027,
2,82.009,2,2.78887,383.906,-1.435235,0.5146294,-4.9724,-10.1088,-33.9802,0.1214027,
2,82.019,2,2.787635,383.8974,-1.439618,0.5164301,-4.9724,-10.1088,-33.9802,0.1214027,
2,82.029,2,2.790283,383.8893,-1.440736,0.5163406,-4.9724,-10.1088,-33.9802,0.1214027,
2,82.039,2,2.789634,383.8939,-1.436618,0.5149844,-4.9724,-10.1088,-33.9802,0.1214027,
2,82.049,2,2.787943,383.8817,-1.438843,0.5160947,-4.9724,-10.1088,-33.9802,0.1214027,
2,82.059,2,2.792304,383.8627,-1.438067,0.5150109,-4.9724,-10.1088,-33.9802,0.1214027,
2,82.069,2,2.788566,383.8155,-1.439455,0.5161991,-4.9724,-10.1088,-33.9802,0.1214027,
2,82.079,2,2.787457,383.8877,-1.439658,0.5164773,-4.9724,-10.1088,-33.9802,0.1214027,
2,82.089,2,2.791058,383.8711,-1.439426,0.5157278,-4.9724,-10.1088,-33.9802,0.1214027,
2,82.099,2,2.79673,383.8699,-1.438213,0.514248,-4.9724,-10.1088,-33.9802,0.1214027,
2,82.109,2,2.795506,383.8494,-1.443525,0.5163733,-4.9724,-10.1088,-33.9802,0.1214027,
2,82.119,2,2.797616,383.8437,-1.445958,0.5168536,-4.9724,-10.1088,-33.9802,0.1214027,
2,82.129,2,2.800801,383.8372,-1.443097,0.5152442,-4.9724,-10.1088,-33.9802,0.1214027,
2,82.139,2,2.798547,383.8489,-1.442343,0.5153899,-4.9724,-10.1088,-33.9802,0.1214027,
2,82.149,2,2.797405,383.8488,-1.443363,0.5159652,-4.9724,-10.1088,-33.9802,0.1214027,
2,82.159,2,2.79791,383.8383,-1.443,0.5157421,-4.9724,-10.1088,-33.9802,0.1214027,
2,82.169,2,2.798819,383.8439,-1.444127,0.5159772,-4.9724,-10.1088,-33.9802,0.1214027,
2,82.179,2,2.799196,383.8681,-1.444466,0.516029,-4.9724,-10.1088,-33.9802,0.1214027,
2,82.189,2,2.797057,383.8575,-1.443037,0.5159127,-4.9724,-10.1088,-33.9802,0.1214027,
2,82.199,2,2.800223,383.831,-1.441239,0.5146874,-4.9724,-10.1088,-33.9802,0.1214027,
2,82.209,2,2.800427,383.8417,-1.439394,0.5139908,-4.9724,-10.1088,-33.9802,0.1214027,
2,82.219,2,2.797908,383.8487,-1.440202,0.5147427,-4.97705,-10.1088,-33.9806,0.1217995,
2,82.229,2,2.79946,383.8628,-1.438387,0.5138086,-4.97705,-10.1088,-33.9806,0.1217995,
2,82.239,2,2.801933,383.8407,-1.440236,0.5140153,-4.97705,-10.1088,-33.9806,0.1217995,
2,82.249,2,2.799633,383.8386,-1.440974,0.514701,-4.97705,-10.1088,-33.9806,0.1217995,
2,82.259,2,2.798355,383.8337,-1.439604,0.5144464,-4.97705,-10.1088,-33.9806,0.1217995,
2,82.269,2,2.798414,383.8316,-1.436649,0.5133796,-4.97705,-10.1088,-33.9806,0.1217995,
2,82.279,2,2.799017,383.8124,-1.439884,0.5144247,-4.97705,-10.1088,-33.9806,0.1217995,
2,82.289,2,2.79941,383.8218,-1.442241,0.5151947,-4.97705,-10.1088,-33.9806,0.1217995,
2,82.299,2,2.797966,383.8129,-1.44035,0.5147845,-4.97705,-10.1088,-33.9806,0.1217995,
2,82.309,2,2.797849,383.8287,-1.441999,0.5153955,-4.97705,-10.1088,-33.9806,0.1217995,
2,82.319,2,2.797533,383.8172,-1.441952,0.515437,-4.97705,-10.1088,-33.9806,0.1217995,
2,82.329,2,2.801309,383.8147,-1.442263,0.5148532,-4.97705,-10.1088,-33.9806,0.1217995,
2,82.339,2,2.804954,383.7969,-1.443224,0.514527,-4.97705,-10.1088,-33.9806,0.1217995,
2,82.349,2,2.802609,383.793,-1.446369,0.5160795,-4.97705,-10.1088,-33.9806,0.1217995,
2,82.359,2,2.806716,383.7927,-1.448054,0.5159246,-4.97705,-10.1088,-33.9806,0.1217995,
2,82.369,2,2.810101,383.7803,-1.446285,0.5146738,-4.97705,-10.1088,-33.9806,0.1217995,
2,82.379,2,2.807277,383.783,-1.445927,0.5150638,-4.97705,-10.1088,-33.9806,0.1217995,
2,82.389,2,2.806627,383.7766,-1.447769,0.5158393,-4.97705,-10.1088,-33.9806,0.1217995,
2,82.399,2,2.808427,383.7766,-1.449862,0.5162539,-4.97705,-10.1088,-33.9806,0.1217995,
2,82.409,2,2.808653,383.7813,-1.450541,0.5164543,-4.97705,-10.1088,-33.9806,0.1217995,
2,82.419,2,2.80695,383.7726,-1.448346,0.5159856,-4.97705,-10.1088,-33.9806,0.1217995,
2,82.429,2,2.808039,383.7816,-1.449723,0.5162762,-4.97705,-10.1088,-33.9806,0.1217995,
2,82.439,2,2.808424,383.7668,-1.449127,0.515993,-4.97705,-10.1088,-33.9806,0.1217995,
2,82.449,2,2.807717,383.78,-1.448523,0.5159077,-4.97705,-10.1088,-33.9806,0.1217995,
2,82.459,2,2.807728,383.7841,-1.450785,0.5167114,-4.97705,-10.1088,-33.9806,0.1217995,
2,82.469,2,2.808692,383.7571,-1.450211,0.5163297,-4.9806,-10.1088,-33.9811,0.1222992,
2,82.479,2,2.807348,383.7823,-1.450106,0.5165394,-4.9806,-10.1088,-33.9811,0.1222992,
2,82.489,2,2.807362,383.7787,-1.445662,0.5149539,-4.9806,-10.1088,-33.9811,0.1222992,
2,82.499,2,2.808436,383.7734,-1.446192,0.5149454,-4.9806,-10.1088,-33.9811,0.1222992,
2,82.509,2,2.808671,383.7722,-1.446006,0.5148365,-4.9806,-10.1088,-33.9811,0.1222992,
2,82.519,2,2.806443,383.7775,-1.44723,0.5156812,-4.9806,-10.1088,-33.9811,0.1222992,
2,82.529,2,2.808765,383.7631,-1.450252,0.5163308,-4.9806,-10.1088,-33.9811,0.1222992,
2,82.539,2,2.808176,383.7568,-1.446728,0.5151843,-4.9806,-10.1088,-33.9811,0.1222992,
2,82.549,2,2.808072,383.7678,-1.444821,0.5145243,-4.9806,-10.1088,-33.9811,0.1222992,
2,82.559,2,2.813044,383.7657,-1.442144,0.5126631,-4.9806,-10.1088,-33.9811,0.1222992,
2,82.569,2,2.810918,383.7375,-1.442991,0.5133523,-4.9806,-10.1088,-33.9811,0.1222992,
2,82.579,2,2.815828,383.7305,-1.444854,0.5131186,-4.9806,-10.1088,-33.9811,0.1222992,
2,82.589,2,2.818063,383.7315,-1.446514,0.5133008,-4.9806,-10.1088,-33.9811,0.1222992,
2,82.599,2,2.814904,383.7318,-1.447396,0.51419,-4.9806,-10.1088,-33.9811,0.1222992,
2,82.609,2,2.819844,383.7365,-1.448801,0.5137875,-4.9806,-10.1088,-33.9811,0.1222992,
2,82.619,2,2.819617,383.7302,-1.445901,0.5128006,-4.9806,-10.1088,-33.9811,0.1222992,
2,82.629,2,2.815104,383.7286,-1.447944,0.5143483,-4.9806,-10.1088,-33.9811,0.1222992,
2,82.639,2,2.81631,383.7151,-1.450553,0.5150545,-4.9806,-10.1088,-33.9811,0.1222992,
2,82.649,2,2.817659,383.7747,-1.448656,0.5141345,-4.9806,-10.1088,-33.9811,0.1222992,
2,82.659,2,2.817444,383.7089,-1.448765,0.5142125,-4.9806,-10.1088,-33.9811,0.1222992,
2,82.669,2,2.81554,383.7228,-1.451626,0.5155764,-4.9806,-10.1088,-33.9811,0.1222992,
2,82.679,2,2.816408,383.7449,-1.452138,0.5155992,-4.9806,-10.1088,-33.9811,0.1222992,
2,82.689,2,2.817992,383.6675,-1.452823,0.5155526,-4.9806,-10.1088,-33.9811,0.1222992,
2,82.699,2,2.814906,383.7095,-1.453435,0.5163351,-4.98497,-10.1088,-33.9815,0.1226997,
2,82.709,2,2.815409,383.7553,-1.454989,0.5167947,-4.98497,-10.1088,-33.9815,0.1226997,
2,82.719,2,2.81542,383.7224,-1.454362,0.5165703,-4.98497,-10.1088,-33.9815,0.1226997,
2,82.729,2,2.815434,383.7149,-1.451134,0.5154212,-4.98497,-10.1088,-33.9815,0.1226997,
2,82.739,2,2.816438,383.7035,-1.453354,0.5160255,-4.98497,-10.1088,-33.9815,0.1226997,
2,82.749,2,2.816625,383.7083,-1.453346,0.5159883,-4.98497,-10.1088,-33.9815,0.1226997,
2,82.759,2,2.815803,383.6987,-1.453233,0.516099,-4.98497,-10.1088,-33.9815,0.1226997,
2,82.769,2,2.816922,383.6658,-1.454419,0.5163149,-4.98497,-10.1088,-33.9815,0.1226997,
2,82.779,2,2.816752,383.7117,-1.453434,0.5159963,-4.98497,-10.1088,-33.9815,0.1226997,
2,82.789,2,2.818328,383.7023,-1.450998,0.5148436,-4.98497,-10.1088,-33.9815,0.1226997,
2,82.799,2,2.823312,383.6893,-1.450066,0.5136048,-4.98497,-10.1088,-33.9815,0.1226997,
2,82.809,2,2.822148,383.6713,-1.452155,0.5145568,-4.98497,-10.1088,-33.9815,0.1226997,
2,82.819,2,2.823912,383.6735,-1.451826,0.5141188,-4.98497,-10.1088,-33.9815,0.1226997,
2,82.829,2,2.82314,383.6891,-1.452346,0.5144435,-4.98497,-10.1088,-33.9815,0.1226997,
2,82.839,2,2.824371,383.678,-1.451671,0.5139802,-4.98497,-10.1088,-33.9815,0.1226997,
2,82.849,2,2.826062,383.6744,-1.450435,0.5132354,-4.98497,-10.1088,-33.9815,0.1226997,
2,82.859,2,2.827924,383.6637,-1.448381,0.5121713,-4.98497,-10.1088,-33.9815,0.1226997,
2,82.869,2,2.824441,383.6655,-1.452501,0.5142614,-4.98497,-10.1088,-33.9815,0.1226997,
2,82.879,2,2.824529,383.6634,-1.452031,0.514079,-4.98497,-10.1088,-33.9815,0.1226997,
2,82.889,2,2.826049,383.6581,-1.450383,0.5132192,-4.98497,-10.1088,-33.9815,0.1226997,
2,82.899,2,2.825674,383.631,-1.45403,0.514578,-4.98497,-10.1088,-33.9815,0.1226997,
2,82.909,2,2.825535,383.655,-1.454233,0.5146751,-4.98497,-10.1088,-33.9815,0.1226997,
2,82.919,2,2.825482,383.6776,-1.452493,0.5140691,-4.98497,-10.1088,-33.9815,0.1226997,
2,82.929,2,2.826426,383.6495,-1.456008,0.515141,-4.98497,-10.1088,-33.9815,0.1226997,
2,82.939,2,2.825437,383.6176,-1.456156,0.5153735,-4.98908,-10.1088,-33.9819,0.1231003,
2,82.949,2,2.822512,383.6553,-1.458893,0.5168777,-4.98908,-10.1088,-33.9819,0.1231003,
2,82.959,2,2.826336,383.6437,-1.455549,0.5149953,-4.98908,-10.1088,-33.9819,0.1231003,
2,82.969,2,2.826159,383.6422,-1.453599,0.5143371,-4.98908,-10.1088,-33.9819,0.1231003,
2,82.979,2,2.82156,383.6508,-1.456092,0.5160592,-4.98908,-10.1088,-33.9819,0.1231003,
2,82.989,2,2.826221,383.6496,-1.457223,0.5156085,-4.98908,-10.1088,-33.9819,0.1231003,
2,82.999,2,2.822282,383.6656,-1.457803,0.5165332,-4.98908,-10.1088,-33.9819,0.1231003,
2,83.009,2,2.823364,383.6426,-1.458976,0.5167509,-4.98908,-10.1088,-33.9819,0.1231003,
2,83.019,2,2.826208,383.6552,-1.458075,0.5159121,-4.98908,-10.1088,-33.9819,0.1231003,
2,83.029,2,2.825089,383.6449,-1.457871,0.5160444,-4.98908,-10.1088,-33.9819,0.1231003,
2,83.039,2,2.825267,383.6507,-1.458708,0.516308,-4.98908,-10.1088,-33.9819,0.1231003,
2,83.049,2,2.824674,383.6516,-1.459729,0.5167778,-4.98908,-10.1088,-33.9819,0.1231003,
2,83.059,2,2.822994,383.6488,-1.459625,0.5170484,-4.98908,-10.1088,-33.9819,0.1231003,
2,83.069,2,2.82852,383.6488,-1.45962,0.5160366,-4.98908,-10.1088,-33.9819,0.1231003,
2,83.079,2,2.827844,383.6392,-1.458229,0.5156682,-4.98908,-10.1088,-33.9819,0.1231003,
2,83.089,2,2.831294,383.6256,-1.457712,0.5148572,-4.98908,-10.1088,-33.9819,0.1231003,
2,83.099,2,2.835899,383.6212,-1.458083,0.5141519,-4.98908,-10.1088,-33.9819,0.1231003,
2,83.109,2,2.831816,383.6307,-1.459642,0.5154439,-4.98908,-10.1088,-33.9819,0.1231003,
2,83.119,2,2.830847,383.6496,-1.459468,0.5155588,-4.98908,-10.1088,-33.9819,0.1231003,
2,83.129,2,2.833765,383.6106,-1.458217,0.5145863,-4.98908,-10.1088,-33.9819,0.1231003,
2,83.139,2,2.831076,383.6121,-1.456692,0.5145365,-4.98908,-10.1088,-33.9819,0.1231003,
2,83.149,2,2.831361,383.6046,-1.454503,0.5137116,-4.98908,-10.1088,-33.9819,0.1231003,
2,83.159,2,2.832226,383.5992,-1.459799,0.5154247,-4.98908,-10.1088,-33.9819,0.1231003,
2,83.169,2,2.831627,383.5992,-1.460146,0.5156562,-4.98908,-10.1088,-33.9819,0.1231003,
2,83.179,2,2.830081,383.6151,-1.460201,0.5159575,-4.98908,-10.1088,-33.9819,0.1231003,
2,83.189,2,2.831893,383.6027,-1.461194,0.5159777,-4.99347,-10.1088,-33.9823,0.1235008,
2,83.199,2,2.831516,383.6031,-1.460283,0.515725,-4.99347,-10.1088,-33.9823,0.1235008,
2,83.209,2,2.833336,383.6094,-1.459165,0.5149989,-4.99347,-10.1088,-33.9823,0.1235008,
2,83.219,2,2.829379,383.6134,-1.461793,0.5166481,-4.99347,-10.1088,-33.9823,0.1235008,
2,83.229,2,2.831476,383.5715,-1.462031,0.5163493,-4.99347,-10.1088,-33.9823,0.1235008,
2,83.239,2,2.832768,383.5148,-1.461861,0.5160538,-4.99347,-10.1088,-33.9823,0.1235008,
2,83.249,2,2.831904,383.5933,-1.461545,0.5160999,-4.99347,-10.1088,-33.9823,0.1235008,
2,83.259,2,2.833538,383.5842,-1.460663,0.5154909,-4.99347,-10.1088,-33.9823,0.1235008,
2,83.269,2,2.833037,383.5903,-1.461542,0.5158924,-4.99347,-10.1088,-33.9823,0.1235008,
2,83.279,2,2.832181,383.5853,-1.463125,0.5166072,-4.99347,-10.1088,-33.9823,0.1235008,
2,83.289,2,2.834827,383.5727,-1.467004,0.5174934,-4.99347,-10.1088,-33.9823,0.1235008,
2,83.299,2,2.839005,383.5551,-1.467049,0.5167475,-4.99347,-10.1088,-33.9823,0.1235008,
2,83.309,2,2.839089,383.5633,-1.464645,0.5158857,-4.99347,-10.1088,-33.9823,0.1235008,
2,83.319,2,2.840709,383.5636,-1.466746,0.516331,-4.99347,-10.1088,-33.9823,0.1235008,
2,83.329,2,2.841502,383.5502,-1.465679,0.5158112,-4.99347,-10.1088,-33.9823,0.1235008,
2,83.339,2,2.84125,383.5576,-1.468908,0.5169937,-4.99347,-10.1088,-33.9823,0.1235008,
2,83.349,2,2.840443,383.5742,-1.467313,0.516579,-4.99347,-10.1088,-33.9823,0.1235008,
2,83.359,2,2.838101,383.5665,-1.469012,0.5176039,-4.99347,-10.1088,-33.9823,0.1235008,
2,83.369,2,2.840392,383.5439,-1.465066,0.5157971,-4.99347,-10.1088,-33.9823,0.1235008,
2,83.379,2,2.843031,383.5452,-1.463814,0.5148779,-4.99347,-10.1088,-33.9823,0.1235008,
2,83.389,2,2.839173,383.5438,-1.462048,0.5149555,-4.99347,-10.1088,-33.9823,0.1235008,
2,83.399,2,2.840582,383.5384,-1.465668,0.5159745,-4.99347,-10.1088,-33.9823,0.1235008,
2,83.409,2,2.842003,383.5371,-1.464516,0.5153112,-4.99347,-10.1088,-33.9823,0.1235008,
2,83.419,2,2.842341,383.5491,-1.463403,0.5148585,-4.99703,-10.1088,-33.9827,0.1239014,
2,83.429,2,2.84096,383.5363,-1.464028,0.5153287,-4.99703,-10.1088,-33.9827,0.1239014,
2,83.439,2,2.839942,383.5473,-1.462979,0.5151441,-4.99703,-10.1088,-33.9827,0.1239014,
2,83.449,2,2.839948,383.5305,-1.4598,0.5140232,-4.99703,-10.1088,-33.9827,0.1239014,
2,83.459,2,2.839915,383.5312,-1.46399,0.515505,-4.99703,-10.1088,-33.9827,0.1239014,
2,83.469,2,2.840155,383.5283,-1.465461,0.5159792,-4.99703,-10.1088,-33.9827,0.1239014,
2,83.479,2,2.842429,383.5439,-1.464046,0.5150687,-4.99703,-10.1088,-33.9827,0.1239014,
2,83.489,2,2.83934,383.5324,-1.464815,0.5158998,-4.99703,-10.1088,-33.9827,0.1239014,
2,83.499,2,2.838967,383.5273,-1.464962,0.5160192,-4.99703,-10.1088,-33.9827,0.1239014,
2,83.509,2,2.842239,383.5308,-1.463557,0.5149309,-4.99703,-10.1088,-33.9827,0.1239014,
2,83.519,2,2.839849,383.5233,-1.467086,0.5166069,-4.99703,-10.1088,-33.9827,0.1239014,
2,83.529,2,2.841147,383.5399,-1.468906,0.5170116,-4.99703,-10.1088,-33.9827,0.1239014,
2,83.539,2,2.845036,383.51,-1.468449,0.5161444,-4.99703,-10.1088,-33.9827,0.1239014,
2,83.549,2,2.849467,383.5121,-1.469201,0.5156054,-4.99703,-10.1088,-33.9827,0.1239014,
2,83.559,2,2.848008,383.5009,-1.469723,0.5160528,-4.99703,-10.1088,-33.9827,0.1239014,
2,83.569,2,2.849328,383.4926,-1.471269,0.5163565,-4.99703,-10.1088,-33.9827,0.1239014,
2,83.579,2,2.850307,383.5022,-1.473783,0.517061,-4.99703,-10.1088,-33.9827,0.1239014,
2,83.589,2,2.84704,383.4901,-1.473137,0.5174276,-4.99703,-10.1088,-33.9827,0.1239014,
2,83.599,2,2.847562,383.4852,-1.474055,0.5176553,-4.99703,-10.1088,-33.9827,0.1239014,
2,83.609,2,2.847163,383.5018,-1.472422,0.5171539,-4.99703,-10.1088,-33.9827,0.1239014,
2,83.619,2,2.847586,383.4985,-1.473079,0.5173081,-4.99703,-10.1088,-33.9827,0.1239014,
2,83.629,2,2.848018,383.4906,-1.471247,0.5165863,-4.99703,-10.1088,-33.9827,0.1239014,
2,83.639,2,2.848437,383.4905,-1.472911,0.5170946,-4.99703,-10.1088,-33.9827,0.1239014,
2,83.649,2,2.847603,383.5,-1.477049,0.518699,-4.99703,-10.1088,-33.9827,0.1239014,
2,83.659,2,2.84812,383.4938,-1.472157,0.5168873,-4.99703,-10.1088,-33.9827,0.1239014,
2,83.669,2,2.849347,383.5121,-1.469322,0.5156697,-4.99703,-10.1088,-33.9827,0.1239014,
2,83.679,2,2.848081,383.4511,-1.4697,0.5160317,-4.99703,-10.1088,-33.9827,0.1239014,
2,83.689,2,2.849588,383.5005,-1.469218,0.5155897,-4.99703,-10.1088,-33.9827,0.1239014,
2,83.699,2,2.84753,383.5157,-1.470315,0.5163475,-5.00168,-10.1088,-33.9831,0.1243019,
2,83.709,2,2.84939,383.4723,-1.470298,0.5160046,-5.00168,-10.1088,-33.9831,0.1243019,
2,83.719,2,2.849212,383.4752,-1.466744,0.5147893,-5.00168,-10.1088,-33.9831,0.1243019,
2,83.729,2,2.849147,383.4737,-1.466175,0.5146012,-5.00168,-10.1088,-33.9831,0.1243019,
2,83.739,2,2.848804,383.4648,-1.468569,0.5155039,-5.00168,-10.1088,-33.9831,0.1243019,
2,83.749,2,2.849089,383.4694,-1.468663,0.515485,-5.00168,-10.1088,-33.9831,0.1243019,
2,83.759,2,2.848575,383.467,-1.468742,0.5156058,-5.00168,-10.1088,-33.9831,0.1243019,
2,83.769,2,2.845041,383.4747,-1.471516,0.5172214,-5.00168,-10.1088,-33.9831,0.1243019,
2,83.779,2,2.847841,383.4715,-1.469752,0.5160935,-5.00168,-10.1088,-33.9831,0.1243019,
2,83.789,2,2.848237,383.4714,-1.4691,0.5157927,-5.00168,-10.1088,-33.9831,0.1243019,
2,83.799,2,2.845541,383.4637,-1.471994,0.5172984,-5.00168,-10.1088,-33.9831,0.1243019,
2,83.809,2,2.846958,383.4519,-1.474292,0.5178483,-5.00168,-10.1088,-33.9831,0.1243019,
2,83.819,2,2.848667,383.524,-1.473619,0.5173013,-5.00168,-10.1088,-33.9831,0.1243019,
2,83.829,2,2.852405,383.4571,-1.474474,0.5169231,-5.00168,-10.1088,-33.9831,0.1243019,
2,83.839,2,2.852416,383.4235,-1.473624,0.5166233,-5.00168,-10.1088,-33.9831,0.1243019,
2,83.849,2,2.856232,383.427,-1.47298,0.5157076,-5.00168,-10.1088,-33.9831,0.1243019,
2,83.859,2,2.857739,383.427,-1.476048,0.5165091,-5.00168,-10.1088,-33.9831,0.1243019,
2,83.869,2,2.855755,383.4175,-1.478513,0.5177311,-5.00168,-10.1088,-33.9831,0.1243019,
2,83.879,2,2.856013,383.4588,-1.481126,0.5185992,-5.00168,-10.1088,-33.9831,0.1243019,
2,83.889,2,2.856761,383.4462,-1.48079,0.5183456,-5.00168,-10.1088,-33.9831,0.1243019,
2,83.899,2,2.854556,383.4027,-1.477539,0.5176072,-5.00168,-10.1088,-33.9831,0.1243019,
2,83.909,2,2.855937,383.4355,-1.475489,0.5166392,-5.00168,-10.1088,-33.9831,0.1243019,
2,83.919,2,2.857643,383.4271,-1.477145,0.5169101,-5.00168,-10.1088,-33.9831,0.1243019,
2,83.929,2,2.857466,383.4194,-1.476913,0.5168613,-5.00168,-10.1088,-33.9831,0.1243019,
2,83.939,2,2.857457,383.3917,-1.476147,0.5165946,-5.00168,-10.1088,-33.9831,0.1243019,
2,83.949,2,2.856963,383.4083,-1.475708,0.5165301,-5.00168,-10.1088,-33.9831,0.1243019,
2,83.959,2,2.855618,383.4226,-1.475622,0.5167434,-5.00168,-10.1088,-33.9831,0.1243019,
2,83.969,2,2.856803,383.4153,-1.475085,0.5163413,-5.00168,-10.1088,-33.9831,0.1243019,
2,83.979,2,2.856519,383.3993,-1.474878,0.5163201,-5.0066,-10.1088,-33.9835,0.1247025,
2,83.989,2,2.856644,383.4268,-1.475075,0.5163665,-5.0066,-10.1088,-33.9835,0.1247025,
2,83.999,2,2.856068,383.4312,-1.474795,0.5163725,-5.0066,-10.1088,-33.9835,0.1247025,
2,84.009,2,2.85322,383.4177,-1.473214,0.5163338,-5.0066,-10.1088,-33.9835,0.1247025,
2,84.019,2,2.85607,383.4198,-1.471946,0.5153746,-5.0066,-10.1088,-33.9835,0.1247025,
2,84.029,2,2.858934,383.4217,-1.470228,0.5142574,-5.0066,-10.1088,-33.9835,0.1247025,
2,84.039,2,2.855255,383.4114,-1.47201,0.5155443,-5.0066,-10.1088,-33.9835,0.1247025,
2,84.049,2,2.855117,383.4022,-1.476129,0.5170115,-5.0066,-10.1088,-33.9835,0.1247025,
2,84.059,2,2.855581,383.397,-1.473434,0.5159839,-5.0066,-10.1088,-33.9835,0.1247025,
2,84.069,2,2.855354,383.4027,-1.472349,0.515645,-5.0066,-10.1088,-33.9835,0.1247025,
2,84.079,2,2.855234,383.4069,-1.475185,0.5166597,-5.0066,-10.1088,-33.9835,0.1247025,
2,84.089,2,2.859025,383.408,-1.474401,0.5157007,-5.0066,-10.1088,-33.9835,0.1247025,
2,84.099,2,2.861947,383.3746,-1.476347,0.5158539,-5.0066,-10.1088,-33.9835,0.1247025,
2,84.109,2,2.862935,383.3659,-1.480515,0.5171321,-5.0066,-10.1088,-33.9835,0.1247025,
2,84.119,2,2.862222,383.3724,-1.479388,0.5168669,-5.0066,-10.1088,-33.9835,0.1247025,
2,84.129,2,2.865587,383.3629,-1.47913,0.51617,-5.0066,-10.1088,-33.9835,0.1247025,
2,84.139,2,2.864885,383.3596,-1.48025,0.5166875,-5.0066,-10.1088,-33.9835,0.1247025,
2,84.149,2,2.863398,383.3657,-1.480572,0.5170682,-5.0066,-10.1088,-33.9835,0.1247025,
2,84.159,2,2.866671,383.3649,-1.482483,0.5171444,-5.0066,-10.1088,-33.9835,0.1247025,
2,84.169,2,2.863659,383.3782,-1.484034,0.5182298,-5.0066,-10.1088,-33.9835,0.1247025,
2,84.179,2,2.863997,383.361,-1.483077,0.5178347,-5.0066,-10.1088,-33.9835,0.1247025,
2,84.189,2,2.864924,383.3648,-1.48232,0.5174027,-5.0066,-10.1088,-33.9835,0.1247025,
2,84.199,2,2.865316,383.3626,-1.480203,0.5165933,-5.0066,-10.1088,-33.9835,0.1247025,
2,84.209,2,2.865418,383.3658,-1.484436,0.518052,-5.0066,-10.1088,-33.9835,0.1247025,
2,84.219,2,2.862096,383.3635,-1.485311,0.5189593,-5.01125,-10.1088,-33.9839,0.1250992,
2,84.229,2,2.86347,383.3557,-1.486513,0.5191302,-5.01125,-10.1088,-33.9839,0.1250992,
2,84.239,2,2.863907,383.3527,-1.484379,0.5183055,-5.01125,-10.1088,-33.9839,0.1250992,
2,84.249,2,2.863025,383.3663,-1.481775,0.5175555,-5.01125,-10.1088,-33.9839,0.1250992,
2,84.259,2,2.864566,383.3658,-1.482556,0.5175499,-5.01125,-10.1088,-33.9839,0.1250992,
2,84.269,2,2.86671,383.3521,-1.480695,0.5165136,-5.01125,-10.1088,-33.9839,0.1250992,
2,84.279,2,2.863353,383.3539,-1.483321,0.5180364,-5.01125,-10.1088,-33.9839,0.1250992,
2,84.289,2,2.864619,383.3578,-1.482197,0.517415,-5.01125,-10.1088,-33.9839,0.1250992,
2,84.299,2,2.864589,383.3438,-1.482297,0.5174552,-5.01125,-10.1088,-33.9839,0.1250992,
2,84.309,2,2.86516,383.3475,-1.479644,0.5164263,-5.01125,-10.1088,-33.9839,0.1250992,
2,84.319,2,2.866269,383.3378,-1.479632,0.5162224,-5.01125,-10.1088,-33.9839,0.1250992,
2,84.329,2,2.867047,383.3316,-1.479108,0.5158994,-5.01125,-10.1088,-33.9839,0.1250992,
2,84.339,2,2.866976,383.3147,-1.482524,0.5171037,-5.01125,-10.1088,-33.9839,0.1250992,
2,84.349,2,2.869875,383.3322,-1.484046,0.5171115,-5.01125,-10.1088,-33.9839,0.1250992,
2,84.359,2,2.872517,383.3168,-1.48653,0.5175009,-5.01125,-10.1088,-33.9839,0.1250992,
2,84.369,2,2.871888,383.3109,-1.485186,0.5171463,-5.01125,-10.1088,-33.9839,0.1250992,
2,84.379,2,2.874303,383.3163,-1.48583,0.5169356,-5.01125,-10.1088,-33.9839,0.1250992,
2,84.389,2,2.871859,383.3084,-1.48648,0.517602,-5.01125,-10.1088,-33.9839,0.1250992,
2,84.399,2,2.871988,383.2847,-1.488521,0.5182896,-5.01125,-10.1088,-33.9839,0.1250992,
2,84.409,2,2.872838,383.2092,-1.489501,0.5184773,-5.01125,-10.1088,-33.9839,0.1250992,
2,84.419,2,2.872907,383.3028,-1.486865,0.5175474,-5.01125,-10.1088,-33.9839,0.1250992,
2,84.429,2,2.872646,383.2904,-1.4877,0.5178849,-5.01125,-10.1088,-33.9839,0.1250992,
2,84.439,2,2.874717,383.2967,-1.487767,0.5175352,-5.01125,-10.1088,-33.9839,0.1250992,
2,84.449,2,2.871421,383.2918,-1.490551,0.5190986,-5.01125,-10.1088,-33.9839,0.1250992,
2,84.459,2,2.871602,383.28,-1.493183,0.5199825,-5.01125,-10.1088,-33.9839,0.1250992,
2,84.469,2,2.87191,383.2897,-1.49192,0.5194871,-5.01125,-10.1088,-33.9839,0.1250992,
2,84.479,2,2.874524,383.2985,-1.488795,0.5179276,-5.01125,-10.1088,-33.9839,0.1250992,
2,84.489,2,2.870836,383.3017,-1.488902,0.51863,-5.01125,-10.1088,-33.9839,0.1250992,
2,84.499,2,2.873395,383.2995,-1.489693,0.5184435,-5.01535,-10.1088,-33.9844,0.1256027,
2,84.509,2,2.875094,383.2937,-1.490055,0.518263,-5.01535,-10.1088,-33.9844,0.1256027,
2,84.519,2,2.873667,383.3098,-1.491791,0.5191246,-5.01535,-10.1088,-33.9844,0.1256027,
2,84.529,2,2.872737,383.3052,-1.489991,0.5186661,-5.01535,-10.1088,-33.9844,0.1256027,
2,84.539,2,2.873344,383.2874,-1.488698,0.5181066,-5.01535,-10.1088,-33.9844,0.1256027,
2,84.549,2,2.873535,383.2968,-1.487233,0.5175621,-5.01535,-10.1088,-33.9844,0.1256027,
2,84.559,2,2.873753,383.287,-1.48739,0.5175775,-5.01535,-10.1088,-33.9844,0.1256027,
2,84.569,2,2.873589,383.28,-1.490228,0.5185947,-5.01535,-10.1088,-33.9844,0.1256027,
2,84.579,2,2.871449,383.2956,-1.487833,0.5181472,-5.01535,-10.1088,-33.9844,0.1256027,
2,84.589,2,2.872008,383.2881,-1.487464,0.5179178,-5.01535,-10.1088,-33.9844,0.1256027,
2,84.599,2,2.872865,383.2938,-1.486071,0.5172783,-5.01535,-10.1088,-33.9844,0.1256027,
2,84.609,2,2.879512,383.269,-1.488321,0.5168657,-5.01535,-10.1088,-33.9844,0.1256027,
2,84.619,2,2.878399,383.2509,-1.487372,0.516736,-5.01535,-10.1088,-33.9844,0.1256027,
2,84.629,2,2.880621,383.2469,-1.489563,0.5170979,-5.01535,-10.1088,-33.9844,0.1256027,
2,84.639,2,2.880101,383.2504,-1.492463,0.5181983,-5.01535,-10.1088,-33.9844,0.1256027,
2,84.649,2,2.882425,383.2542,-1.491168,0.5173312,-5.01535,-10.1088,-33.9844,0.1256027,
2,84.659,2,2.88342,383.2414,-1.490722,0.5169981,-5.01535,-10.1088,-33.9844,0.1256027,
2,84.669,2,2.882391,383.2238,-1.492943,0.5179531,-5.01535,-10.1088,-33.9844,0.1256027,
2,84.679,2,2.880764,383.2494,-1.493088,0.5182956,-5.01535,-10.1088,-33.9844,0.1256027,
2,84.689,2,2.880519,383.2379,-1.495197,0.5190719,-5.01535,-10.1088,-33.9844,0.1256027,
2,84.699,2,2.880916,383.2366,-1.49513,0.5189772,-5.01535,-10.1088,-33.9844,0.1256027,
2,84.709,2,2.882689,383.2399,-1.494614,0.5184792,-5.01535,-10.1088,-33.9844,0.1256027,
2,84.719,2,2.882841,383.2362,-1.493828,0.5181789,-5.01535,-10.1088,-33.9844,0.1256027,
2,84.729,2,2.883381,383.2275,-1.493498,0.5179675,-5.01535,-10.1088,-33.9844,0.1256027,
2,84.739,2,2.879331,383.2314,-1.497525,0.5200948,-5.01535,-10.1088,-33.9844,0.1256027,
2,84.749,2,2.883281,383.2255,-1.496251,0.5189404,-5.02,-10.1088,-33.9848,0.1259995,
2,84.759,2,2.882269,383.2093,-1.49586,0.518987,-5.02,-10.1088,-33.9848,0.1259995,
2,84.769,2,2.878578,383.2286,-1.496382,0.5198337,-5.02,-10.1088,-33.9848,0.1259995,
2,84.779,2,2.88232,383.2256,-1.494223,0.5184098,-5.02,-10.1088,-33.9848,0.1259995,
2,84.789,2,2.883799,383.2256,-1.494757,0.518329,-5.02,-10.1088,-33.9848,0.1259995,
2,84.799,2,2.881945,383.2214,-1.496684,0.5193312,-5.02,-10.1088,-33.9848,0.1259995,
2,84.809,2,2.882937,383.2164,-1.499344,0.5200751,-5.02,-10.1088,-33.9848,0.1259995,
2,84.819,2,2.88217,383.235,-1.498412,0.5198904,-5.02,-10.1088,-33.9848,0.1259995,
2,84.829,2,2.882608,383.2228,-1.496939,0.5193003,-5.02,-10.1088,-33.9848,0.1259995,
2,84.839,2,2.883081,383.2184,-1.495461,0.5187026,-5.02,-10.1088,-33.9848,0.1259995,
2,84.849,2,2.888274,383.2102,-1.495415,0.5177539,-5.02,-10.1088,-33.9848,0.1259995,
2,84.859,2,2.887764,383.1971,-1.496157,0.5181024,-5.02,-10.1088,-33.9848,0.1259995,
2,84.869,2,2.888785,383.1749,-1.498349,0.518678,-5.02,-10.1088,-33.9848,0.1259995,
2,84.879,2,2.889587,383.2028,-1.498347,0.5185333,-5.02,-10.1088,-33.9848,0.1259995,
2,84.889,2,2.890587,383.1536,-1.495788,0.5174686,-5.02,-10.1088,-33.9848,0.1259995,
2,84.899,2,2.892016,383.1746,-1.492847,0.5161961,-5.02,-10.1088,-33.9848,0.1259995,
2,84.909,2,2.888918,383.1726,-1.49566,0.5177233,-5.02,-10.1088,-33.9848,0.1259995,
2,84.919,2,2.889099,383.1599,-1.498457,0.5186589,-5.02,-10.1088,-33.9848,0.1259995,
2,84.929,2,2.889617,383.1525,-1.497601,0.5182696,-5.02,-10.1088,-33.9848,0.1259995,
2,84.939,2,2.890448,383.1779,-1.499303,0.5187095,-5.02,-10.1088,-33.9848,0.1259995,
2,84.949,2,2.891158,383.1715,-1.498281,0.5182287,-5.02,-10.1088,-33.9848,0.1259995,
2,84.959,2,2.889827,383.1584,-1.49775,0.5182836,-5.02,-10.1088,-33.9848,0.1259995,
2,84.969,2,2.890585,383.1717,-1.497897,0.5181984,-5.0241,-10.1088,-33.9852,0.1264,
2,84.979,2,2.887119,383.1585,-1.502427,0.5203897,-5.0241,-10.1088,-33.9852,0.1264,
2,84.989,2,2.892416,383.2394,-1.499614,0.5184641,-5.0241,-10.1088,-33.9852,0.1264,
2,84.999,2,2.891589,383.1743,-1.499777,0.5186689,-5.0241,-10.1088,-33.9852,0.1264,
2,85.009,2,2.8887,383.1609,-1.501199,0.5196798,-5.0241,-10.1088,-33.9852,0.1264,
2,85.019,2,2.892415,383.1502,-1.501301,0.5190474,-5.0241,-10.1088,-33.9852,0.1264,
2,85.029,2,2.89333,383.1537,-1.500967,0.5187681,-5.0241,-10.1088,-33.9852,0.1264,
2,85.039,2,2.889475,383.1578,-1.505968,0.5211911,-5.0241,-10.1088,-33.9852,0.1264,
2,85.049,2,2.890365,383.1727,-1.504045,0.520365,-5.0241,-10.1088,-33.9852,0.1264,
2,85.059,2,2.890596,383.1556,-1.503839,0.5202524,-5.0241,-10.1088,-33.9852,0.1264,
2,85.069,2,2.890406,383.1673,-1.5024,0.5197887,-5.0241,-10.1088,-33.9852,0.1264,
2,85.079,2,2.890977,383.1638,-1.502681,0.5197831,-5.0241,-10.1088,-33.9852,0.1264,
2,85.089,2,2.894817,383.1563,-1.504986,0.5198901,-5.0241,-10.1088,-33.9852,0.1264,
2,85.099,2,2.895838,383.1241,-1.505969,0.5200459,-5.0241,-10.1088,-33.9852,0.1264,
2,85.109,2,2.898115,383.0839,-1.505287,0.5194023,-5.0241,-10.1088,-33.9852,0.1264,
2,85.119,2,2.899612,383.1214,-1.505283,0.5191325,-5.0241,-10.1088,-33.9852,0.1264,
2,85.129,2,2.901131,383.1273,-1.503379,0.5182043,-5.0241,-10.1088,-33.9852,0.1264,
2,85.139,2,2.898041,383.1255,-1.501779,0.5182049,-5.0241,-10.1088,-33.9852,0.1264,
2,85.149,2,2.897848,383.1191,-1.502187,0.5183801,-5.0241,-10.1088,-33.9852,0.1264,
2,85.159,2,2.90202,383.1083,-1.502629,0.5177875,-5.0241,-10.1088,-33.9852,0.1264,
2,85.169,2,2.89877,383.1382,-1.502244,0.518235,-5.0241,-10.1088,-33.9852,0.1264,
2,85.179,2,2.900114,383.129,-1.501559,0.5177585,-5.0241,-10.1088,-33.9852,0.1264,
2,85.189,2,2.898821,383.1143,-1.500375,0.5175812,-5.0241,-10.1088,-33.9852,0.1264,
2,85.199,2,2.898285,383.1069,-1.500021,0.5175548,-5.0241,-10.1088,-33.9852,0.1264,
2,85.209,2,2.898305,383.1136,-1.501715,0.5181356,-5.0241,-10.1088,-33.9852,0.1264,
2,85.219,2,2.898467,383.0952,-1.503367,0.5186768,-5.0282,-10.1088,-33.9856,0.1268005,
2,85.229,2,2.898199,383.0886,-1.504692,0.5191819,-5.0282,-10.1088,-33.9856,0.1268005,
2,85.239,2,2.899854,383.0942,-1.502618,0.5181701,-5.0282,-10.1088,-33.9856,0.1268005,
2,85.249,2,2.899393,383.097,-1.505432,0.5192233,-5.0282,-10.1088,-33.9856,0.1268005,
2,85.259,2,2.897351,383.0984,-1.506035,0.5197974,-5.0282,-10.1088,-33.9856,0.1268005,
2,85.269,2,2.898721,383.0911,-1.506563,0.5197338,-5.0282,-10.1088,-33.9856,0.1268005,
2,85.279,2,2.900149,383.0813,-1.508321,0.520084,-5.0282,-10.1088,-33.9856,0.1268005,
2,85.289,2,2.899371,383.0888,-1.507501,0.5199406,-5.0282,-10.1088,-33.9856,0.1268005,
2,85.299,2,2.897589,383.0949,-1.509283,0.5208754,-5.0282,-10.1088,-33.9856,0.1268005,
2,85.309,2,2.898765,383.0923,-1.506944,0.5198573,-5.0282,-10.1088,-33.9856,0.1268005,
2,85.319,2,2.898941,383.0895,-1.507313,0.5199529,-5.0282,-10.1088,-33.9856,0.1268005,
2,85.329,2,2.898276,383.0793,-1.50997,0.520989,-5.0282,-10.1088,-33.9856,0.1268005,
2,85.339,2,2.903527,383.097,-1.508484,0.5195349,-5.0282,-10.1088,-33.9856,0.1268005,
2,85.349,2,2.90282,383.059,-1.509701,0.5200809,-5.0282,-10.1088,-33.9856,0.1268005,
2,85.359,2,2.904399,383.0586,-1.511185,0.520309,-5.0282,-10.1088,-33.9856,0.1268005,
2,85.369,2,2.910622,383.0509,-1.509032,0.5184566,-5.0282,-10.1088,-33.9856,0.1268005,
2,85.379,2,2.909067,383.0567,-1.50987,0.5190221,-5.0282,-10.1088,-33.9856,0.1268005,
2,85.389,2,2.907972,383.0691,-1.513389,0.5204276,-5.0282,-10.1088,-33.9856,0.1268005,
2,85.399,2,2.907476,383.0398,-1.51395,0.5207092,-5.0282,-10.1088,-33.9856,0.1268005,
2,85.409,2,2.908572,383.056,-1.513182,0.5202492,-5.0282,-10.1088,-33.9856,0.1268005,
2,85.419,2,2.908893,383.0531,-1.510643,0.519319,-5.0282,-10.1088,-33.9856,0.1268005,
2,85.429,2,2.90732,383.0592,-1.510627,0.5195943,-5.0282,-10.1088,-33.9856,0.1268005,
2,85.439,2,2.908163,383.0566,-1.509989,0.5192243,-5.0282,-10.1088,-33.9856,0.1268005,
2,85.449,2,2.907382,383.0454,-1.510146,0.5194179,-5.0282,-10.1088,-33.9856,0.1268005,
2,85.459,2,2.906817,383.0621,-1.510601,0.5196753,-5.03232,-10.1088,-33.9861,0.1273003,
2,85.469,2,2.908739,383.0382,-1.509411,0.5189226,-5.03232,-10.1088,-33.9861,0.1273003,
2,85.479,2,2.907402,383.0377,-1.507937,0.5186543,-5.03232,-10.1088,-33.9861,0.1273003,
2,85.489,2,2.908095,383.0505,-1.506817,0.5181458,-5.03232,-10.1088,-33.9861,0.1273003,
2,85.499,2,2.906646,383.0335,-1.51044,0.5196507,-5.03232,-10.1088,-33.9861,0.1273003,
2,85.509,2,2.908317,383.0305,-1.510375,0.5193295,-5.03232,-10.1088,-33.9861,0.1273003,
2,85.519,2,2.907902,383.0461,-1.512361,0.5200866,-5.03232,-10.1088,-33.9861,0.1273003,
2,85.529,2,2.906961,383.0481,-1.510947,0.5197686,-5.03232,-10.1088,-33.9861,0.1273003,
2,85.539,2,2.909696,383.0464,-1.510625,0.5191694,-5.03232,-10.1088,-33.9861,0.1273003,
2,85.549,2,2.907799,383.0467,-1.510241,0.519376,-5.03232,-10.1088,-33.9861,0.1273003,
2,85.559,2,2.906312,383.0345,-1.511338,0.5200193,-5.03232,-10.1088,-33.9861,0.1273003,
2,85.569,2,2.912261,383.0058,-1.514475,0.520034,-5.03232,-10.1088,-33.9861,0.1273003,
2,85.579,2,2.913181,382.9184,-1.515795,0.520323,-5.03232,-10.1088,-33.9861,0.1273003,
2,85.589,2,2.915769,382.9982,-1.513449,0.5190565,-5.03232,-10.1088,-33.9861,0.1273003,
2,85.599,2,2.915116,382.9937,-1.514653,0.519586,-5.03232,-10.1088,-33.9861,0.1273003,
2,85.609,2,2.917246,382.9995,-1.515139,0.5193732,-5.03232,-10.1088,-33.9861,0.1273003,
2,85.619,2,2.915916,382.9861,-1.516588,0.5201069,-5.03232,-10.1088,-33.9861,0.1273003,
2,85.629,2,2.915808,382.99,-1.519158,0.5210078,-5.03232,-10.1088,-33.9861,0.1273003,
2,85.639,2,2.918312,382.9992,-1.518244,0.5202473,-5.03232,-10.1088,-33.9861,0.1273003,
2,85.649,2,2.917399,382.9774,-1.519315,0.5207772,-5.03232,-10.1088,-33.9861,0.1273003,
2,85.659,2,2.917672,382.9897,-1.515003,0.5192505,-5.03232,-10.1088,-33.9861,0.1273003,
2,85.669,2,2.91818,382.9862,-1.517931,0.5201637,-5.03232,-10.1088,-33.9861,0.1273003,
2,85.679,2,2.916482,382.9946,-1.519946,0.5211573,-5.03232,-10.1088,-33.9861,0.1273003,
2,85.689,2,2.917657,382.994,-1.51787,0.520236,-5.03232,-10.1088,-33.9861,0.1273003,
2,85.699,2,2.916304,382.9982,-1.51866,0.5207481,-5.03232,-10.1088,-33.9861,0.1273003,
2,85.709,2,2.916639,382.9876,-1.518305,0.5205665,-5.0364,-10.1088,-33.9865,0.1277008,
2,85.719,2,2.919603,382.9778,-1.514842,0.5188521,-5.0364,-10.1088,-33.9865,0.1277008,
2,85.729,2,2.917216,382.9695,-1.516577,0.5198712,-5.0364,-10.1088,-33.9865,0.1277008,
2,85.739,2,2.917098,382.9688,-1.517744,0.5202925,-5.0364,-10.1088,-33.9865,0.1277008,
2,85.749,2,2.914677,382.9702,-1.517284,0.5205669,-5.0364,-10.1088,-33.9865,0.1277008,
2,85.759,2,2.916674,382.9689,-1.514443,0.5192363,-5.0364,-10.1088,-33.9865,0.1277008,
2,85.769,2,2.916675,382.9668,-1.510699,0.5179524,-5.0364,-10.1088,-33.9865,0.1277008,
2,85.779,2,2.916334,382.9689,-1.511209,0.5181881,-5.0364,-10.1088,-33.9865,0.1277008,
2,85.789,2,2.922443,382.9619,-1.513916,0.5180311,-5.0364,-10.1088,-33.9865,0.1277008,
2,85.799,2,2.918485,382.9407,-1.515569,0.5192999,-5.0364,-10.1088,-33.9865,0.1277008,
2,85.809,2,2.922407,382.9301,-1.518857,0.519728,-5.0364,-10.1088,-33.9865,0.1277008,
2,85.819,2,2.925082,382.927,-1.518399,0.5190961,-5.0364,-10.1088,-33.9865,0.1277008,
2,85.829,2,2.923747,382.929,-1.516519,0.5186905,-5.0364,-10.1088,-33.9865,0.1277008,
2,85.839,2,2.922421,382.9292,-1.516731,0.518998,-5.0364,-10.1088,-33.9865,0.1277008,
2,85.849,2,2.925231,382.9302,-1.518235,0.5190138,-5.0364,-10.1088,-33.9865,0.1277008,
2,85.859,2,2.922786,382.9211,-1.518011,0.5193713,-5.0364,-10.1088,-33.9865,0.1277008,
2,85.869,2,2.923372,382.9245,-1.520975,0.5202812,-5.0364,-10.1088,-33.9865,0.1277008,
2,85.879,2,2.925642,382.9283,-1.521705,0.520127,-5.0364,-10.1088,-33.9865,0.1277008,
2,85.889,2,2.927098,382.9155,-1.520288,0.5193838,-5.0364,-10.1088,-33.9865,0.1277008,
2,85.899,2,2.925716,382.9247,-1.519238,0.5192703,-5.0364,-10.1088,-33.9865,0.1277008,
2,85.909,2,2.924035,382.9142,-1.522272,0.5206067,-5.0364,-10.1088,-33.9865,0.1277008,
2,85.919,2,2.925338,382.9346,-1.523304,0.5207275,-5.0364,-10.1088,-33.9865,0.1277008,
2,85.929,2,2.924941,382.8944,-1.523677,0.5209255,-5.0364,-10.1088,-33.9865,0.1277008,
2,85.939,2,2.92302,382.9128,-1.523551,0.5212249,-5.04025,-10.1088,-33.9869,0.1281013,
2,85.949,2,2.92297,382.9215,-1.521579,0.5205592,-5.04025,-10.1088,-33.9869,0.1281013,
2,85.959,2,2.924652,382.9058,-1.523052,0.5207635,-5.04025,-10.1088,-33.9869,0.1281013,
2,85.969,2,2.925054,382.9182,-1.523701,0.5209137,-5.04025,-10.1088,-33.9869,0.1281013,
2,85.979,2,2.921387,382.9103,-1.524585,0.5218703,-5.04025,-10.1088,-33.9869,0.1281013,
2,85.989,2,2.92393,382.9337,-1.525764,0.5218197,-5.04025,-10.1088,-33.9869,0.1281013,
2,85.999,2,2.923556,382.9178,-1.523352,0.5210612,-5.04025,-10.1088,-33.9869,0.1281013,
2,86.009,2,2.92381,382.9271,-1.520561,0.5200615,-5.04025,-10.1088,-33.9869,0.1281013,
2,86.019,2,2.921523,382.9127,-1.522386,0.5210932,-5.04025,-10.1088,-33.9869,0.1281013,
2,86.029,2,2.924716,382.913,-1.520058,0.5197284,-5.04025,-10.1088,-33.9869,0.1281013,
2,86.039,2,2.922817,382.9012,-1.520222,0.5201221,-5.04025,-10.1088,-33.9869,0.1281013,
2,86.049,2,2.92137,382.9103,-1.521384,0.5207774,-5.04025,-10.1088,-33.9869,0.1281013,
2,86.059,2,2.926451,382.9023,-1.518449,0.5188703,-5.04025,-10.1088,-33.9869,0.1281013,
2,86.069,2,2.927614,382.8885,-1.519097,0.5188856,-5.04025,-10.1088,-33.9869,0.1281013,
2,86.079,2,2.929565,382.8734,-1.520373,0.5189757,-5.04025,-10.1088,-33.9869,0.1281013,
2,86.089,2,2.932438,382.8717,-1.522898,0.5193283,-5.04025,-10.1088,-33.9869,0.1281013,
2,86.099,2,2.932128,382.8752,-1.524502,0.5199302,-5.04025,-10.1088,-33.9869,0.1281013,
2,86.109,2,2.931418,382.8565,-1.526111,0.520605,-5.04025,-10.1088,-33.9869,0.1281013,
2,86.119,2,2.931941,382.9083,-1.525237,0.520214,-5.04025,-10.1088,-33.9869,0.1281013,
2,86.129,2,2.932733,382.8536,-1.525136,0.5200391,-5.04025,-10.1088,-33.9869,0.1281013,
2,86.139,2,2.933462,382.8776,-1.524071,0.5195469,-5.04025,-10.1088,-33.9869,0.1281013,
2,86.149,2,2.931612,382.9096,-1.527199,0.5209417,-5.04025,-10.1088,-33.9869,0.1281013,
2,86.159,2,2.931165,382.9276,-1.529716,0.52188,-5.04025,-10.1088,-33.9869,0.1281013,
2,86.169,2,2.931469,382.8659,-1.526972,0.5208896,-5.04025,-10.1088,-33.9869,0.1281013,
2,86.179,2,2.930629,382.8631,-1.524566,0.520218,-5.04025,-10.1088,-33.9869,0.1281013,
2,86.189,2,2.929749,382.8571,-1.524929,0.5204983,-5.04025,-10.1088,-33.9869,0.1281013,
2,86.199,2,2.929454,382.8532,-1.530169,0.5223395,-5.04025,-10.1088,-33.9869,0.1281013,
