Repository: jacquesNIT/Polymer-Scratching

Files Structure:

<material>_<maximum_load>_<load_rate>_<sample_number>_<try_number>

- sample_number (s1, s2, ...) is used to indicate another iteration of the same test.
- try_number (1, 2, ...) simply indicates that precedent tests failed, it does not matter.

Scratch Process:

All scratchs were performed using the Rockwell indenter with the "Scratch.Rx" model in MFT. 
All tests have at a length of 2mm and a progressive load.

The same results are also accessible on the scratch pc of the lab, in the "jacques/second_batch" folder.
The "Additionnal_Batch" folder contains unverified results that were used to test the machine, it is advised not to use those.

General Notes:

File: Lab results/Main_Batch/PC/4N/PC_4N_2Nm_s2_2.csv (part 25 of 26)
Recipe, UpperSample, LowerSample, OtherInfo, Averaging, LogFrequency, Type, Radius,TestDate, Operator, Customer, RefStd, Temperature, RH, Liquid, LastCalibDate, LCFz, LCFx, Tip, OtherData, samplevs
scratch only.Rx,,,,10,1000,Scratch,1,9/10/2026 1:05:36 PM,,,ASTM/ISO,,,N/A,N/A,,,,Linear: 0.1 to 4;2;2;1.025641,0.3,
Step, Timestamp, RecipeStep, DAQ.Fz (N),DAQ.CAP (um),DAQ.Fx (N),DAQ.COF (),XYZ.X Position (mm),XYZ.Y Position (mm),XYZ.Z Position (mm),XYZ.Z Depth (mm),
2,109.339,2,3.679244,365.6098,-1.985426,0.5396287,-5.43967,-10.1088,-34.0364,0.1776009,
2,109.349,2,3.678921,365.6042,-1.979876,0.5381675,-5.43967,-10.1088,-34.0364,0.1776009,
2,109.359,2,3.681195,365.5963,-1.981537,0.5382864,-5.43967,-10.1088,-34.0364,0.1776009,
2,109.369,2,3.680095,365.5968,-1.988653,0.540381,-5.43967,-10.1088,-34.0364,0.1776009,
2,109.379,2,3.677487,365.6132,-1.995854,0.5427223,-5.43967,-10.1088,-34.0364,0.1776009,
2,109.389,2,3.686196,365.5944,-1.989763,0.5397877,-5.43967,-10.1088,-34.0364,0.1776009,
2,109.399,2,3.685771,365.5645,-1.986951,0.5390868,-5.43967,-10.1088,-34.0364,0.1776009,
2,109.409,2,3.689015,365.5414,-1.989449,0.53929,-5.43967,-10.1088,-34.0364,0.1776009,
2,109.419,2,3.691457,365.5287,-1.987725,0.5384663,-5.43967,-10.1088,-34.0364,0.1776009,
2,109.429,2,3.694172,365.5286,-1.987479,0.5380038,-5.43967,-10.1088,-34.0364,0.1776009,
2,109.439,2,3.69343,365.4989,-1.986912,0.5379585,-5.43967,-10.1088,-34.0364,0.1776009,
2,109.449,2,3.6931,365.512,-1.984619,0.5373855,-5.43967,-10.1088,-34.0364,0.1776009,
2,109.459,2,3.691803,365.507,-1.984033,0.5374156,-5.43967,-10.1088,-34.0364,0.1776009,
2,109.469,2,3.691166,365.4972,-1.980278,0.536491,-5.43967,-10.1088,-34.0364,0.1776009,
2,109.479,2,3.693303,365.4854,-1.982388,0.5367522,-5.43967,-10.1088,-34.0364,0.1776009,
2,109.489,2,3.691846,365.4903,-1.981012,0.5365913,-5.43967,-10.1088,-34.0364,0.1776009,
2,109.499,2,3.691525,365.4877,-1.989275,0.5388764,-5.43967,-10.1088,-34.0364,0.1776009,
2,109.509,2,3.691317,365.4701,-1.991327,0.5394626,-5.43967,-10.1088,-34.0364,0.1776009,
2,109.519,2,3.690899,365.4625,-1.992418,0.5398193,-5.43967,-10.1088,-34.0364,0.1776009,
2,109.529,2,3.691113,365.4634,-1.987932,0.5385724,-5.44378,-10.1088,-34.037,0.1781998,
2,109.539,2,3.68956,365.4498,-1.989982,0.5393549,-5.44378,-10.1088,-34.037,0.1781998,
2,109.549,2,3.690741,365.4904,-1.992136,0.5397659,-5.44378,-10.1088,-34.037,0.1781998,
2,109.559,2,3.689446,365.4773,-1.992969,0.5401809,-5.44378,-10.1088,-34.037,0.1781998,
2,109.569,2,3.688914,365.45,-1.987905,0.5388862,-5.44378,-10.1088,-34.037,0.1781998,
2,109.579,2,3.687764,365.4447,-1.990764,0.5398296,-5.44378,-10.1088,-34.037,0.1781998,
2,109.589,2,3.68814,365.4574,-1.993996,0.5406509,-5.44378,-10.1088,-34.037,0.1781998,
2,109.599,2,3.690489,365.4378,-1.994908,0.5405538,-5.44378,-10.1088,-34.037,0.1781998,
2,109.609,2,3.688515,365.4516,-1.995573,0.5410234,-5.44378,-10.1088,-34.037,0.1781998,
2,109.619,2,3.689782,365.4421,-1.998,0.5414955,-5.44378,-10.1088,-34.037,0.1781998,
2,109.629,2,3.694892,365.4229,-1.995145,0.5399739,-5.44378,-10.1088,-34.037,0.1781998,
2,109.639,2,3.69366,365.4118,-1.993564,0.539726,-5.44378,-10.1088,-34.037,0.1781998,
2,109.649,2,3.701206,365.3881,-1.996001,0.5392838,-5.44378,-10.1088,-34.037,0.1781998,
2,109.659,2,3.704359,365.3837,-1.996553,0.5389738,-5.44378,-10.1088,-34.037,0.1781998,
2,109.669,2,3.70354,365.3473,-1.993288,0.5382115,-5.44378,-10.1088,-34.037,0.1781998,
2,109.679,2,3.703161,365.3885,-1.995097,0.5387551,-5.44378,-10.1088,-34.037,0.1781998,
2,109.689,2,3.703492,365.384,-1.991547,0.5377483,-5.44378,-10.1088,-34.037,0.1781998,
2,109.699,2,3.704336,365.3762,-1.989142,0.5369765,-5.44378,-10.1088,-34.037,0.1781998,
2,109.709,2,3.702863,365.3656,-1.989525,0.5372936,-5.44378,-10.1088,-34.037,0.1781998,
2,109.719,2,3.704627,365.3654,-1.990006,0.5371675,-5.44378,-10.1088,-34.037,0.1781998,
2,109.729,2,3.702663,365.3678,-1.990451,0.537573,-5.44378,-10.1088,-34.037,0.1781998,
2,109.739,2,3.704192,365.352,-1.992831,0.5379935,-5.44378,-10.1088,-34.037,0.1781998,
2,109.749,2,3.700701,365.3592,-1.993783,0.5387583,-5.44378,-10.1088,-34.037,0.1781998,
2,109.759,2,3.701378,365.351,-1.991652,0.5380838,-5.44378,-10.1088,-34.037,0.1781998,
2,109.769,2,3.703156,365.3261,-1.991996,0.5379186,-5.44378,-10.1088,-34.037,0.1781998,
2,109.779,2,3.700568,365.336,-1.995975,0.5393698,-5.44788,-10.1088,-34.0376,0.1788025,
2,109.789,2,3.700169,365.3359,-1.995662,0.5393434,-5.44788,-10.1088,-34.0376,0.1788025,
2,109.799,2,3.704098,365.3224,-1.992646,0.5379571,-5.44788,-10.1088,-34.0376,0.1788025,
2,109.809,2,3.701887,365.3229,-1.990594,0.5377243,-5.44788,-10.1088,-34.0376,0.1788025,
2,109.819,2,3.702045,365.3132,-1.993385,0.5384551,-5.44788,-10.1088,-34.0376,0.1788025,
2,109.829,2,3.702733,365.3155,-1.995075,0.5388113,-5.44788,-10.1088,-34.0376,0.1788025,
2,109.839,2,3.702271,365.3083,-1.994237,0.5386522,-5.44788,-10.1088,-34.0376,0.1788025,
2,109.849,2,3.700577,365.2873,-1.99449,0.5389674,-5.44788,-10.1088,-34.0376,0.1788025,
2,109.859,2,3.699414,365.3012,-1.994793,0.5392186,-5.44788,-10.1088,-34.0376,0.1788025,
2,109.869,2,3.700214,365.3093,-1.992491,0.53848,-5.44788,-10.1088,-34.0376,0.1788025,
2,109.879,2,3.700051,365.2939,-1.992333,0.538461,-5.44788,-10.1088,-34.0376,0.1788025,
2,109.889,2,3.700562,365.3036,-1.993672,0.5387484,-5.44788,-10.1088,-34.0376,0.1788025,
2,109.899,2,3.703125,365.2914,-1.994226,0.5385252,-5.44788,-10.1088,-34.0376,0.1788025,
2,109.909,2,3.707205,365.2456,-1.995134,0.5381773,-5.44788,-10.1088,-34.0376,0.1788025,
2,109.919,2,3.70897,365.249,-1.992612,0.5372413,-5.44788,-10.1088,-34.0376,0.1788025,
2,109.929,2,3.713885,365.2386,-1.994282,0.5369799,-5.44788,-10.1088,-34.0376,0.1788025,
2,109.939,2,3.71345,365.226,-1.996839,0.5377313,-5.44788,-10.1088,-34.0376,0.1788025,
2,109.949,2,3.712608,365.2287,-1.995597,0.5375188,-5.44788,-10.1088,-34.0376,0.1788025,
2,109.959,2,3.71183,365.2282,-1.998419,0.5383916,-5.44788,-10.1088,-34.0376,0.1788025,
2,109.969,2,3.715338,365.2192,-1.997497,0.5376352,-5.44788,-10.1088,-34.0376,0.1788025,
2,109.979,2,3.716391,365.2202,-1.993945,0.5365272,-5.44788,-10.1088,-34.0376,0.1788025,
2,109.989,2,3.713278,365.2101,-1.999282,0.5384143,-5.44788,-10.1088,-34.0376,0.1788025,
2,109.999,2,3.711542,365.2119,-2.002481,0.5395281,-5.44788,-10.1088,-34.0376,0.1788025,
2,110.009,2,3.71375,365.2022,-1.999979,0.5385336,-5.44788,-10.1088,-34.0376,0.1788025,
2,110.019,2,3.710276,365.2189,-2.000247,0.53911,-5.44788,-10.1088,-34.0376,0.1788025,
2,110.029,2,3.712304,365.2002,-1.998378,0.5383121,-5.452,-10.1088,-34.0382,0.1794014,
2,110.039,2,3.713712,365.209,-1.995568,0.5373513,-5.452,-10.1088,-34.0382,0.1794014,
2,110.049,2,3.711825,365.1861,-1.995432,0.5375879,-5.452,-10.1088,-34.0382,0.1794014,
2,110.059,2,3.711897,365.1835,-1.995726,0.5376565,-5.452,-10.1088,-34.0382,0.1794014,
2,110.069,2,3.714012,365.1803,-1.998224,0.538023,-5.452,-10.1088,-34.0382,0.1794014,
2,110.079,2,3.711465,365.181,-1.997365,0.5381609,-5.452,-10.1088,-34.0382,0.1794014,
2,110.089,2,3.711015,365.1808,-1.997939,0.5383807,-5.452,-10.1088,-34.0382,0.1794014,
2,110.099,2,3.709824,365.1697,-1.996136,0.5380677,-5.452,-10.1088,-34.0382,0.1794014,
2,110.109,2,3.714749,365.1557,-1.994405,0.5368882,-5.452,-10.1088,-34.0382,0.1794014,
2,110.119,2,3.713949,365.1616,-1.995386,0.5372682,-5.452,-10.1088,-34.0382,0.1794014,
2,110.129,2,3.710035,365.1479,-1.997383,0.5383732,-5.452,-10.1088,-34.0382,0.1794014,
2,110.139,2,3.710625,365.083,-1.9978,0.5383998,-5.452,-10.1088,-34.0382,0.1794014,
2,110.149,2,3.709794,365.1573,-1.993839,0.5374528,-5.452,-10.1088,-34.0382,0.1794014,
2,110.159,2,3.716971,365.1484,-1.993712,0.5363807,-5.452,-10.1088,-34.0382,0.1794014,
2,110.169,2,3.722108,365.1224,-1.994819,0.535938,-5.452,-10.1088,-34.0382,0.1794014,
2,110.179,2,3.722362,365.1109,-1.998446,0.5368757,-5.452,-10.1088,-34.0382,0.1794014,
2,110.189,2,3.726437,365.099,-2.003829,0.5377332,-5.452,-10.1088,-34.0382,0.1794014,
2,110.199,2,3.726332,365.0899,-2.005544,0.5382086,-5.452,-10.1088,-34.0382,0.1794014,
2,110.209,2,3.726683,365.108,-2.000195,0.5367227,-5.452,-10.1088,-34.0382,0.1794014,
2,110.219,2,3.72562,365.0978,-1.999012,0.5365583,-5.452,-10.1088,-34.0382,0.1794014,
2,110.229,2,3.726692,365.0916,-2.000883,0.5369058,-5.452,-10.1088,-34.0382,0.1794014,
2,110.239,2,3.724693,365.0882,-2.002037,0.5375037,-5.452,-10.1088,-34.0382,0.1794014,
2,110.249,2,3.727812,365.1024,-2.005389,0.5379536,-5.452,-10.1088,-34.0382,0.1794014,
2,110.259,2,3.722977,365.0975,-2.007065,0.5391021,-5.452,-10.1088,-34.0382,0.1794014,
2,110.269,2,3.724503,365.0895,-2.003403,0.5378982,-5.452,-10.1088,-34.0382,0.1794014,
2,110.279,2,3.726005,365.0562,-2.00241,0.5374147,-5.452,-10.1088,-34.0382,0.1794014,
2,110.289,2,3.725819,365.0843,-1.999081,0.5365482,-5.452,-10.1088,-34.0382,0.1794014,
2,110.299,2,3.725549,365.0607,-1.999291,0.5366434,-5.4569,-10.1088,-34.0388,0.1800003,
2,110.309,2,3.724096,365.0472,-2.000319,0.5371287,-5.4569,-10.1088,-34.0388,0.1800003,
2,110.319,2,3.723398,365.0576,-2.001323,0.5374992,-5.4569,-10.1088,-34.0388,0.1800003,
2,110.329,2,3.723887,365.0478,-1.998671,0.5367163,-5.4569,-10.1088,-34.0388,0.1800003,
2,110.339,2,3.724019,365.0428,-1.999861,0.5370167,-5.4569,-10.1088,-34.0388,0.1800003,
2,110.349,2,3.72435,365.0462,-1.996503,0.5360674,-5.4569,-10.1088,-34.0388,0.1800003,
2,110.359,2,3.724913,365.0424,-1.997746,0.5363201,-5.4569,-10.1088,-34.0388,0.1800003,
2,110.369,2,3.723499,365.0342,-1.999286,0.5369375,-5.4569,-10.1088,-34.0388,0.1800003,
2,110.379,2,3.724379,365.0368,-2.000683,0.5371856,-5.4569,-10.1088,-34.0388,0.1800003,
2,110.389,2,3.725018,365.0315,-1.998795,0.5365866,-5.4569,-10.1088,-34.0388,0.1800003,
2,110.399,2,3.722182,365.024,-2.002167,0.5379013,-5.4569,-10.1088,-34.0388,0.1800003,
2,110.409,2,3.72619,365.0053,-1.999706,0.5366625,-5.4569,-10.1088,-34.0388,0.1800003,
2,110.419,2,3.730074,364.995,-2.002195,0.5367708,-5.4569,-10.1088,-34.0388,0.1800003,
2,110.429,2,3.732827,364.9919,-2.003873,0.5368243,-5.4569,-10.1088,-34.0388,0.1800003,
2,110.439,2,3.733656,364.9723,-2.00689,0.5375133,-5.4569,-10.1088,-34.0388,0.1800003,
2,110.449,2,3.735641,364.9727,-2.006452,0.5371104,-5.4569,-10.1088,-34.0388,0.1800003,
2,110.459,2,3.734273,364.9727,-2.005339,0.5370092,-5.4569,-10.1088,-34.0388,0.1800003,
2,110.469,2,3.734346,364.9574,-2.005884,0.5371447,-5.4569,-10.1088,-34.0388,0.1800003,
2,110.479,2,3.733612,364.9599,-2.007535,0.5376926,-5.4569,-10.1088,-34.0388,0.1800003,
2,110.489,2,3.735528,364.9478,-2.008557,0.5376903,-5.4569,-10.1088,-34.0388,0.1800003,
2,110.499,2,3.733759,364.946,-2.008006,0.5377975,-5.4569,-10.1088,-34.0388,0.1800003,
2,110.509,2,3.731354,364.9535,-2.008659,0.5383192,-5.4569,-10.1088,-34.0388,0.1800003,
2,110.519,2,3.733735,364.9517,-2.010666,0.5385134,-5.4569,-10.1088,-34.0388,0.1800003,
2,110.529,2,3.735626,364.9383,-2.01384,0.5390905,-5.4569,-10.1088,-34.0388,0.1800003,
2,110.539,2,3.733109,364.9503,-2.012692,0.5391464,-5.4569,-10.1088,-34.0388,0.1800003,
2,110.549,2,3.73296,364.96,-2.01309,0.5392745,-5.4569,-10.1088,-34.0388,0.1800003,
2,110.559,2,3.734199,364.9321,-2.012867,0.5390358,-5.4569,-10.1088,-34.0388,0.1800003,
2,110.569,2,3.732897,364.9325,-2.01184,0.5389488,-5.4569,-10.1088,-34.0388,0.1800003,
2,110.579,2,3.735168,364.9196,-2.010653,0.5383033,-5.46128,-10.1088,-34.0393,0.1805,
2,110.589,2,3.733809,364.9339,-2.010051,0.5383379,-5.46128,-10.1088,-34.0393,0.1805,
2,110.599,2,3.734597,364.9246,-2.009044,0.5379546,-5.46128,-10.1088,-34.0393,0.1805,
2,110.609,2,3.735774,364.9042,-2.008489,0.5376368,-5.46128,-10.1088,-34.0393,0.1805,
2,110.619,2,3.732687,364.9148,-2.006822,0.5376347,-5.46128,-10.1088,-34.0393,0.1805,
2,110.629,2,3.733427,364.9096,-2.004855,0.5370013,-5.46128,-10.1088,-34.0393,0.1805,
2,110.639,2,3.73244,364.9131,-2.005109,0.5372112,-5.46128,-10.1088,-34.0393,0.1805,
2,110.649,2,3.731897,364.9081,-2.006516,0.5376664,-5.46128,-10.1088,-34.0393,0.1805,
2,110.659,2,3.734759,364.9052,-2.010307,0.5382695,-5.46128,-10.1088,-34.0393,0.1805,
2,110.669,2,3.73385,364.909,-2.010532,0.5384609,-5.46128,-10.1088,-34.0393,0.1805,
2,110.679,2,3.731786,364.8976,-2.008534,0.5382231,-5.46128,-10.1088,-34.0393,0.1805,
2,110.689,2,3.733005,364.8993,-2.009117,0.5382035,-5.46128,-10.1088,-34.0393,0.1805,
2,110.699,2,3.73648,364.8897,-2.00669,0.5370536,-5.46128,-10.1088,-34.0393,0.1805,
2,110.709,2,3.738405,364.8641,-2.009374,0.537495,-5.46128,-10.1088,-34.0393,0.1805,
2,110.719,2,3.738328,364.8987,-2.012818,0.5384275,-5.46128,-10.1088,-34.0393,0.1805,
2,110.729,2,3.74223,364.8913,-2.012663,0.5378246,-5.46128,-10.1088,-34.0393,0.1805,
2,110.739,2,3.743951,364.8351,-2.013757,0.5378694,-5.46128,-10.1088,-34.0393,0.1805,
2,110.749,2,3.741544,364.8532,-2.014254,0.5383484,-5.46128,-10.1088,-34.0393,0.1805,
2,110.759,2,3.742677,364.8367,-2.015335,0.5384741,-5.46128,-10.1088,-34.0393,0.1805,
2,110.769,2,3.745527,364.8325,-2.018544,0.5389211,-5.46128,-10.1088,-34.0393,0.1805,
2,110.779,2,3.744105,364.8268,-2.016432,0.5385618,-5.46128,-10.1088,-34.0393,0.1805,
2,110.789,2,3.742911,364.8248,-2.017032,0.5388939,-5.46128,-10.1088,-34.0393,0.1805,
2,110.799,2,3.742776,364.8163,-2.016332,0.5387264,-5.46128,-10.1088,-34.0393,0.1805,
2,110.809,2,3.741938,364.8256,-2.01401,0.5382264,-5.46128,-10.1088,-34.0393,0.1805,
2,110.819,2,3.741844,364.8171,-2.016952,0.5390263,-5.46128,-10.1088,-34.0393,0.1805,
2,110.829,2,3.744031,364.8174,-2.020868,0.5397572,-5.46567,-10.1088,-34.0398,0.1809998,
2,110.839,2,3.743846,364.7698,-2.02104,0.5398299,-5.46567,-10.1088,-34.0398,0.1809998,
2,110.849,2,3.743432,364.8102,-2.018447,0.5391969,-5.46567,-10.1088,-34.0398,0.1809998,
2,110.859,2,3.743556,364.8079,-2.018131,0.5390946,-5.46567,-10.1088,-34.0398,0.1809998,
2,110.869,2,3.745066,364.8049,-2.012492,0.5373715,-5.46567,-10.1088,-34.0398,0.1809998,
2,110.879,2,3.743433,364.7932,-2.011082,0.5372294,-5.46567,-10.1088,-34.0398,0.1809998,
2,110.889,2,3.741243,364.7885,-2.016248,0.5389246,-5.46567,-10.1088,-34.0398,0.1809998,
2,110.899,2,3.744102,364.7983,-2.014815,0.5381303,-5.46567,-10.1088,-34.0398,0.1809998,
2,110.909,2,3.744961,364.7898,-2.01196,0.5372444,-5.46567,-10.1088,-34.0398,0.1809998,
2,110.919,2,3.742639,364.7775,-2.010739,0.5372516,-5.46567,-10.1088,-34.0398,0.1809998,
2,110.929,2,3.743582,364.7806,-2.013711,0.5379103,-5.46567,-10.1088,-34.0398,0.1809998,
2,110.939,2,3.742046,364.765,-2.008708,0.5367941,-5.46567,-10.1088,-34.0398,0.1809998,
2,110.949,2,3.744271,364.7617,-2.011631,0.5372558,-5.46567,-10.1088,-34.0398,0.1809998,
2,110.959,2,3.746234,364.7445,-2.016285,0.5382167,-5.46567,-10.1088,-34.0398,0.1809998,
2,110.969,2,3.748805,364.7363,-2.015936,0.5377544,-5.46567,-10.1088,-34.0398,0.1809998,
2,110.979,2,3.751313,364.717,-2.016091,0.537436,-5.46567,-10.1088,-34.0398,0.1809998,
2,110.989,2,3.752948,364.7259,-2.01479,0.5368552,-5.46567,-10.1088,-34.0398,0.1809998,
2,110.999,2,3.752167,364.7168,-2.020119,0.5383873,-5.46567,-10.1088,-34.0398,0.1809998,
2,111.009,2,3.754026,364.7,-2.02171,0.5385446,-5.46567,-10.1088,-34.0398,0.1809998,
2,111.019,2,3.752356,364.6988,-2.023136,0.5391643,-5.46567,-10.1088,-34.0398,0.1809998,
2,111.029,2,3.750178,364.708,-2.023172,0.539487,-5.46567,-10.1088,-34.0398,0.1809998,
2,111.039,2,3.754783,364.7151,-2.020016,0.5379848,-5.46567,-10.1088,-34.0398,0.1809998,
2,111.049,2,3.755117,364.7001,-2.018916,0.537644,-5.46567,-10.1088,-34.0398,0.1809998,
2,111.059,2,3.752168,364.7043,-2.020734,0.5385511,-5.46567,-10.1088,-34.0398,0.1809998,
2,111.069,2,3.755164,364.6955,-2.02346,0.5388474,-5.46567,-10.1088,-34.0398,0.1809998,
2,111.079,2,3.753808,364.6869,-2.020688,0.5383035,-5.46567,-10.1088,-34.0398,0.1809998,
2,111.089,2,3.753215,364.7022,-2.022703,0.5389253,-5.46567,-10.1088,-34.0398,0.1809998,
2,111.099,2,3.756439,364.6874,-2.022737,0.5384719,-5.4706,-10.1088,-34.0404,0.1816025,
2,111.109,2,3.752627,364.6854,-2.020854,0.5385171,-5.4706,-10.1088,-34.0404,0.1816025,
2,111.119,2,3.750885,364.6937,-2.024359,0.5397019,-5.4706,-10.1088,-34.0404,0.1816025,
2,111.129,2,3.750356,364.6888,-2.025299,0.5400286,-5.4706,-10.1088,-34.0404,0.1816025,
2,111.139,2,3.749598,364.6823,-2.022947,0.5395103,-5.4706,-10.1088,-34.0404,0.1816025,
2,111.149,2,3.752784,364.6807,-2.021421,0.5386458,-5.4706,-10.1088,-34.0404,0.1816025,
2,111.159,2,3.752463,364.6832,-2.01861,0.5379426,-5.4706,-10.1088,-34.0404,0.1816025,
2,111.169,2,3.748729,364.6762,-2.02128,0.5391907,-5.4706,-10.1088,-34.0404,0.1816025,
2,111.179,2,3.751107,364.6678,-2.026494,0.5402389,-5.4706,-10.1088,-34.0404,0.1816025,
2,111.189,2,3.749336,364.6878,-2.023786,0.5397719,-5.4706,-10.1088,-34.0404,0.1816025,
2,111.199,2,3.74955,364.6767,-2.021943,0.5392496,-5.4706,-10.1088,-34.0404,0.1816025,
2,111.209,2,3.752615,364.6665,-2.019437,0.5381413,-5.4706,-10.1088,-34.0404,0.1816025,
2,111.219,2,3.758456,364.6509,-2.014771,0.5360636,-5.4706,-10.1088,-34.0404,0.1816025,
2,111.229,2,3.758327,364.6396,-2.017251,0.5367419,-5.4706,-10.1088,-34.0404,0.1816025,
2,111.239,2,3.759121,364.6315,-2.022275,0.5379647,-5.4706,-10.1088,-34.0404,0.1816025,
2,111.249,2,3.760786,364.6329,-2.023506,0.5380541,-5.4706,-10.1088,-34.0404,0.1816025,
2,111.259,2,3.759595,364.6342,-2.026244,0.5389528,-5.4706,-10.1088,-34.0404,0.1816025,
2,111.269,2,3.757822,364.5393,-2.025959,0.5391313,-5.4706,-10.1088,-34.0404,0.1816025,
2,111.279,2,3.761295,364.6211,-2.025838,0.5386012,-5.4706,-10.1088,-34.0404,0.1816025,
2,111.289,2,3.762902,364.6147,-2.025195,0.5382003,-5.4706,-10.1088,-34.0404,0.1816025,
2,111.299,2,3.760379,364.5914,-2.026872,0.5390075,-5.4706,-10.1088,-34.0404,0.1816025,
2,111.309,2,3.760547,364.5165,-2.027793,0.5392282,-5.4706,-10.1088,-34.0404,0.1816025,
2,111.319,2,3.761775,364.6003,-2.026872,0.5388073,-5.4706,-10.1088,-34.0404,0.1816025,
2,111.329,2,3.759375,364.6004,-2.027108,0.539214,-5.4706,-10.1088,-34.0404,0.1816025,
2,111.339,2,3.760214,364.5877,-2.028927,0.5395774,-5.47498,-10.1088,-34.0408,0.1819992,
2,111.349,2,3.759757,364.5771,-2.031441,0.5403118,-5.47498,-10.1088,-34.0408,0.1819992,
2,111.359,2,3.759908,364.5842,-2.032808,0.5406537,-5.47498,-10.1088,-34.0408,0.1819992,
2,111.369,2,3.757571,364.571,-2.031829,0.5407293,-5.47498,-10.1088,-34.0408,0.1819992,
2,111.379,2,3.759114,364.5777,-2.031571,0.5404388,-5.47498,-10.1088,-34.0408,0.1819992,
2,111.389,2,3.761594,364.5762,-2.030511,0.5398005,-5.47498,-10.1088,-34.0408,0.1819992,
2,111.399,2,3.758274,364.5729,-2.029004,0.5398766,-5.47498,-10.1088,-34.0408,0.1819992,
2,111.409,2,3.75941,364.5529,-2.030995,0.5402429,-5.47498,-10.1088,-34.0408,0.1819992,
2,111.419,2,3.761787,364.5798,-2.029715,0.5395613,-5.47498,-10.1088,-34.0408,0.1819992,
2,111.429,2,3.758912,364.5801,-2.029653,0.5399576,-5.47498,-10.1088,-34.0408,0.1819992,
2,111.439,2,3.756615,364.5634,-2.031934,0.5408949,-5.47498,-10.1088,-34.0408,0.1819992,
2,111.449,2,3.760839,364.551,-2.029036,0.5395169,-5.47498,-10.1088,-34.0408,0.1819992,
2,111.459,2,3.764143,364.5488,-2.028129,0.5388021,-5.47498,-10.1088,-34.0408,0.1819992,
2,111.469,2,3.76516,364.5168,-2.028673,0.5388011,-5.47498,-10.1088,-34.0408,0.1819992,
2,111.479,2,3.769622,364.5219,-2.031486,0.5389096,-5.47498,-10.1088,-34.0408,0.1819992,
2,111.489,2,3.769182,364.5116,-2.030072,0.5385975,-5.47498,-10.1088,-34.0408,0.1819992,
2,111.499,2,3.769724,364.515,-2.030133,0.5385364,-5.47498,-10.1088,-34.0408,0.1819992,
2,111.509,2,3.769801,364.4997,-2.027141,0.5377316,-5.47498,-10.1088,-34.0408,0.1819992,
2,111.519,2,3.770277,364.4873,-2.026347,0.5374531,-5.47498,-10.1088,-34.0408,0.1819992,
2,111.529,2,3.77172,364.5036,-2.030287,0.5382921,-5.47498,-10.1088,-34.0408,0.1819992,
2,111.539,2,3.767848,364.5158,-2.028705,0.5384253,-5.47498,-10.1088,-34.0408,0.1819992,
2,111.549,2,3.768821,364.4948,-2.03093,0.5388768,-5.47498,-10.1088,-34.0408,0.1819992,
2,111.559,2,3.770011,364.4919,-2.032569,0.5391415,-5.47498,-10.1088,-34.0408,0.1819992,
2,111.569,2,3.769309,364.4805,-2.032525,0.53923,-5.47498,-10.1088,-34.0408,0.1819992,
2,111.579,2,3.768269,364.4691,-2.033274,0.5395778,-5.47498,-10.1088,-34.0408,0.1819992,
2,111.589,2,3.769515,364.4707,-2.031787,0.5390049,-5.47498,-10.1088,-34.0408,0.1819992,
2,111.599,2,3.769741,364.4775,-2.033177,0.5393414,-5.47498,-10.1088,-34.0408,0.1819992,
2,111.609,2,3.768873,364.4689,-2.031834,0.5391091,-5.4788,-10.1088,-34.0414,0.1826019,
2,111.619,2,3.767009,364.4726,-2.031466,0.5392781,-5.4788,-10.1088,-34.0414,0.1826019,
2,111.629,2,3.768036,364.4565,-2.030056,0.5387569,-5.4788,-10.1088,-34.0414,0.1826019,
2,111.639,2,3.770914,364.4559,-2.032693,0.5390452,-5.4788,-10.1088,-34.0414,0.1826019,
2,111.649,2,3.769525,364.4641,-2.035141,0.5398933,-5.4788,-10.1088,-34.0414,0.1826019,
2,111.659,2,3.76681,364.4422,-2.035277,0.5403183,-5.4788,-10.1088,-34.0414,0.1826019,
2,111.669,2,3.768512,364.4532,-2.031258,0.5390081,-5.4788,-10.1088,-34.0414,0.1826019,
2,111.679,2,3.768022,364.4603,-2.031799,0.5392216,-5.4788,-10.1088,-34.0414,0.1826019,
2,111.689,2,3.769985,364.4568,-2.032881,0.5392279,-5.4788,-10.1088,-34.0414,0.1826019,
2,111.699,2,3.775903,364.4309,-2.036066,0.5392262,-5.4788,-10.1088,-34.0414,0.1826019,
2,111.709,2,3.776993,364.4171,-2.037688,0.5395001,-5.4788,-10.1088,-34.0414,0.1826019,
2,111.719,2,3.77872,364.4396,-2.039673,0.5397788,-5.4788,-10.1088,-34.0414,0.1826019,
2,111.729,2,3.779758,364.4222,-2.038724,0.5393796,-5.4788,-10.1088,-34.0414,0.1826019,
2,111.739,2,3.778568,364.3987,-2.038249,0.5394238,-5.4788,-10.1088,-34.0414,0.1826019,
2,111.749,2,3.777357,364.4139,-2.036744,0.539198,-5.4788,-10.1088,-34.0414,0.1826019,
2,111.759,2,3.779531,364.4022,-2.036954,0.5389436,-5.4788,-10.1088,-34.0414,0.1826019,
2,111.769,2,3.77902,364.3972,-2.040331,0.5399102,-5.4788,-10.1088,-34.0414,0.1826019,
2,111.779,2,3.77973,364.3864,-2.036368,0.5387601,-5.4788,-10.1088,-34.0414,0.1826019,
2,111.789,2,3.779793,364.3868,-2.034436,0.5382403,-5.4788,-10.1088,-34.0414,0.1826019,
2,111.799,2,3.778522,364.3798,-2.033051,0.5380545,-5.4788,-10.1088,-34.0414,0.1826019,
2,111.809,2,3.777963,364.3796,-2.032516,0.5379925,-5.4788,-10.1088,-34.0414,0.1826019,
2,111.819,2,3.778157,364.3723,-2.035732,0.5388162,-5.4788,-10.1088,-34.0414,0.1826019,
2,111.829,2,3.779094,364.3733,-2.037282,0.5390925,-5.4788,-10.1088,-34.0414,0.1826019,
2,111.839,2,3.778685,364.374,-2.034929,0.5385283,-5.4788,-10.1088,-34.0414,0.1826019,
2,111.849,2,3.777997,364.3614,-2.034693,0.5385641,-5.4788,-10.1088,-34.0414,0.1826019,
2,111.859,2,3.779585,364.3592,-2.034709,0.5383418,-5.48317,-10.1088,-34.0419,0.1831017,
2,111.869,2,3.778456,364.3566,-2.038284,0.5394488,-5.48317,-10.1088,-34.0419,0.1831017,
2,111.879,2,3.77905,364.3422,-2.040103,0.5398456,-5.48317,-10.1088,-34.0419,0.1831017,
2,111.889,2,3.780361,364.3919,-2.04288,0.5403929,-5.48317,-10.1088,-34.0419,0.1831017,
2,111.899,2,3.777531,364.3765,-2.042482,0.5406923,-5.48317,-10.1088,-34.0419,0.1831017,
2,111.909,2,3.782383,364.3357,-2.038409,0.5389217,-5.48317,-10.1088,-34.0419,0.1831017,
2,111.919,2,3.777738,364.345,-2.036392,0.5390507,-5.48317,-10.1088,-34.0419,0.1831017,
2,111.929,2,3.775371,364.3303,-2.04003,0.5403522,-5.48317,-10.1088,-34.0419,0.1831017,
2,111.939,2,3.778078,364.3332,-2.039142,0.53973,-5.48317,-10.1088,-34.0419,0.1831017,
2,111.949,2,3.778816,364.3431,-2.039355,0.5396809,-5.48317,-10.1088,-34.0419,0.1831017,
2,111.959,2,3.775365,364.3275,-2.03993,0.5403265,-5.48317,-10.1088,-34.0419,0.1831017,
2,111.969,2,3.77814,364.3233,-2.038961,0.5396733,-5.48317,-10.1088,-34.0419,0.1831017,
2,111.979,2,3.781815,364.3298,-2.039591,0.5393155,-5.48317,-10.1088,-34.0419,0.1831017,
2,111.989,2,3.782387,364.3117,-2.042173,0.5399164,-5.48317,-10.1088,-34.0419,0.1831017,
2,111.999,2,3.785996,364.2756,-2.045748,0.540346,-5.48317,-10.1088,-34.0419,0.1831017,
2,112.009,2,3.786619,364.251,-2.045412,0.5401682,-5.48317,-10.1088,-34.0419,0.1831017,
2,112.019,2,3.788787,364.2881,-2.044068,0.5395046,-5.48317,-10.1088,-34.0419,0.1831017,
2,112.029,2,3.78763,364.2659,-2.041708,0.5390463,-5.48317,-10.1088,-34.0419,0.1831017,
2,112.039,2,3.789305,364.2936,-2.041518,0.5387579,-5.48317,-10.1088,-34.0419,0.1831017,
2,112.049,2,3.78899,364.2633,-2.043042,0.539205,-5.48317,-10.1088,-34.0419,0.1831017,
2,112.059,2,3.7877,364.2654,-2.043074,0.539397,-5.48317,-10.1088,-34.0419,0.1831017,
2,112.069,2,3.786647,364.287,-2.042654,0.539436,-5.48317,-10.1088,-34.0419,0.1831017,
2,112.079,2,3.78916,364.2671,-2.041134,0.5386772,-5.48317,-10.1088,-34.0419,0.1831017,
2,112.089,2,3.786994,364.2627,-2.036653,0.5378021,-5.48317,-10.1088,-34.0419,0.1831017,
2,112.099,2,3.786712,364.2568,-2.03832,0.5382822,-5.48812,-10.1088,-34.0424,0.1836014,
2,112.109,2,3.787762,364.2543,-2.040094,0.5386015,-5.48812,-10.1088,-34.0424,0.1836014,
2,112.119,2,3.787459,364.2494,-2.043911,0.5396524,-5.48812,-10.1088,-34.0424,0.1836014,
2,112.129,2,3.78563,364.2438,-2.043833,0.5398925,-5.48812,-10.1088,-34.0424,0.1836014,
2,112.139,2,3.789112,364.2459,-2.041761,0.5388494,-5.48812,-10.1088,-34.0424,0.1836014,
2,112.149,2,3.789076,364.2475,-2.041754,0.5388526,-5.48812,-10.1088,-34.0424,0.1836014,
2,112.159,2,3.785777,364.2443,-2.045986,0.5404403,-5.48812,-10.1088,-34.0424,0.1836014,
2,112.169,2,3.783609,364.2359,-2.046781,0.5409599,-5.48812,-10.1088,-34.0424,0.1836014,
2,112.179,2,3.784956,364.2341,-2.052383,0.5422476,-5.48812,-10.1088,-34.0424,0.1836014,
2,112.189,2,3.78599,364.2375,-2.048907,0.5411814,-5.48812,-10.1088,-34.0424,0.1836014,
2,112.199,2,3.785929,364.2303,-2.048756,0.5411501,-5.48812,-10.1088,-34.0424,0.1836014,
2,112.209,2,3.785643,364.2301,-2.050953,0.5417714,-5.48812,-10.1088,-34.0424,0.1836014,
2,112.219,2,3.789177,364.2331,-2.050448,0.5411328,-5.48812,-10.1088,-34.0424,0.1836014,
2,112.229,2,3.793034,364.2167,-2.047404,0.53978,-5.48812,-10.1088,-34.0424,0.1836014,
2,112.239,2,3.791856,364.2011,-2.05359,0.5415792,-5.48812,-10.1088,-34.0424,0.1836014,
2,112.249,2,3.795106,364.19,-2.053146,0.5409983,-5.48812,-10.1088,-34.0424,0.1836014,
2,112.259,2,3.797601,364.2007,-2.051856,0.5403032,-5.48812,-10.1088,-34.0424,0.1836014,
2,112.269,2,3.794431,364.185,-2.054,0.5413195,-5.48812,-10.1088,-34.0424,0.1836014,
2,112.279,2,3.796384,364.1724,-2.052963,0.5407681,-5.48812,-10.1088,-34.0424,0.1836014,
2,112.289,2,3.797337,364.1933,-2.058147,0.5419973,-5.48812,-10.1088,-34.0424,0.1836014,
2,112.299,2,3.795177,364.1787,-2.060161,0.5428364,-5.48812,-10.1088,-34.0424,0.1836014,
2,112.309,2,3.794343,364.1675,-2.057812,0.5423368,-5.48812,-10.1088,-34.0424,0.1836014,
2,112.319,2,3.80026,364.1738,-2.050628,0.539602,-5.48812,-10.1088,-34.0424,0.1836014,
2,112.329,2,3.796583,364.1774,-2.052624,0.5406502,-5.48812,-10.1088,-34.0424,0.1836014,
2,112.339,2,3.798207,364.1613,-2.05003,0.5397362,-5.49195,-10.1088,-34.0429,0.1841011,
2,112.349,2,3.798329,364.1541,-2.056805,0.5415026,-5.49195,-10.1088,-34.0429,0.1841011,
2,112.359,2,3.79384,364.1657,-2.054174,0.5414497,-5.49195,-10.1088,-34.0429,0.1841011,
2,112.369,2,3.795387,364.1432,-2.055791,0.5416551,-5.49195,-10.1088,-34.0429,0.1841011,
2,112.379,2,3.796175,364.1471,-2.050501,0.5401494,-5.49195,-10.1088,-34.0429,0.1841011,
2,112.389,2,3.796832,364.1435,-2.043812,0.5382941,-5.49195,-10.1088,-34.0429,0.1841011,
2,112.399,2,3.797167,364.1353,-2.048944,0.5395981,-5.49195,-10.1088,-34.0429,0.1841011,
2,112.409,2,3.795515,364.1291,-2.049953,0.5400988,-5.49195,-10.1088,-34.0429,0.1841011,
2,112.419,2,3.796302,364.1455,-2.051736,0.5404564,-5.49195,-10.1088,-34.0429,0.1841011,
2,112.429,2,3.798964,364.132,-2.051022,0.5398899,-5.49195,-10.1088,-34.0429,0.1841011,
2,112.439,2,3.796595,364.1183,-2.050806,0.5401697,-5.49195,-10.1088,-34.0429,0.1841011,
2,112.449,2,3.801564,364.1112,-2.058038,0.541366,-5.49195,-10.1088,-34.0429,0.1841011,
2,112.459,2,3.801138,364.1011,-2.055459,0.5407484,-5.49195,-10.1088,-34.0429,0.1841011,
2,112.469,2,3.804175,364.0796,-2.054892,0.5401675,-5.49195,-10.1088,-34.0429,0.1841011,
2,112.479,2,3.807948,363.9897,-2.05872,0.5406377,-5.49195,-10.1088,-34.0429,0.1841011,
2,112.489,2,3.805903,364.0775,-2.056637,0.5403808,-5.49195,-10.1088,-34.0429,0.1841011,
2,112.499,2,3.806695,364.08,-2.057712,0.5405509,-5.49195,-10.1088,-34.0429,0.1841011,
2,112.509,2,3.805676,364.0851,-2.05771,0.5406948,-5.49195,-10.1088,-34.0429,0.1841011,
2,112.519,2,3.804471,364.0741,-2.058019,0.5409475,-5.49195,-10.1088,-34.0429,0.1841011,
2,112.529,2,3.803874,364.0581,-2.063972,0.5425972,-5.49195,-10.1088,-34.0429,0.1841011,
2,112.539,2,3.805277,364.0515,-2.061912,0.5418559,-5.49195,-10.1088,-34.0429,0.1841011,
2,112.549,2,3.805439,364.0631,-2.057626,0.5407068,-5.49195,-10.1088,-34.0429,0.1841011,
2,112.559,2,3.805424,364.0603,-2.057312,0.5406264,-5.49195,-10.1088,-34.0429,0.1841011,
2,112.569,2,3.807324,364.053,-2.061229,0.5413853,-5.49195,-10.1088,-34.0429,0.1841011,
2,112.579,2,3.803099,364.0601,-2.06352,0.5425891,-5.49195,-10.1088,-34.0429,0.1841011,
2,112.589,2,3.803334,364.0638,-2.067764,0.5436714,-5.49603,-10.1088,-34.0434,0.1846008,
2,112.599,2,3.806569,364.0656,-2.067892,0.5432431,-5.49603,-10.1088,-34.0434,0.1846008,
2,112.609,2,3.80316,364.048,-2.064699,0.5428903,-5.49603,-10.1088,-34.0434,0.1846008,
2,112.619,2,3.804808,364.0542,-2.063493,0.5423382,-5.49603,-10.1088,-34.0434,0.1846008,
2,112.629,2,3.805295,364.0476,-2.064795,0.5426111,-5.49603,-10.1088,-34.0434,0.1846008,
2,112.639,2,3.806233,364.046,-2.06227,0.5418139,-5.49603,-10.1088,-34.0434,0.1846008,
2,112.649,2,3.803596,364.053,-2.062164,0.5421618,-5.49603,-10.1088,-34.0434,0.1846008,
2,112.659,2,3.803709,364.046,-2.061172,0.5418848,-5.49603,-10.1088,-34.0434,0.1846008,
2,112.669,2,3.805354,364.0381,-2.059011,0.5410825,-5.49603,-10.1088,-34.0434,0.1846008,
2,112.679,2,3.805184,364.027,-2.055161,0.540095,-5.49603,-10.1088,-34.0434,0.1846008,
2,112.689,2,3.811635,364.0325,-2.057075,0.5396831,-5.49603,-10.1088,-34.0434,0.1846008,
2,112.699,2,3.810198,364.0013,-2.060533,0.5407942,-5.49603,-10.1088,-34.0434,0.1846008,
2,112.709,2,3.815094,364.0171,-2.058691,0.5396174,-5.49603,-10.1088,-34.0434,0.1846008,
2,112.719,2,3.814681,364.0313,-2.059241,0.5398199,-5.49603,-10.1088,-34.0434,0.1846008,
2,112.729,2,3.815135,363.9367,-2.065284,0.5413396,-5.49603,-10.1088,-34.0434,0.1846008,
2,112.739,2,3.814242,364.0103,-2.060202,0.5401341,-5.49603,-10.1088,-34.0434,0.1846008,
2,112.749,2,3.815412,363.9718,-2.061808,0.5403894,-5.49603,-10.1088,-34.0434,0.1846008,
2,112.759,2,3.812387,363.9833,-2.063976,0.5413867,-5.49603,-10.1088,-34.0434,0.1846008,
2,112.769,2,3.815062,363.9879,-2.066209,0.5415924,-5.49603,-10.1088,-34.0434,0.1846008,
2,112.779,2,3.815528,363.9708,-2.063647,0.5408549,-5.49603,-10.1088,-34.0434,0.1846008,
2,112.789,2,3.813949,363.9767,-2.061587,0.5405386,-5.49603,-10.1088,-34.0434,0.1846008,
2,112.799,2,3.816151,363.956,-2.060165,0.5398543,-5.49603,-10.1088,-34.0434,0.1846008,
2,112.809,2,3.818927,363.9583,-2.060982,0.5396758,-5.50015,-10.1088,-34.0438,0.1850014,
2,112.819,2,3.813793,363.9643,-2.062314,0.5407515,-5.50015,-10.1088,-34.0438,0.1850014,
2,112.829,2,3.81433,363.9303,-2.062949,0.5408417,-5.50015,-10.1088,-34.0438,0.1850014,
2,112.839,2,3.815123,363.9521,-2.05876,0.5396313,-5.50015,-10.1088,-34.0438,0.1850014,
2,112.849,2,3.814789,363.9466,-2.059782,0.5399464,-5.50015,-10.1088,-34.0438,0.1850014,
2,112.859,2,3.81579,363.9375,-2.061243,0.5401878,-5.50015,-10.1088,-34.0438,0.1850014,
2,112.869,2,3.815387,363.9521,-2.059838,0.5398766,-5.50015,-10.1088,-34.0438,0.1850014,
2,112.879,2,3.812475,363.9329,-2.063383,0.5412188,-5.50015,-10.1088,-34.0438,0.1850014,
2,112.889,2,3.813415,363.9623,-2.064669,0.5414227,-5.50015,-10.1088,-34.0438,0.1850014,
2,112.899,2,3.814553,363.9414,-2.060982,0.5402943,-5.50015,-10.1088,-34.0438,0.1850014,
2,112.909,2,3.814576,363.9286,-2.058252,0.5395756,-5.50015,-10.1088,-34.0438,0.1850014,
2,112.919,2,3.8153,363.9232,-2.058312,0.5394889,-5.50015,-10.1088,-34.0438,0.1850014,
2,112.929,2,3.816701,363.9149,-2.058591,0.5393639,-5.50015,-10.1088,-34.0438,0.1850014,
2,112.939,2,3.818463,363.8881,-2.060526,0.5396219,-5.50015,-10.1088,-34.0438,0.1850014,
2,112.949,2,3.823113,363.8925,-2.059476,0.5386909,-5.50015,-10.1088,-34.0438,0.1850014,
2,112.959,2,3.824016,363.8876,-2.059423,0.5385499,-5.50015,-10.1088,-34.0438,0.1850014,
2,112.969,2,3.823646,363.8779,-2.059253,0.5385574,-5.50015,-10.1088,-34.0438,0.1850014,
2,112.979,2,3.82393,363.8779,-2.058182,0.5382374,-5.50015,-10.1088,-34.0438,0.1850014,
2,112.989,2,3.821844,363.8753,-2.057547,0.5383651,-5.50015,-10.1088,-34.0438,0.1850014,
2,112.999,2,3.822188,363.8745,-2.062603,0.5396394,-5.50015,-10.1088,-34.0438,0.1850014,
2,113.009,2,3.82321,363.8792,-2.060928,0.5390571,-5.50015,-10.1088,-34.0438,0.1850014,
2,113.019,2,3.820519,363.8658,-2.060428,0.5393057,-5.50015,-10.1088,-34.0438,0.1850014,
2,113.029,2,3.824799,363.8558,-2.062156,0.5391542,-5.50015,-10.1088,-34.0438,0.1850014,
2,113.039,2,3.823426,363.8646,-2.059469,0.5386448,-5.50015,-10.1088,-34.0438,0.1850014,
2,113.049,2,3.821384,363.8455,-2.060935,0.5393164,-5.50015,-10.1088,-34.0438,0.1850014,
2,113.059,2,3.823194,363.9166,-2.064466,0.5399846,-5.50015,-10.1088,-34.0438,0.1850014,
2,113.069,2,3.822175,363.8853,-2.063251,0.5398108,-5.50425,-10.1088,-34.0443,0.1855011,
2,113.079,2,3.822884,363.8492,-2.062106,0.5394111,-5.50425,-10.1088,-34.0443,0.1855011,
2,113.089,2,3.822867,363.8445,-2.059901,0.5388368,-5.50425,-10.1088,-34.0443,0.1855011,
2,113.099,2,3.820878,363.8421,-2.063262,0.5399967,-5.50425,-10.1088,-34.0443,0.1855011,
2,113.109,2,3.82066,363.84,-2.065583,0.5406351,-5.50425,-10.1088,-34.0443,0.1855011,
2,113.119,2,3.823895,363.8431,-2.066724,0.5404763,-5.50425,-10.1088,-34.0443,0.1855011,
2,113.129,2,3.822082,363.8445,-2.066038,0.5405531,-5.50425,-10.1088,-34.0443,0.1855011,
2,113.139,2,3.820473,363.8446,-2.06867,0.5414697,-5.50425,-10.1088,-34.0443,0.1855011,
2,113.149,2,3.821548,363.8363,-2.067431,0.5409933,-5.50425,-10.1088,-34.0443,0.1855011,
2,113.159,2,3.822718,363.843,-2.064587,0.5400834,-5.50425,-10.1088,-34.0443,0.1855011,
2,113.169,2,3.818577,363.8324,-2.066798,0.5412483,-5.50425,-10.1088,-34.0443,0.1855011,
2,113.179,2,3.823766,363.7909,-2.066992,0.5405645,-5.50425,-10.1088,-34.0443,0.1855011,
2,113.189,2,3.827104,363.8199,-2.063412,0.5391575,-5.50425,-10.1088,-34.0443,0.1855011,
2,113.199,2,3.827558,363.8083,-2.065322,0.5395925,-5.50425,-10.1088,-34.0443,0.1855011,
2,113.209,2,3.829935,363.8,-2.063367,0.5387474,-5.50425,-10.1088,-34.0443,0.1855011,
2,113.219,2,3.830816,363.7976,-2.065501,0.5391805,-5.50425,-10.1088,-34.0443,0.1855011,
2,113.229,2,3.831886,363.7818,-2.06831,0.5397629,-5.50425,-10.1088,-34.0443,0.1855011,
2,113.239,2,3.831724,363.7899,-2.067957,0.5396936,-5.50425,-10.1088,-34.0443,0.1855011,
2,113.249,2,3.830804,363.7861,-2.064012,0.5387934,-5.50425,-10.1088,-34.0443,0.1855011,
2,113.259,2,3.832011,363.7857,-2.064682,0.5387985,-5.50425,-10.1088,-34.0443,0.1855011,
2,113.269,2,3.831426,363.7734,-2.067487,0.5396131,-5.50425,-10.1088,-34.0443,0.1855011,
2,113.279,2,3.830785,363.7693,-2.068664,0.5400105,-5.50425,-10.1088,-34.0443,0.1855011,
2,113.289,2,3.830634,363.7606,-2.070694,0.5405617,-5.50425,-10.1088,-34.0443,0.1855011,
2,113.299,2,3.829769,363.7556,-2.072042,0.5410359,-5.50425,-10.1088,-34.0443,0.1855011,
2,113.309,2,3.829471,363.759,-2.071078,0.5408262,-5.50808,-10.1088,-34.0448,0.1860008,
2,113.319,2,3.830903,363.7496,-2.068321,0.5399043,-5.50808,-10.1088,-34.0448,0.1860008,
2,113.329,2,3.830882,363.7615,-2.06972,0.5402725,-5.50808,-10.1088,-34.0448,0.1860008,
2,113.339,2,3.828985,363.7478,-2.071704,0.5410583,-5.50808,-10.1088,-34.0448,0.1860008,
2,113.349,2,3.83269,363.7401,-2.07421,0.541189,-5.50808,-10.1088,-34.0448,0.1860008,
2,113.359,2,3.83122,363.7351,-2.071826,0.5407745,-5.50808,-10.1088,-34.0448,0.1860008,
2,113.369,2,3.830441,363.7388,-2.07046,0.5405278,-5.50808,-10.1088,-34.0448,0.1860008,
2,113.379,2,3.831757,363.7363,-2.071566,0.5406308,-5.50808,-10.1088,-34.0448,0.1860008,
2,113.389,2,3.836035,363.7327,-2.072045,0.5401527,-5.50808,-10.1088,-34.0448,0.1860008,
2,113.399,2,3.83199,363.7207,-2.073522,0.5411085,-5.50808,-10.1088,-34.0448,0.1860008,
2,113.409,2,3.838463,363.7015,-2.076436,0.540955,-5.50808,-10.1088,-34.0448,0.1860008,
2,113.419,2,3.840241,363.6984,-2.075947,0.5405773,-5.50808,-10.1088,-34.0448,0.1860008,
2,113.429,2,3.841881,363.696,-2.076069,0.5403783,-5.50808,-10.1088,-34.0448,0.1860008,
2,113.439,2,3.841423,363.6819,-2.076811,0.5406359,-5.50808,-10.1088,-34.0448,0.1860008,
2,113.449,2,3.841495,363.6939,-2.076302,0.5404932,-5.50808,-10.1088,-34.0448,0.1860008,
2,113.459,2,3.841309,363.6912,-2.079747,0.5414161,-5.50808,-10.1088,-34.0448,0.1860008,
2,113.469,2,3.841682,363.6853,-2.078711,0.5410938,-5.50808,-10.1088,-34.0448,0.1860008,
2,113.479,2,3.837618,363.6757,-2.078421,0.5415915,-5.50808,-10.1088,-34.0448,0.1860008,
2,113.489,2,3.841336,363.6724,-2.07841,0.5410644,-5.50808,-10.1088,-34.0448,0.1860008,
2,113.499,2,3.842752,363.6723,-2.075447,0.540094,-5.50808,-10.1088,-34.0448,0.1860008,
2,113.509,2,3.839899,363.6767,-2.075004,0.5403799,-5.50808,-10.1088,-34.0448,0.1860008,
2,113.519,2,3.839731,363.6754,-2.077528,0.5410608,-5.51218,-10.1088,-34.0452,0.1864014,
2,113.529,2,3.841402,363.6771,-2.076746,0.5406219,-5.51218,-10.1088,-34.0452,0.1864014,
2,113.539,2,3.840428,363.6563,-2.075419,0.5404134,-5.51218,-10.1088,-34.0452,0.1864014,
2,113.549,2,3.839774,363.6523,-2.073587,0.5400283,-5.51218,-10.1088,-34.0452,0.1864014,
2,113.559,2,3.841975,363.6492,-2.069407,0.538631,-5.51218,-10.1088,-34.0452,0.1864014,
2,113.569,2,3.839521,363.6514,-2.071581,0.5395414,-5.51218,-10.1088,-34.0452,0.1864014,
2,113.579,2,3.837653,363.6342,-2.075484,0.5408212,-5.51218,-10.1088,-34.0452,0.1864014,
2,113.589,2,3.840248,363.661,-2.07492,0.5403087,-5.51218,-10.1088,-34.0452,0.1864014,
2,113.599,2,3.838357,363.646,-2.075043,0.540607,-5.51218,-10.1088,-34.0452,0.1864014,
2,113.609,2,3.839752,363.6362,-2.075283,0.5404732,-5.51218,-10.1088,-34.0452,0.1864014,
2,113.619,2,3.841105,363.6467,-2.075439,0.5403234,-5.51218,-10.1088,-34.0452,0.1864014,
2,113.629,2,3.842096,363.6335,-2.077025,0.540597,-5.51218,-10.1088,-34.0452,0.1864014,
2,113.639,2,3.843033,363.6161,-2.079771,0.5411795,-5.51218,-10.1088,-34.0452,0.1864014,
2,113.649,2,3.849205,363.5112,-2.079793,0.5403176,-5.51218,-10.1088,-34.0452,0.1864014,
2,113.659,2,3.849183,363.6041,-2.080867,0.5405996,-5.51218,-10.1088,-34.0452,0.1864014,
2,113.669,2,3.851567,363.605,-2.080004,0.540041,-5.51218,-10.1088,-34.0452,0.1864014,
2,113.679,2,3.85008,363.606,-2.078911,0.5399657,-5.51218,-10.1088,-34.0452,0.1864014,
2,113.689,2,3.848205,363.5988,-2.079718,0.5404385,-5.51218,-10.1088,-34.0452,0.1864014,
2,113.699,2,3.85053,363.5909,-2.082885,0.5409347,-5.51218,-10.1088,-34.0452,0.1864014,
2,113.709,2,3.850757,363.5759,-2.081386,0.5405136,-5.51218,-10.1088,-34.0452,0.1864014,
2,113.719,2,3.852086,363.5875,-2.081465,0.5403475,-5.51218,-10.1088,-34.0452,0.1864014,
2,113.729,2,3.853875,363.5867,-2.083883,0.540724,-5.51218,-10.1088,-34.0452,0.1864014,
2,113.739,2,3.852344,363.5967,-2.078049,0.5394247,-5.51218,-10.1088,-34.0452,0.1864014,
2,113.749,2,3.85362,363.5656,-2.081764,0.54021,-5.51218,-10.1088,-34.0452,0.1864014,
2,113.759,2,3.850239,363.5807,-2.083777,0.5412073,-5.51218,-10.1088,-34.0452,0.1864014,
2,113.769,2,3.8502,363.589,-2.080832,0.5404477,-5.51218,-10.1088,-34.0452,0.1864014,
2,113.779,2,3.847925,363.5726,-2.081028,0.5408182,-5.51627,-10.1088,-34.0457,0.1869011,
2,113.789,2,3.846714,363.5721,-2.080441,0.5408361,-5.51627,-10.1088,-34.0457,0.1869011,
2,113.799,2,3.846487,363.5649,-2.080744,0.5409467,-5.51627,-10.1088,-34.0457,0.1869011,
2,113.809,2,3.8492,363.5531,-2.080326,0.5404567,-5.51627,-10.1088,-34.0457,0.1869011,
2,113.819,2,3.847745,363.5593,-2.082333,0.5411826,-5.51627,-10.1088,-34.0457,0.1869011,
2,113.829,2,3.847107,363.5555,-2.082403,0.5412906,-5.51627,-10.1088,-34.0457,0.1869011,
2,113.839,2,3.847493,363.5455,-2.07906,0.5403675,-5.51627,-10.1088,-34.0457,0.1869011,
2,113.849,2,3.847552,363.5439,-2.076782,0.5397671,-5.51627,-10.1088,-34.0457,0.1869011,
2,113.859,2,3.846945,363.5367,-2.078479,0.5402933,-5.51627,-10.1088,-34.0457,0.1869011,
2,113.869,2,3.849468,363.5348,-2.077789,0.53976,-5.51627,-10.1088,-34.0457,0.1869011,
2,113.879,2,3.848149,363.5272,-2.079674,0.5404348,-5.51627,-10.1088,-34.0457,0.1869011,
2,113.889,2,3.853286,363.5123,-2.082102,0.5403445,-5.51627,-10.1088,-34.0457,0.1869011,
2,113.899,2,3.853965,363.5052,-2.080677,0.5398796,-5.51627,-10.1088,-34.0457,0.1869011,
2,113.909,2,3.857569,363.4962,-2.07804,0.5386916,-5.51627,-10.1088,-34.0457,0.1869011,
2,113.919,2,3.860373,363.4996,-2.079162,0.538591,-5.51627,-10.1088,-34.0457,0.1869011,
