Repository: jacquesNIT/Polymer-Scratching

Files Structure:

<material>_<maximum_load>_<load_rate>_<sample_number>_<try_number>

- sample_number (s1, s2, ...) is used to indicate another iteration of the same test.
- try_number (1, 2, ...) simply indicates that precedent tests failed, it does not matter.

Scratch Process:

All scratchs were performed using the Rockwell indenter with the "Scratch.Rx" model in MFT. 
All tests have at a length of 2mm and a progressive load.

The same results are also accessible on the scratch pc of the lab, in the "jacques/second_batch" folder.
The "Additionnal_Batch" folder contains unverified results that were used to test the machine, it is advised not to use those.

General Notes:

File: Lab results/Main_Batch/PMMAGS/15N/PMMAGS_15N.csv (part 2 of 39)
Recipe, UpperSample, LowerSample, OtherInfo, Averaging, LogFrequency, Type, Radius,TestDate, Operator, Customer, RefStd, Temperature, RH, Liquid, LastCalibDate, LCFz, LCFx, Tip, OtherData, samplevs
scratch only.Rx,,,,10,1000,Scratch,1,9/2/2026 1:20:43 PM,,,ASTM/ISO,,,N/A,N/A,,,,Linear: 0.1 to 15;5;2;0.671141,0.3,
Step, Timestamp, RecipeStep, DAQ.Fz (N),DAQ.CAP (um),DAQ.Fx (N),DAQ.COF (),XYZ.X Position (mm),XYZ.Y Position (mm),XYZ.Z Position (mm),XYZ.Z Depth (mm),
2,4.452,2,0.3952363,389.1968,-0.1491226,0.3772999,7.2953,-11.5092,-33.6674,0.01449966,
2,4.462,2,0.3959252,389.1884,-0.1507137,0.3806622,7.2953,-11.5092,-33.6674,0.01449966,
2,4.472,2,0.3966417,389.1942,-0.1502447,0.378792,7.2953,-11.5092,-33.6674,0.01449966,
2,4.482,2,0.3986077,389.1909,-0.1492562,0.3744438,7.2953,-11.5092,-33.6674,0.01449966,
2,4.492,2,0.3977509,389.1828,-0.1492181,0.3751546,7.2953,-11.5092,-33.6674,0.01449966,
2,4.502,2,0.3952148,389.1879,-0.155267,0.3928674,7.2953,-11.5092,-33.6674,0.01449966,
2,4.512,2,0.3969814,389.1867,-0.150449,0.3789825,7.2953,-11.5092,-33.6674,0.01449966,
2,4.522,2,0.3961184,389.1966,-0.1473026,0.3718651,7.2953,-11.5092,-33.6674,0.01449966,
2,4.532,2,0.3966606,389.1784,-0.1516229,0.3822484,7.2953,-11.5092,-33.6674,0.01449966,
2,4.542,2,0.3962043,389.1934,-0.1515182,0.3824245,7.2953,-11.5092,-33.6674,0.01449966,
2,4.552,2,0.3970047,389.1676,-0.1522332,0.3834544,7.2928,-11.5092,-33.6682,0.01530075,
2,4.562,2,0.3966715,389.1864,-0.1485742,0.3745521,7.2928,-11.5092,-33.6682,0.01530075,
2,4.572,2,0.3986095,389.1978,-0.1513771,0.3797628,7.2928,-11.5092,-33.6682,0.01530075,
2,4.582,2,0.3981043,389.2023,-0.1497155,0.376071,7.2928,-11.5092,-33.6682,0.01530075,
2,4.592,2,0.3960588,389.1984,-0.1521739,0.3842206,7.2928,-11.5092,-33.6682,0.01530075,
2,4.602,2,0.398066,389.1913,-0.1529435,0.3842165,7.2928,-11.5092,-33.6682,0.01530075,
2,4.612,2,0.3961726,389.2063,-0.1542549,0.3893629,7.2928,-11.5092,-33.6682,0.01530075,
2,4.622,2,0.3990304,389.2026,-0.1490527,0.3735372,7.2928,-11.5092,-33.6682,0.01530075,
2,4.632,2,0.4028137,389.1825,-0.1497299,0.3717101,7.2928,-11.5092,-33.6682,0.01530075,
2,4.642,2,0.4070355,389.1443,-0.1544929,0.3795563,7.2928,-11.5092,-33.6682,0.01530075,
2,4.652,2,0.4111586,389.1337,-0.1524952,0.3708915,7.2928,-11.5092,-33.6682,0.01530075,
2,4.662,2,0.4129831,389.1207,-0.1526878,0.3697193,7.2928,-11.5092,-33.6682,0.01530075,
2,4.672,2,0.4146837,389.1156,-0.1544025,0.3723381,7.2928,-11.5092,-33.6682,0.01530075,
2,4.682,2,0.413618,389.1138,-0.1519478,0.3673626,7.2928,-11.5092,-33.6682,0.01530075,
2,4.692,2,0.414611,389.1135,-0.1523321,0.3674097,7.2928,-11.5092,-33.6682,0.01530075,
2,4.702,2,0.4130894,389.1081,-0.1532171,0.3709055,7.2928,-11.5092,-33.6682,0.01530075,
2,4.712,2,0.4154391,389.1104,-0.150479,0.3622167,7.2928,-11.5092,-33.6682,0.01530075,
2,4.722,2,0.417276,389.1031,-0.1479614,0.3545887,7.2928,-11.5092,-33.6682,0.01530075,
2,4.732,2,0.4160708,389.0958,-0.1486687,0.3573159,7.2928,-11.5092,-33.6682,0.01530075,
2,4.742,2,0.4144027,389.0898,-0.153895,0.3713659,7.2928,-11.5092,-33.6682,0.01530075,
2,4.752,2,0.4139264,389.0938,-0.1503337,0.3631894,7.2928,-11.5092,-33.6682,0.01530075,
2,4.762,2,0.4141387,389.0908,-0.1535765,0.3708334,7.2928,-11.5092,-33.6682,0.01530075,
2,4.772,2,0.4147378,389.0971,-0.1567537,0.3779585,7.2928,-11.5092,-33.6682,0.01530075,
2,4.782,2,0.4139837,389.0818,-0.1564405,0.3778904,7.2928,-11.5092,-33.6682,0.01530075,
2,4.792,2,0.4146879,389.0885,-0.1560468,0.3762993,7.29012,-11.5092,-33.669,0.01609802,
2,4.802,2,0.4146076,389.0854,-0.1584696,0.3822158,7.29012,-11.5092,-33.669,0.01609802,
2,4.812,2,0.4167676,389.0807,-0.1509461,0.362183,7.29012,-11.5092,-33.669,0.01609802,
2,4.822,2,0.4125195,389.0639,-0.1495708,0.3625788,7.29012,-11.5092,-33.669,0.01609802,
2,4.832,2,0.4159285,389.0727,-0.1491478,0.3585899,7.29012,-11.5092,-33.669,0.01609802,
2,4.842,2,0.4144516,389.0424,-0.1503031,0.3626552,7.29012,-11.5092,-33.669,0.01609802,
2,4.852,2,0.4196355,389.037,-0.1474063,0.3512721,7.29012,-11.5092,-33.669,0.01609802,
2,4.862,2,0.4233319,388.9987,-0.1479698,0.3495361,7.29012,-11.5092,-33.669,0.01609802,
2,4.872,2,0.4280558,389.0056,-0.1510678,0.3529161,7.29012,-11.5092,-33.669,0.01609802,
2,4.882,2,0.4322529,388.9983,-0.1503485,0.3478254,7.29012,-11.5092,-33.669,0.01609802,
2,4.892,2,0.4343608,388.9873,-0.1504763,0.3464315,7.29012,-11.5092,-33.669,0.01609802,
2,4.902,2,0.4328481,388.9781,-0.1513143,0.3495784,7.29012,-11.5092,-33.669,0.01609802,
2,4.912,2,0.4316903,389.0187,-0.1517043,0.3514192,7.29012,-11.5092,-33.669,0.01609802,
2,4.922,2,0.4327453,388.9637,-0.1499217,0.3464433,7.29012,-11.5092,-33.669,0.01609802,
2,4.932,2,0.4312559,388.9635,-0.1499372,0.3476757,7.29012,-11.5092,-33.669,0.01609802,
2,4.942,2,0.4327681,388.9743,-0.150648,0.3481032,7.29012,-11.5092,-33.669,0.01609802,
2,4.952,2,0.4321784,388.9716,-0.1506486,0.3485797,7.29012,-11.5092,-33.669,0.01609802,
2,4.962,2,0.4306283,388.969,-0.1508413,0.3502819,7.29012,-11.5092,-33.669,0.01609802,
2,4.972,2,0.4324574,388.9655,-0.1500594,0.3469923,7.29012,-11.5092,-33.669,0.01609802,
2,4.982,2,0.431185,388.9646,-0.1503302,0.3486442,7.29012,-11.5092,-33.669,0.01609802,
2,4.992,2,0.4310498,388.9607,-0.1508934,0.3500603,7.29012,-11.5092,-33.669,0.01609802,
2,5.002,2,0.4307431,388.9801,-0.1506743,0.3498009,7.29012,-11.5092,-33.669,0.01609802,
2,5.012,2,0.4322459,388.9684,-0.1496831,0.3462915,7.28762,-11.5092,-33.6699,0.01699829,
2,5.022,2,0.4319436,388.963,-0.1493703,0.3458097,7.28762,-11.5092,-33.6699,0.01699829,
2,5.032,2,0.4311199,388.9537,-0.14924,0.3461681,7.28762,-11.5092,-33.6699,0.01699829,
2,5.042,2,0.4314411,388.9591,-0.1490404,0.345448,7.28762,-11.5092,-33.6699,0.01699829,
2,5.052,2,0.4299371,388.958,-0.1498626,0.3485688,7.28762,-11.5092,-33.6699,0.01699829,
2,5.062,2,0.430538,388.9541,-0.1505389,0.3496529,7.28762,-11.5092,-33.6699,0.01699829,
2,5.072,2,0.4309814,388.9594,-0.1502084,0.3485265,7.28762,-11.5092,-33.6699,0.01699829,
2,5.082,2,0.431743,388.9367,-0.1490558,0.345242,7.28762,-11.5092,-33.6699,0.01699829,
2,5.092,2,0.4368365,388.9784,-0.1492305,0.3416164,7.28762,-11.5092,-33.6699,0.01699829,
2,5.102,2,0.440137,388.9225,-0.1499117,0.3406024,7.28762,-11.5092,-33.6699,0.01699829,
2,5.112,2,0.4424869,388.8994,-0.150413,0.3399265,7.28762,-11.5092,-33.6699,0.01699829,
2,5.122,2,0.4484163,388.8896,-0.1514382,0.3377178,7.28762,-11.5092,-33.6699,0.01699829,
2,5.132,2,0.450517,388.8891,-0.1521338,0.3376872,7.28762,-11.5092,-33.6699,0.01699829,
2,5.142,2,0.4488901,388.8797,-0.1539664,0.3429936,7.28762,-11.5092,-33.6699,0.01699829,
2,5.152,2,0.4500867,388.8807,-0.1533859,0.3407919,7.28762,-11.5092,-33.6699,0.01699829,
2,5.162,2,0.4485302,388.8751,-0.1530256,0.3411711,7.28762,-11.5092,-33.6699,0.01699829,
2,5.172,2,0.450378,388.8716,-0.1532191,0.3402012,7.28762,-11.5092,-33.6699,0.01699829,
2,5.182,2,0.4482383,388.893,-0.1540562,0.3436926,7.28762,-11.5092,-33.6699,0.01699829,
2,5.192,2,0.4473256,388.8678,-0.1535178,0.3431902,7.28762,-11.5092,-33.6699,0.01699829,
2,5.202,2,0.4495654,388.8564,-0.1528901,0.3400842,7.28762,-11.5092,-33.6699,0.01699829,
2,5.212,2,0.4490061,388.8623,-0.1523024,0.3391989,7.28762,-11.5092,-33.6699,0.01699829,
2,5.222,2,0.4498898,388.8588,-0.1531736,0.3404692,7.28762,-11.5092,-33.6699,0.01699829,
2,5.232,2,0.449884,388.8593,-0.1527789,0.3395961,7.28762,-11.5092,-33.6699,0.01699829,
2,5.242,2,0.4486655,388.8489,-0.1531636,0.341376,7.28762,-11.5092,-33.6699,0.01699829,
2,5.252,2,0.4476889,388.8486,-0.1531636,0.3421207,7.28492,-11.5092,-33.6708,0.01789856,
2,5.262,2,0.4490145,388.8567,-0.1516607,0.3377635,7.28492,-11.5092,-33.6708,0.01789856,
2,5.272,2,0.4479168,388.7427,-0.1508813,0.3368512,7.28492,-11.5092,-33.6708,0.01789856,
2,5.282,2,0.4477909,388.8282,-0.1528382,0.341316,7.28492,-11.5092,-33.6708,0.01789856,
2,5.292,2,0.4468736,388.8331,-0.1539132,0.3444223,7.28492,-11.5092,-33.6708,0.01789856,
2,5.302,2,0.4478965,388.8309,-0.1518649,0.3390625,7.28492,-11.5092,-33.6708,0.01789856,
2,5.312,2,0.4449796,388.8289,-0.1519687,0.3415183,7.28492,-11.5092,-33.6708,0.01789856,
2,5.322,2,0.4472474,388.8282,-0.1537958,0.3438718,7.28492,-11.5092,-33.6708,0.01789856,
2,5.332,2,0.4523923,388.8166,-0.1542119,0.340881,7.28492,-11.5092,-33.6708,0.01789856,
2,5.342,2,0.4567271,388.7792,-0.1544385,0.3381417,7.28492,-11.5092,-33.6708,0.01789856,
2,5.352,2,0.4595489,388.7613,-0.1558823,0.3392072,7.28492,-11.5092,-33.6708,0.01789856,
2,5.362,2,0.4632689,388.7257,-0.1581182,0.3413097,7.28492,-11.5092,-33.6708,0.01789856,
2,5.372,2,0.4657628,388.7289,-0.1564848,0.3359753,7.28492,-11.5092,-33.6708,0.01789856,
2,5.382,2,0.4644602,388.7153,-0.1564775,0.3369019,7.28492,-11.5092,-33.6708,0.01789856,
2,5.392,2,0.46618,388.7108,-0.1582404,0.3394406,7.28492,-11.5092,-33.6708,0.01789856,
2,5.402,2,0.4649444,388.7155,-0.158484,0.3408665,7.28492,-11.5092,-33.6708,0.01789856,
2,5.412,2,0.4653094,388.7035,-0.1587761,0.3412269,7.28492,-11.5092,-33.6708,0.01789856,
2,5.422,2,0.467188,388.7014,-0.1579992,0.338192,7.28492,-11.5092,-33.6708,0.01789856,
2,5.432,2,0.4658521,388.7173,-0.1579605,0.3390786,7.28492,-11.5092,-33.6708,0.01789856,
2,5.442,2,0.4633387,388.6805,-0.1570724,0.3390012,7.28492,-11.5092,-33.6708,0.01789856,
2,5.452,2,0.4652449,388.7463,-0.1557941,0.3348647,7.28492,-11.5092,-33.6708,0.01789856,
2,5.462,2,0.4654182,388.6967,-0.1573035,0.3379832,7.28492,-11.5092,-33.6708,0.01789856,
2,5.472,2,0.4639545,388.6914,-0.1566319,0.3376019,7.28492,-11.5092,-33.6708,0.01789856,
2,5.482,2,0.464455,388.6906,-0.1576289,0.3393848,7.28492,-11.5092,-33.6708,0.01789856,
2,5.492,2,0.465075,388.6867,-0.1571983,0.3380062,7.28492,-11.5092,-33.6708,0.01789856,
2,5.502,2,0.4648174,388.6785,-0.1584036,0.3407868,7.28225,-11.5092,-33.6716,0.01869965,
2,5.512,2,0.466222,388.6914,-0.1574054,0.3376189,7.28225,-11.5092,-33.6716,0.01869965,
2,5.522,2,0.4653042,388.6918,-0.1563914,0.3361057,7.28225,-11.5092,-33.6716,0.01869965,
2,5.532,2,0.4643845,388.6969,-0.1590409,0.3424769,7.28225,-11.5092,-33.6716,0.01869965,
2,5.542,2,0.4694534,388.6638,-0.158905,0.3384895,7.28225,-11.5092,-33.6716,0.01869965,
2,5.552,2,0.47439,388.6408,-0.1595975,0.3364268,7.28225,-11.5092,-33.6716,0.01869965,
2,5.562,2,0.479428,388.6162,-0.1618952,0.3376842,7.28225,-11.5092,-33.6716,0.01869965,
2,5.572,2,0.4840691,388.6094,-0.1638975,0.3385829,7.28225,-11.5092,-33.6716,0.01869965,
2,5.582,2,0.4846752,388.6057,-0.1632573,0.3368385,7.28225,-11.5092,-33.6716,0.01869965,
2,5.592,2,0.483249,388.604,-0.1648962,0.341224,7.28225,-11.5092,-33.6716,0.01869965,
2,5.602,2,0.4828382,388.5962,-0.1650908,0.3419174,7.28225,-11.5092,-33.6716,0.01869965,
2,5.612,2,0.4851871,388.6116,-0.1639635,0.3379386,7.28225,-11.5092,-33.6716,0.01869965,
2,5.622,2,0.4842608,388.5926,-0.1666353,0.3441025,7.28225,-11.5092,-33.6716,0.01869965,
2,5.632,2,0.4837141,388.5977,-0.1670191,0.3452847,7.28225,-11.5092,-33.6716,0.01869965,
2,5.642,2,0.4824861,388.6024,-0.1656396,0.3433045,7.28225,-11.5092,-33.6716,0.01869965,
2,5.652,2,0.4850487,388.5976,-0.1661777,0.3426001,7.28225,-11.5092,-33.6716,0.01869965,
2,5.662,2,0.483009,388.5897,-0.1673701,0.3465156,7.28225,-11.5092,-33.6716,0.01869965,
2,5.672,2,0.4816093,388.5968,-0.1688361,0.3505665,7.28225,-11.5092,-33.6716,0.01869965,
2,5.682,2,0.4837841,388.5884,-0.1666565,0.3444853,7.28225,-11.5092,-33.6716,0.01869965,
2,5.692,2,0.482512,388.5881,-0.1690093,0.3502696,7.28225,-11.5092,-33.6716,0.01869965,
2,5.702,2,0.4810582,388.5798,-0.1681374,0.3495157,7.28225,-11.5092,-33.6716,0.01869965,
2,5.712,2,0.4830575,388.581,-0.1688785,0.3496032,7.27992,-11.5092,-33.6726,0.0196991,
2,5.722,2,0.4806585,388.5774,-0.1695097,0.3526614,7.27992,-11.5092,-33.6726,0.0196991,
2,5.732,2,0.4800336,388.5803,-0.1710162,0.3562588,7.27992,-11.5092,-33.6726,0.0196991,
2,5.742,2,0.4818228,388.5762,-0.1696481,0.3520963,7.27992,-11.5092,-33.6726,0.0196991,
2,5.752,2,0.4817918,388.5751,-0.1686203,0.3499858,7.27992,-11.5092,-33.6726,0.0196991,
2,5.762,2,0.4810628,388.5732,-0.1699709,0.3533238,7.27992,-11.5092,-33.6726,0.0196991,
2,5.772,2,0.4827766,388.57,-0.1699067,0.3519366,7.27992,-11.5092,-33.6726,0.0196991,
2,5.782,2,0.4883046,388.5545,-0.171156,0.3505108,7.27992,-11.5092,-33.6726,0.0196991,
2,5.792,2,0.4917186,388.5301,-0.1724123,0.350632,7.27992,-11.5092,-33.6726,0.0196991,
2,5.802,2,0.4950502,388.4937,-0.1745408,0.352572,7.27992,-11.5092,-33.6726,0.0196991,
2,5.812,2,0.4999678,388.4695,-0.1757119,0.3514465,7.27992,-11.5092,-33.6726,0.0196991,
2,5.822,2,0.5012149,388.4683,-0.177026,0.3531939,7.27992,-11.5092,-33.6726,0.0196991,
2,5.832,2,0.4998764,388.4857,-0.1775169,0.3551215,7.27992,-11.5092,-33.6726,0.0196991,
2,5.842,2,0.5012725,388.4763,-0.1768967,0.3528952,7.27992,-11.5092,-33.6726,0.0196991,
2,5.852,2,0.5027043,388.4802,-0.1780209,0.3541265,7.27992,-11.5092,-33.6726,0.0196991,
2,5.862,2,0.5017059,388.4658,-0.1777215,0.3542344,7.27992,-11.5092,-33.6726,0.0196991,
2,5.872,2,0.5010503,388.4648,-0.1807441,0.3607304,7.27992,-11.5092,-33.6726,0.0196991,
2,5.882,2,0.5025942,388.4597,-0.1802079,0.3585554,7.27992,-11.5092,-33.6726,0.0196991,
2,5.892,2,0.5031657,388.4707,-0.1811105,0.359942,7.27992,-11.5092,-33.6726,0.0196991,
2,5.902,2,0.500288,388.4634,-0.1804796,0.3607514,7.27992,-11.5092,-33.6726,0.0196991,
2,5.912,2,0.4996154,388.469,-0.1803307,0.3609391,7.27725,-11.5092,-33.6735,0.02059937,
2,5.922,2,0.5011818,388.4534,-0.1813477,0.3618402,7.27725,-11.5092,-33.6735,0.02059937,
2,5.932,2,0.5008634,388.4612,-0.1803613,0.3601007,7.27725,-11.5092,-33.6735,0.02059937,
2,5.942,2,0.4994955,388.4615,-0.1827447,0.3658586,7.27725,-11.5092,-33.6735,0.02059937,
2,5.952,2,0.4984711,388.4589,-0.1833486,0.367822,7.27725,-11.5092,-33.6735,0.02059937,
2,5.962,2,0.4981679,388.4607,-0.1842915,0.3699384,7.27725,-11.5092,-33.6735,0.02059937,
2,5.972,2,0.5002517,388.4585,-0.1846415,0.3690971,7.27725,-11.5092,-33.6735,0.02059937,
2,5.982,2,0.500957,388.4505,-0.1861216,0.3715321,7.27725,-11.5092,-33.6735,0.02059937,
2,5.992,2,0.5062537,388.4509,-0.18558,0.3665751,7.27725,-11.5092,-33.6735,0.02059937,
2,6.002,2,0.5115203,388.4177,-0.1855009,0.3626462,7.27725,-11.5092,-33.6735,0.02059937,
2,6.012,2,0.5144544,388.4056,-0.1886687,0.3667356,7.27725,-11.5092,-33.6735,0.02059937,
2,6.022,2,0.5205919,388.3858,-0.191359,0.3675796,7.27725,-11.5092,-33.6735,0.02059937,
2,6.032,2,0.5191184,388.3875,-0.1913831,0.3686694,7.27725,-11.5092,-33.6735,0.02059937,
2,6.042,2,0.5196013,388.3852,-0.1932003,0.3718242,7.27725,-11.5092,-33.6735,0.02059937,
2,6.052,2,0.5197958,388.3816,-0.1931922,0.3716694,7.27725,-11.5092,-33.6735,0.02059937,
2,6.062,2,0.5181167,388.3897,-0.194593,0.3755775,7.27725,-11.5092,-33.6735,0.02059937,
2,6.072,2,0.5197492,388.383,-0.1946701,0.3745461,7.27725,-11.5092,-33.6735,0.02059937,
2,6.082,2,0.5167469,388.3934,-0.1948974,0.3771621,7.27725,-11.5092,-33.6735,0.02059937,
2,6.092,2,0.5206866,388.3872,-0.1956824,0.3758162,7.27725,-11.5092,-33.6735,0.02059937,
2,6.102,2,0.5212942,388.3859,-0.195005,0.3740786,7.27725,-11.5092,-33.6735,0.02059937,
2,6.112,2,0.5190729,388.4054,-0.1954581,0.3765523,7.27725,-11.5092,-33.6735,0.02059937,
2,6.122,2,0.5183238,388.4037,-0.1965903,0.379281,7.27725,-11.5092,-33.6735,0.02059937,
2,6.132,2,0.5202312,388.3994,-0.1973917,0.3794308,7.27725,-11.5092,-33.6735,0.02059937,
2,6.142,2,0.5191329,388.4046,-0.1972996,0.3800561,7.27725,-11.5092,-33.6735,0.02059937,
2,6.152,2,0.5195449,388.4218,-0.1985582,0.3821771,7.27725,-11.5092,-33.6735,0.02059937,
2,6.162,2,0.5195533,388.3666,-0.1985438,0.3821433,7.27493,-11.5092,-33.6744,0.02149963,
2,6.172,2,0.5199674,388.417,-0.1971303,0.3791206,7.27493,-11.5092,-33.6744,0.02149963,
2,6.182,2,0.5190938,388.4072,-0.1985901,0.3825708,7.27493,-11.5092,-33.6744,0.02149963,
2,6.192,2,0.5174415,388.4155,-0.1995384,0.3856251,7.27493,-11.5092,-33.6744,0.02149963,
2,6.202,2,0.5186424,388.412,-0.19933,0.3843303,7.27493,-11.5092,-33.6744,0.02149963,
2,6.212,2,0.5184041,388.4211,-0.2015191,0.3887298,7.27493,-11.5092,-33.6744,0.02149963,
2,6.222,2,0.5216014,388.4186,-0.2009056,0.3851708,7.27493,-11.5092,-33.6744,0.02149963,
2,6.232,2,0.5251468,388.4076,-0.2017306,0.3841413,7.27493,-11.5092,-33.6744,0.02149963,
2,6.242,2,0.5281524,388.3819,-0.2047777,0.3877247,7.27493,-11.5092,-33.6744,0.02149963,
2,6.252,2,0.5328718,388.358,-0.2053885,0.385437,7.27493,-11.5092,-33.6744,0.02149963,
2,6.262,2,0.5353254,388.3299,-0.2066983,0.3861172,7.27493,-11.5092,-33.6744,0.02149963,
2,6.272,2,0.5389971,388.3445,-0.2067654,0.3836114,7.27493,-11.5092,-33.6744,0.02149963,
2,6.282,2,0.5395632,388.3483,-0.2073382,0.3842705,7.27493,-11.5092,-33.6744,0.02149963,
2,6.292,2,0.5383694,388.3249,-0.2097248,0.3895555,7.27493,-11.5092,-33.6744,0.02149963,
2,6.302,2,0.5375553,388.3175,-0.2097984,0.3902825,7.27493,-11.5092,-33.6744,0.02149963,
2,6.312,2,0.5394112,388.3413,-0.210098,0.3894951,7.27493,-11.5092,-33.6744,0.02149963,
2,6.322,2,0.5391735,388.3534,-0.2110388,0.3914117,7.27493,-11.5092,-33.6744,0.02149963,
2,6.332,2,0.5405215,388.3508,-0.2103942,0.3892429,7.27493,-11.5092,-33.6744,0.02149963,
2,6.342,2,0.5406083,388.3498,-0.2111626,0.3906018,7.27493,-11.5092,-33.6744,0.02149963,
2,6.352,2,0.5394701,388.3407,-0.2101721,0.3895898,7.27493,-11.5092,-33.6744,0.02149963,
2,6.362,2,0.5394597,388.3461,-0.2101599,0.3895748,7.27222,-11.5092,-33.6754,0.02249908,
2,6.372,2,0.5409843,388.3434,-0.2122767,0.3923898,7.27222,-11.5092,-33.6754,0.02249908,
2,6.382,2,0.5404453,388.3332,-0.2132974,0.3946698,7.27222,-11.5092,-33.6754,0.02249908,
2,6.392,2,0.5372874,388.3494,-0.2130813,0.3965873,7.27222,-11.5092,-33.6754,0.02249908,
2,6.402,2,0.536724,388.3372,-0.2145751,0.3997868,7.27222,-11.5092,-33.6754,0.02249908,
2,6.412,2,0.5385125,388.3474,-0.2130442,0.395616,7.27222,-11.5092,-33.6754,0.02249908,
2,6.422,2,0.5396556,388.3437,-0.2151408,0.3986632,7.27222,-11.5092,-33.6754,0.02249908,
2,6.432,2,0.5426595,388.3359,-0.2167373,0.3993983,7.27222,-11.5092,-33.6754,0.02249908,
2,6.442,2,0.5482149,388.3251,-0.2152806,0.3926938,7.27222,-11.5092,-33.6754,0.02249908,
2,6.452,2,0.5518848,388.3,-0.2170429,0.3932758,7.27222,-11.5092,-33.6754,0.02249908,
2,6.462,2,0.5555462,388.2751,-0.2203989,0.3967247,7.27222,-11.5092,-33.6754,0.02249908,
2,6.472,2,0.5591697,388.2779,-0.2201183,0.393652,7.27222,-11.5092,-33.6754,0.02249908,
2,6.482,2,0.5571664,388.2825,-0.2243466,0.4026564,7.27222,-11.5092,-33.6754,0.02249908,
2,6.492,2,0.5603344,388.2788,-0.2244788,0.4006157,7.27222,-11.5092,-33.6754,0.02249908,
2,6.502,2,0.560021,388.2902,-0.2243164,0.40055,7.27222,-11.5092,-33.6754,0.02249908,
2,6.512,2,0.5601363,388.29,-0.2245118,0.4008164,7.27222,-11.5092,-33.6754,0.02249908,
2,6.522,2,0.5609515,388.291,-0.2229398,0.3974315,7.27222,-11.5092,-33.6754,0.02249908,
2,6.532,2,0.5622636,388.2958,-0.2236331,0.3977371,7.27222,-11.5092,-33.6754,0.02249908,
2,6.542,2,0.5608576,388.2864,-0.2257057,0.4024296,7.27222,-11.5092,-33.6754,0.02249908,
2,6.552,2,0.5597539,388.2934,-0.2262705,0.4042321,7.2699,-11.5092,-33.6763,0.02339935,
2,6.562,2,0.5586452,388.2937,-0.2271835,0.4066687,7.2699,-11.5092,-33.6763,0.02339935,
2,6.572,2,0.5575039,388.2945,-0.2287794,0.4103639,7.2699,-11.5092,-33.6763,0.02339935,
2,6.582,2,0.5578499,388.2823,-0.2303328,0.4128938,7.2699,-11.5092,-33.6763,0.02339935,
2,6.592,2,0.5576763,388.2942,-0.2285706,0.4098625,7.2699,-11.5092,-33.6763,0.02339935,
2,6.602,2,0.559065,388.3004,-0.2301042,0.4115875,7.2699,-11.5092,-33.6763,0.02339935,
2,6.612,2,0.5577297,388.327,-0.2301062,0.4125766,7.2699,-11.5092,-33.6763,0.02339935,
2,6.622,2,0.5620267,388.3069,-0.2320212,0.4128294,7.2699,-11.5092,-33.6763,0.02339935,
2,6.632,2,0.5674519,388.3085,-0.2322471,0.4092806,7.2699,-11.5092,-33.6763,0.02339935,
2,6.642,2,0.5678317,388.2769,-0.2337377,0.411632,7.2699,-11.5092,-33.6763,0.02339935,
2,6.652,2,0.5757489,388.2663,-0.2365592,0.4108721,7.2699,-11.5092,-33.6763,0.02339935,
2,6.662,2,0.5778076,388.2502,-0.2356856,0.4078964,7.2699,-11.5092,-33.6763,0.02339935,
2,6.672,2,0.5769525,388.2613,-0.2376349,0.4118796,7.2699,-11.5092,-33.6763,0.02339935,
2,6.682,2,0.5774269,388.2533,-0.2380221,0.4122117,7.2699,-11.5092,-33.6763,0.02339935,
2,6.692,2,0.5782902,388.2725,-0.2383154,0.4121035,7.2699,-11.5092,-33.6763,0.02339935,
2,6.702,2,0.5785083,388.2667,-0.2371829,0.4099905,7.2699,-11.5092,-33.6763,0.02339935,
2,6.712,2,0.5779927,388.2815,-0.2360233,0.40835,7.2699,-11.5092,-33.6763,0.02339935,
2,6.722,2,0.5787445,388.2676,-0.2387417,0.4125165,7.2699,-11.5092,-33.6763,0.02339935,
2,6.732,2,0.5798526,388.2755,-0.2383374,0.4110309,7.2699,-11.5092,-33.6763,0.02339935,
2,6.742,2,0.5773241,388.257,-0.2379418,0.412146,7.2699,-11.5092,-33.6763,0.02339935,
2,6.752,2,0.5790731,388.2612,-0.2403798,0.4151114,7.2699,-11.5092,-33.6763,0.02339935,
2,6.762,2,0.5791444,388.2457,-0.241968,0.4178026,7.2699,-11.5092,-33.6763,0.02339935,
2,6.772,2,0.5786123,388.2512,-0.2417244,0.4177657,7.26778,-11.5092,-33.6772,0.02429962,
2,6.782,2,0.5790754,388.2603,-0.2413529,0.4167902,7.26778,-11.5092,-33.6772,0.02429962,
2,6.792,2,0.5779582,388.312,-0.2418623,0.4184772,7.26778,-11.5092,-33.6772,0.02429962,
2,6.802,2,0.5792709,388.2662,-0.2423281,0.418333,7.26778,-11.5092,-33.6772,0.02429962,
2,6.812,2,0.5786268,388.2722,-0.2412268,0.4168953,7.26778,-11.5092,-33.6772,0.02429962,
2,6.822,2,0.5789952,388.2727,-0.2413706,0.4168784,7.26778,-11.5092,-33.6772,0.02429962,
2,6.832,2,0.5778,388.2785,-0.2437233,0.4218125,7.26778,-11.5092,-33.6772,0.02429962,
2,6.842,2,0.5777513,388.2692,-0.2434033,0.4212942,7.26778,-11.5092,-33.6772,0.02429962,
2,6.852,2,0.5819749,388.2716,-0.2436275,0.418622,7.26778,-11.5092,-33.6772,0.02429962,
2,6.862,2,0.5878868,388.2422,-0.2444113,0.4157455,7.26778,-11.5092,-33.6772,0.02429962,
2,6.872,2,0.5916216,388.2138,-0.2458644,0.415577,7.26778,-11.5092,-33.6772,0.02429962,
2,6.882,2,0.5944588,388.1789,-0.2473487,0.4160906,7.26778,-11.5092,-33.6772,0.02429962,
2,6.892,2,0.5984173,388.2004,-0.2475008,0.4135922,7.26778,-11.5092,-33.6772,0.02429962,
2,6.902,2,0.5975097,388.1974,-0.2483027,0.4155626,7.26778,-11.5092,-33.6772,0.02429962,
2,6.912,2,0.5984578,388.2022,-0.2494143,0.4167617,7.26778,-11.5092,-33.6772,0.02429962,
2,6.922,2,0.5961291,388.1881,-0.25029,0.4198588,7.26778,-11.5092,-33.6772,0.02429962,
2,6.932,2,0.5965748,388.1985,-0.2551407,0.4276759,7.26778,-11.5092,-33.6772,0.02429962,
2,6.942,2,0.5974689,388.213,-0.256394,0.4291336,7.26778,-11.5092,-33.6772,0.02429962,
2,6.952,2,0.5938613,388.214,-0.2546924,0.4288753,7.26778,-11.5092,-33.6772,0.02429962,
2,6.962,2,0.5962485,388.1542,-0.2530876,0.4244666,7.26778,-11.5092,-33.6772,0.02429962,
2,6.972,2,0.5981242,388.2,-0.2530804,0.4231235,7.26778,-11.5092,-33.6772,0.02429962,
2,6.982,2,0.5937981,388.1848,-0.2535461,0.4269904,7.26778,-11.5092,-33.6772,0.02429962,
2,6.992,2,0.5964087,388.1957,-0.252417,0.4232283,7.26778,-11.5092,-33.6772,0.02429962,
2,7.002,2,0.5963902,388.1942,-0.2527002,0.4237162,7.26778,-11.5092,-33.6772,0.02429962,
2,7.012,2,0.5966234,388.1989,-0.2532067,0.4243996,7.26528,-11.5092,-33.678,0.02510071,
2,7.022,2,0.5954804,388.197,-0.2525806,0.4241628,7.26528,-11.5092,-33.678,0.02510071,
2,7.032,2,0.5964277,388.2083,-0.2535473,0.4251097,7.26528,-11.5092,-33.678,0.02510071,
2,7.042,2,0.5959451,388.2089,-0.2569804,0.4312148,7.26528,-11.5092,-33.678,0.02510071,
2,7.052,2,0.5941342,388.2165,-0.257489,0.4333853,7.26528,-11.5092,-33.678,0.02510071,
2,7.062,2,0.5946424,388.2438,-0.2572341,0.4325862,7.26528,-11.5092,-33.678,0.02510071,
2,7.072,2,0.5965676,388.1921,-0.2555606,0.4283849,7.26528,-11.5092,-33.678,0.02510071,
2,7.082,2,0.5952347,388.2018,-0.2585135,0.4343052,7.26528,-11.5092,-33.678,0.02510071,
2,7.092,2,0.6006536,388.199,-0.2566614,0.4273035,7.26528,-11.5092,-33.678,0.02510071,
2,7.102,2,0.6076833,388.1809,-0.2611465,0.4297412,7.26528,-11.5092,-33.678,0.02510071,
2,7.112,2,0.6102921,388.1686,-0.2627325,0.4305029,7.26528,-11.5092,-33.678,0.02510071,
2,7.122,2,0.6150359,388.1479,-0.2626461,0.427042,7.26528,-11.5092,-33.678,0.02510071,
2,7.132,2,0.6159958,388.1552,-0.2664993,0.4326317,7.26528,-11.5092,-33.678,0.02510071,
2,7.142,2,0.615667,388.1606,-0.2649578,0.430359,7.26528,-11.5092,-33.678,0.02510071,
2,7.152,2,0.6166245,388.1799,-0.2626529,0.4259527,7.26528,-11.5092,-33.678,0.02510071,
2,7.162,2,0.6153566,388.1592,-0.2640418,0.4290874,7.26528,-11.5092,-33.678,0.02510071,
2,7.172,2,0.6166764,388.1673,-0.2638469,0.4278531,7.26528,-11.5092,-33.678,0.02510071,
2,7.182,2,0.6160274,388.1606,-0.2641174,0.428743,7.26528,-11.5092,-33.678,0.02510071,
2,7.192,2,0.6187381,388.1676,-0.2659214,0.4297803,7.26528,-11.5092,-33.678,0.02510071,
2,7.202,2,0.6155667,388.1638,-0.2671587,0.4340045,7.26528,-11.5092,-33.678,0.02510071,
2,7.212,2,0.6148306,388.1631,-0.2679507,0.4358123,7.26528,-11.5092,-33.678,0.02510071,
2,7.222,2,0.6148337,388.1579,-0.2660728,0.4327558,7.26528,-11.5092,-33.678,0.02510071,
2,7.232,2,0.613583,388.1672,-0.2662395,0.4339096,7.26528,-11.5092,-33.678,0.02510071,
2,7.242,2,0.6121481,388.1881,-0.2672291,0.4365431,7.26528,-11.5092,-33.678,0.02510071,
2,7.252,2,0.6148537,388.1776,-0.2654864,0.4317879,7.26258,-11.5092,-33.6789,0.02600098,
2,7.262,2,0.614582,388.1689,-0.2671841,0.4347411,7.26258,-11.5092,-33.6789,0.02600098,
2,7.272,2,0.614927,388.1705,-0.266048,0.4326497,7.26258,-11.5092,-33.6789,0.02600098,
2,7.282,2,0.6161773,388.1662,-0.2671603,0.433577,7.26258,-11.5092,-33.6789,0.02600098,
2,7.292,2,0.6155849,388.1765,-0.2701328,0.438823,7.26258,-11.5092,-33.6789,0.02600098,
2,7.302,2,0.6197519,388.1588,-0.269492,0.4348386,7.26258,-11.5092,-33.6789,0.02600098,
2,7.312,2,0.6242011,388.1441,-0.2701392,0.4327758,7.26258,-11.5092,-33.6789,0.02600098,
2,7.322,2,0.6287833,388.1109,-0.270722,0.4305489,7.26258,-11.5092,-33.6789,0.02600098,
2,7.332,2,0.6317005,388.1241,-0.2735008,0.4329596,7.26258,-11.5092,-33.6789,0.02600098,
2,7.342,2,0.6360607,388.1111,-0.2720271,0.4276748,7.26258,-11.5092,-33.6789,0.02600098,
2,7.352,2,0.6361662,388.1186,-0.2734376,0.429821,7.26258,-11.5092,-33.6789,0.02600098,
2,7.362,2,0.6340556,388.1042,-0.2739964,0.4321331,7.26258,-11.5092,-33.6789,0.02600098,
2,7.372,2,0.6341621,388.1128,-0.2744105,0.4327134,7.26258,-11.5092,-33.6789,0.02600098,
2,7.382,2,0.6347728,388.0916,-0.2744689,0.4323892,7.26258,-11.5092,-33.6789,0.02600098,
2,7.392,2,0.6351774,388.0985,-0.275809,0.4342236,7.26258,-11.5092,-33.6789,0.02600098,
2,7.402,2,0.6351638,388.0975,-0.2750112,0.4329768,7.26258,-11.5092,-33.6789,0.02600098,
2,7.412,2,0.6342782,388.1111,-0.2774217,0.4373817,7.26258,-11.5092,-33.6789,0.02600098,
2,7.422,2,0.6357264,388.0944,-0.2764307,0.4348265,7.26258,-11.5092,-33.6789,0.02600098,
2,7.432,2,0.6336935,388.118,-0.2773193,0.4376238,7.26258,-11.5092,-33.6789,0.02600098,
2,7.442,2,0.6344476,388.0887,-0.277021,0.4366334,7.26025,-11.5092,-33.6798,0.02689743,
2,7.452,2,0.6348792,388.0944,-0.2776937,0.4373961,7.26025,-11.5092,-33.6798,0.02689743,
2,7.462,2,0.6325787,388.0905,-0.2780518,0.4395529,7.26025,-11.5092,-33.6798,0.02689743,
2,7.472,2,0.6331838,388.0995,-0.2793612,0.4412008,7.26025,-11.5092,-33.6798,0.02689743,
2,7.482,2,0.6350399,388.0896,-0.278572,0.4386685,7.26025,-11.5092,-33.6798,0.02689743,
2,7.492,2,0.6388714,388.0949,-0.2794902,0.4374749,7.26025,-11.5092,-33.6798,0.02689743,
2,7.502,2,0.6436131,388.0619,-0.2803559,0.435597,7.26025,-11.5092,-33.6798,0.02689743,
2,7.512,2,0.6478414,388.0459,-0.279618,0.4316148,7.26025,-11.5092,-33.6798,0.02689743,
2,7.522,2,0.650386,388.0221,-0.2815662,0.4329216,7.26025,-11.5092,-33.6798,0.02689743,
2,7.532,2,0.6526505,388.0577,-0.2835322,0.4344319,7.26025,-11.5092,-33.6798,0.02689743,
2,7.542,2,0.654036,388.0768,-0.284045,0.4342956,7.26025,-11.5092,-33.6798,0.02689743,
2,7.552,2,0.652871,388.0705,-0.2869977,0.4395933,7.26025,-11.5092,-33.6798,0.02689743,
2,7.562,2,0.6485564,388.0367,-0.2949747,0.4548174,7.26025,-11.5092,-33.6798,0.02689743,
2,7.572,2,0.6503296,388.0119,-0.2870024,0.4413184,7.26025,-11.5092,-33.6798,0.02689743,
2,7.582,2,0.6501779,388.0342,-0.2904128,0.4466667,7.26025,-11.5092,-33.6798,0.02689743,
2,7.592,2,0.6524549,388.0499,-0.2851438,0.4370322,7.26025,-11.5092,-33.6798,0.02689743,
2,7.602,2,0.6501369,388.0308,-0.2855656,0.4392391,7.26025,-11.5092,-33.6798,0.02689743,
2,7.612,2,0.6507641,388.0544,-0.2846894,0.4374694,7.26025,-11.5092,-33.6798,0.02689743,
2,7.622,2,0.6511628,388.0491,-0.2840378,0.4362009,7.26025,-11.5092,-33.6798,0.02689743,
2,7.632,2,0.6524944,388.0552,-0.2838592,0.435037,7.26025,-11.5092,-33.6798,0.02689743,
2,7.642,2,0.6516172,388.055,-0.2846092,0.4367736,7.2581,-11.5092,-33.6807,0.0277977,
2,7.652,2,0.6509855,388.0698,-0.2867091,0.4404231,7.2581,-11.5092,-33.6807,0.0277977,
2,7.662,2,0.6495681,388.0627,-0.2854621,0.4394645,7.2581,-11.5092,-33.6807,0.0277977,
2,7.672,2,0.6525469,388.0722,-0.2862161,0.4386137,7.2581,-11.5092,-33.6807,0.0277977,
2,7.682,2,0.6506245,388.0716,-0.2849542,0.4379703,7.2581,-11.5092,-33.6807,0.0277977,
2,7.692,2,0.6536011,388.069,-0.2855124,0.4368298,7.2581,-11.5092,-33.6807,0.0277977,
2,7.702,2,0.6517898,388.0782,-0.2856779,0.4382976,7.2581,-11.5092,-33.6807,0.0277977,
2,7.712,2,0.6550924,388.0712,-0.284243,0.4338975,7.2581,-11.5092,-33.6807,0.0277977,
2,7.722,2,0.6613898,388.0566,-0.2854403,0.4315765,7.2581,-11.5092,-33.6807,0.0277977,
2,7.732,2,0.6625405,388.0448,-0.2872007,0.433484,7.2581,-11.5092,-33.6807,0.0277977,
2,7.742,2,0.6685928,388.011,-0.2886148,0.431675,7.2581,-11.5092,-33.6807,0.0277977,
2,7.752,2,0.6709461,388.0201,-0.2897896,0.4319119,7.2581,-11.5092,-33.6807,0.0277977,
2,7.762,2,0.672264,388.0088,-0.2890475,0.4299612,7.2581,-11.5092,-33.6807,0.0277977,
2,7.772,2,0.6719057,388.0186,-0.2904451,0.4322706,7.2581,-11.5092,-33.6807,0.0277977,
2,7.782,2,0.6721984,388.0072,-0.2898803,0.4312421,7.2581,-11.5092,-33.6807,0.0277977,
2,7.792,2,0.6717274,388.0173,-0.289838,0.4314816,7.2581,-11.5092,-33.6807,0.0277977,
2,7.802,2,0.6723601,388.0073,-0.2886801,0.4293534,7.2581,-11.5092,-33.6807,0.0277977,
2,7.812,2,0.6738548,388.0211,-0.2908882,0.4316779,7.2581,-11.5092,-33.6807,0.0277977,
2,7.822,2,0.6722299,388.0169,-0.2917163,0.4339531,7.2581,-11.5092,-33.6807,0.0277977,
2,7.832,2,0.6726609,388.0217,-0.292257,0.434479,7.2581,-11.5092,-33.6807,0.0277977,
2,7.842,2,0.670903,388.0071,-0.2928185,0.4364543,7.2581,-11.5092,-33.6807,0.0277977,
2,7.852,2,0.6685864,388.0207,-0.29096,0.4351867,7.2581,-11.5092,-33.6807,0.0277977,
2,7.862,2,0.6721301,388.0175,-0.2894636,0.4306661,7.2581,-11.5092,-33.6807,0.0277977,
2,7.872,2,0.6717192,388.0214,-0.2862782,0.4261874,7.2581,-11.5092,-33.6807,0.0277977,
2,7.882,2,0.6724006,388.0182,-0.2846555,0.4233421,7.2556,-11.5092,-33.6816,0.02869797,
2,7.892,2,0.6718735,388.0066,-0.2868844,0.4269917,7.2556,-11.5092,-33.6816,0.02869797,
2,7.902,2,0.6716571,388.0075,-0.2891568,0.4305125,7.2556,-11.5092,-33.6816,0.02869797,
2,7.912,2,0.6716159,388.0108,-0.2874216,0.4279554,7.2556,-11.5092,-33.6816,0.02869797,
2,7.922,2,0.6718515,387.9998,-0.2881686,0.4289171,7.2556,-11.5092,-33.6816,0.02869797,
2,7.932,2,0.6714178,388.011,-0.2875257,0.4282367,7.2556,-11.5092,-33.6816,0.02869797,
2,7.942,2,0.6688614,388.0241,-0.2898301,0.4333186,7.2556,-11.5092,-33.6816,0.02869797,
2,7.952,2,0.6743367,387.9661,-0.2874616,0.426288,7.2556,-11.5092,-33.6816,0.02869797,
2,7.962,2,0.6787176,387.9388,-0.2904924,0.4280018,7.2556,-11.5092,-33.6816,0.02869797,
2,7.972,2,0.680298,387.9619,-0.2910666,0.4278517,7.2556,-11.5092,-33.6816,0.02869797,
2,7.982,2,0.6851178,387.948,-0.2919952,0.426197,7.2556,-11.5092,-33.6816,0.02869797,
2,7.992,2,0.6880749,387.9394,-0.292672,0.425349,7.2556,-11.5092,-33.6816,0.02869797,
2,8.002,2,0.6880938,387.9395,-0.2931475,0.4260284,7.2556,-11.5092,-33.6816,0.02869797,
2,8.012,2,0.6882818,387.9513,-0.2934113,0.4262953,7.2556,-11.5092,-33.6816,0.02869797,
2,8.022,2,0.6897568,387.9466,-0.2955236,0.4284461,7.2556,-11.5092,-33.6816,0.02869797,
2,8.032,2,0.6901135,387.95,-0.2950118,0.4274831,7.2556,-11.5092,-33.6816,0.02869797,
2,8.042,2,0.689486,387.9445,-0.2953278,0.4283304,7.2556,-11.5092,-33.6816,0.02869797,
2,8.052,2,0.6871917,387.9486,-0.2944657,0.4285059,7.2556,-11.5092,-33.6816,0.02869797,
2,8.062,2,0.6889781,387.9535,-0.2939764,0.4266846,7.2556,-11.5092,-33.6816,0.02869797,
2,8.072,2,0.6890393,387.9516,-0.2923534,0.4242913,7.2556,-11.5092,-33.6816,0.02869797,
2,8.082,2,0.6916385,387.9538,-0.2933383,0.4241208,7.2556,-11.5092,-33.6816,0.02869797,
2,8.092,2,0.6908874,387.9529,-0.2931084,0.4242492,7.2556,-11.5092,-33.6816,0.02869797,
2,8.102,2,0.6887879,387.9583,-0.2947511,0.4279273,7.25292,-11.5092,-33.6825,0.02959824,
2,8.112,2,0.691356,387.9666,-0.2936994,0.4248165,7.25292,-11.5092,-33.6825,0.02959824,
2,8.122,2,0.6886215,387.9604,-0.2942916,0.4273633,7.25292,-11.5092,-33.6825,0.02959824,
2,8.132,2,0.6905719,388.0038,-0.2933876,0.4248472,7.25292,-11.5092,-33.6825,0.02959824,
2,8.142,2,0.689045,387.9791,-0.2930929,0.4253611,7.25292,-11.5092,-33.6825,0.02959824,
2,8.152,2,0.6897535,387.96,-0.2932318,0.4251255,7.25292,-11.5092,-33.6825,0.02959824,
2,8.162,2,0.689517,387.9706,-0.2928088,0.4246578,7.25292,-11.5092,-33.6825,0.02959824,
2,8.172,2,0.6892274,387.9808,-0.2915249,0.4229735,7.25292,-11.5092,-33.6825,0.02959824,
2,8.182,2,0.6955556,387.9576,-0.293761,0.4223401,7.25292,-11.5092,-33.6825,0.02959824,
2,8.192,2,0.6982956,387.9422,-0.2944548,0.4216764,7.25292,-11.5092,-33.6825,0.02959824,
2,8.202,2,0.7033383,387.937,-0.2967355,0.4218958,7.25292,-11.5092,-33.6825,0.02959824,
2,8.212,2,0.7066535,387.9112,-0.2978043,0.4214291,7.25292,-11.5092,-33.6825,0.02959824,
2,8.222,2,0.7069854,387.935,-0.2991004,0.4230644,7.25292,-11.5092,-33.6825,0.02959824,
2,8.232,2,0.7065814,387.922,-0.2977842,0.4214436,7.25292,-11.5092,-33.6825,0.02959824,
2,8.242,2,0.7081441,387.9172,-0.2963749,0.4185234,7.25292,-11.5092,-33.6825,0.02959824,
2,8.252,2,0.705557,387.9237,-0.2959486,0.4194539,7.25292,-11.5092,-33.6825,0.02959824,
2,8.262,2,0.7068968,387.9261,-0.2977875,0.4212602,7.25292,-11.5092,-33.6825,0.02959824,
2,8.272,2,0.7077829,387.9237,-0.2955151,0.4175223,7.25292,-11.5092,-33.6825,0.02959824,
2,8.282,2,0.707167,387.9197,-0.2960815,0.4186867,7.25292,-11.5092,-33.6825,0.02959824,
2,8.292,2,0.7101562,387.9154,-0.2983202,0.4200769,7.25292,-11.5092,-33.6825,0.02959824,
2,8.302,2,0.7068334,387.9138,-0.2968363,0.4199522,7.25292,-11.5092,-33.6825,0.02959824,
2,8.312,2,0.706313,387.9273,-0.2976496,0.4214132,7.25292,-11.5092,-33.6825,0.02959824,
2,8.322,2,0.706839,387.9294,-0.2971701,0.4204212,7.25292,-11.5092,-33.6825,0.02959824,
2,8.332,2,0.7064728,387.9261,-0.2965916,0.4198202,7.25292,-11.5092,-33.6825,0.02959824,
2,8.342,2,0.7053384,387.9329,-0.2952231,0.4185553,7.25042,-11.5092,-33.6833,0.03039932,
2,8.352,2,0.7079861,387.9288,-0.2960167,0.4181109,7.25042,-11.5092,-33.6833,0.03039932,
2,8.362,2,0.7079341,387.9273,-0.2961193,0.4182866,7.25042,-11.5092,-33.6833,0.03039932,
2,8.372,2,0.7086734,387.925,-0.2980534,0.4205793,7.25042,-11.5092,-33.6833,0.03039932,
2,8.382,2,0.7072316,387.9277,-0.2961791,0.4187865,7.25042,-11.5092,-33.6833,0.03039932,
2,8.392,2,0.7071737,387.9265,-0.2970625,0.4200701,7.25042,-11.5092,-33.6833,0.03039932,
2,8.402,2,0.7064059,387.9328,-0.2980338,0.4219016,7.25042,-11.5092,-33.6833,0.03039932,
2,8.412,2,0.7057053,387.9341,-0.2957497,0.4190839,7.25042,-11.5092,-33.6833,0.03039932,
2,8.422,2,0.7114466,387.9089,-0.2972777,0.4178496,7.25042,-11.5092,-33.6833,0.03039932,
2,8.432,2,0.7167864,387.8963,-0.2990933,0.4172697,7.25042,-11.5092,-33.6833,0.03039932,
2,8.442,2,0.7188101,387.8745,-0.3006762,0.4182971,7.25042,-11.5092,-33.6833,0.03039932,
2,8.452,2,0.7230665,387.8508,-0.3020347,0.4177136,7.25042,-11.5092,-33.6833,0.03039932,
2,8.462,2,0.7269003,387.8639,-0.3033254,0.4172861,7.25042,-11.5092,-33.6833,0.03039932,
2,8.472,2,0.7268826,387.8556,-0.3035485,0.4176033,7.25042,-11.5092,-33.6833,0.03039932,
2,8.482,2,0.7262519,387.8677,-0.3032643,0.4175745,7.25042,-11.5092,-33.6833,0.03039932,
2,8.492,2,0.7269615,387.8085,-0.3029937,0.4167947,7.25042,-11.5092,-33.6833,0.03039932,
2,8.502,2,0.7269781,387.8597,-0.3037389,0.4178102,7.25042,-11.5092,-33.6833,0.03039932,
2,8.512,2,0.7263401,387.8671,-0.3031131,0.4173157,7.25042,-11.5092,-33.6833,0.03039932,
2,8.522,2,0.7278944,387.8666,-0.3029577,0.4162111,7.25042,-11.5092,-33.6833,0.03039932,
2,8.532,2,0.7262041,387.8593,-0.304083,0.4187293,7.25042,-11.5092,-33.6833,0.03039932,
2,8.542,2,0.7236381,387.8628,-0.3028911,0.4185672,7.25042,-11.5092,-33.6833,0.03039932,
2,8.552,2,0.7260931,387.8721,-0.3029234,0.4171964,7.24792,-11.5092,-33.6842,0.03129959,
2,8.562,2,0.7279735,387.8657,-0.3046841,0.4185373,7.24792,-11.5092,-33.6842,0.03129959,
2,8.572,2,0.7262885,387.8685,-0.3042133,0.4188602,7.24792,-11.5092,-33.6842,0.03129959,
2,8.582,2,0.7264518,387.8694,-0.301425,0.4149277,7.24792,-11.5092,-33.6842,0.03129959,
2,8.592,2,0.7259395,387.871,-0.3028876,0.4172353,7.24792,-11.5092,-33.6842,0.03129959,
2,8.602,2,0.7266757,387.8688,-0.3013629,0.4147145,7.24792,-11.5092,-33.6842,0.03129959,
2,8.612,2,0.7251548,387.8732,-0.3031707,0.4180772,7.24792,-11.5092,-33.6842,0.03129959,
2,8.622,2,0.7279296,387.872,-0.3014096,0.4140643,7.24792,-11.5092,-33.6842,0.03129959,
2,8.632,2,0.7320161,387.8594,-0.3034298,0.4145124,7.24792,-11.5092,-33.6842,0.03129959,
2,8.642,2,0.735575,387.833,-0.3036142,0.4127577,7.24792,-11.5092,-33.6842,0.03129959,
2,8.652,2,0.7407011,387.8123,-0.3044403,0.4110164,7.24792,-11.5092,-33.6842,0.03129959,
2,8.662,2,0.743229,387.8265,-0.3063424,0.4121777,7.24792,-11.5092,-33.6842,0.03129959,
2,8.672,2,0.742745,387.7937,-0.306889,0.4131822,7.24792,-11.5092,-33.6842,0.03129959,
2,8.682,2,0.7433669,387.8005,-0.3067232,0.4126135,7.24792,-11.5092,-33.6842,0.03129959,
2,8.692,2,0.7456553,387.816,-0.3057972,0.4101053,7.24792,-11.5092,-33.6842,0.03129959,
2,8.702,2,0.7426067,387.8284,-0.3052117,0.4110005,7.24792,-11.5092,-33.6842,0.03129959,
2,8.712,2,0.7448171,387.8231,-0.3055035,0.4101726,7.24792,-11.5092,-33.6842,0.03129959,
2,8.722,2,0.7448332,387.8276,-0.3053638,0.4099761,7.24792,-11.5092,-33.6842,0.03129959,
2,8.732,2,0.7447193,387.8334,-0.3061093,0.4110399,7.24792,-11.5092,-33.6842,0.03129959,
2,8.742,2,0.7466292,387.8246,-0.3068814,0.4110224,7.24792,-11.5092,-33.6842,0.03129959,
2,8.752,2,0.7462447,387.8285,-0.3058394,0.4098379,7.24792,-11.5092,-33.6842,0.03129959,
2,8.762,2,0.7445943,387.8038,-0.3052618,0.4099706,7.24792,-11.5092,-33.6842,0.03129959,
2,8.772,2,0.7419891,387.8258,-0.3044374,0.410299,7.24792,-11.5092,-33.6842,0.03129959,
2,8.782,2,0.7451894,387.8273,-0.3036637,0.4074987,7.24543,-11.5092,-33.6851,0.03219986,
2,8.792,2,0.7445258,387.8345,-0.3046099,0.4091327,7.24543,-11.5092,-33.6851,0.03219986,
2,8.802,2,0.7469113,387.8235,-0.3076777,0.4119334,7.24543,-11.5092,-33.6851,0.03219986,
2,8.812,2,0.7470782,387.8219,-0.3122951,0.4180219,7.24543,-11.5092,-33.6851,0.03219986,
2,8.822,2,0.7439979,387.8238,-0.3162774,0.4251053,7.24543,-11.5092,-33.6851,0.03219986,
2,8.832,2,0.7463141,387.8204,-0.304198,0.4076005,7.24543,-11.5092,-33.6851,0.03219986,
2,8.842,2,0.7469804,387.8257,-0.3052072,0.4085879,7.24543,-11.5092,-33.6851,0.03219986,
2,8.852,2,0.7506992,387.9409,-0.3145812,0.4190509,7.24543,-11.5092,-33.6851,0.03219986,
2,8.862,2,0.7545887,387.782,-0.312377,0.4139699,7.24543,-11.5092,-33.6851,0.03219986,
2,8.872,2,0.7549747,387.765,-0.3111818,0.4121752,7.24543,-11.5092,-33.6851,0.03219986,
2,8.882,2,0.764178,387.753,-0.3071043,0.4018753,7.24543,-11.5092,-33.6851,0.03219986,
2,8.892,2,0.7647711,387.7568,-0.310405,0.4058796,7.24543,-11.5092,-33.6851,0.03219986,
2,8.902,2,0.7638466,387.747,-0.3089173,0.4044232,7.24543,-11.5092,-33.6851,0.03219986,
2,8.912,2,0.7649884,387.7575,-0.3088689,0.4037563,7.24543,-11.5092,-33.6851,0.03219986,
2,8.922,2,0.7633922,387.7507,-0.3081737,0.4036899,7.24543,-11.5092,-33.6851,0.03219986,
2,8.932,2,0.7629952,387.7482,-0.3081952,0.4039282,7.24543,-11.5092,-33.6851,0.03219986,
2,8.942,2,0.763755,387.766,-0.3077551,0.40295,7.24543,-11.5092,-33.6851,0.03219986,
2,8.952,2,0.7629008,387.741,-0.3070989,0.4025411,7.24543,-11.5092,-33.6851,0.03219986,
2,8.962,2,0.7636536,387.7486,-0.3069236,0.4019147,7.24543,-11.5092,-33.6851,0.03219986,
2,8.972,2,0.7633592,387.748,-0.3068281,0.4019445,7.24543,-11.5092,-33.6851,0.03219986,
2,8.982,2,0.7620826,387.7423,-0.3094225,0.4060222,7.24543,-11.5092,-33.6851,0.03219986,
2,8.992,2,0.7623642,387.7464,-0.3082164,0.4042903,7.24543,-11.5092,-33.6851,0.03219986,
2,9.002,2,0.7639963,387.7406,-0.308889,0.404307,7.24293,-11.5092,-33.686,0.03310013,
2,9.012,2,0.7633413,387.717,-0.3078962,0.4033532,7.24293,-11.5092,-33.686,0.03310013,
2,9.022,2,0.7628307,387.7374,-0.3078681,0.4035864,7.24293,-11.5092,-33.686,0.03310013,
2,9.032,2,0.7625842,387.7085,-0.3074935,0.4032256,7.24293,-11.5092,-33.686,0.03310013,
