Repository: jacquesNIT/Polymer-Scratching

Files Structure:

<material>_<maximum_load>_<load_rate>_<sample_number>_<try_number>

- sample_number (s1, s2, ...) is used to indicate another iteration of the same test.
- try_number (1, 2, ...) simply indicates that precedent tests failed, it does not matter.

Scratch Process:

All scratchs were performed using the Rockwell indenter with the "Scratch.Rx" model in MFT. 
All tests have at a length of 2mm and a progressive load.

The same results are also accessible on the scratch pc of the lab, in the "jacques/second_batch" folder.
The "Additionnal_Batch" folder contains unverified results that were used to test the machine, it is advised not to use those.

General Notes:

File: Lab results/Main_Batch/PMMAGS/15N/PMMAGS_15N.csv (part 3 of 39)
Recipe, UpperSample, LowerSample, OtherInfo, Averaging, LogFrequency, Type, Radius,TestDate, Operator, Customer, RefStd, Temperature, RH, Liquid, LastCalibDate, LCFz, LCFx, Tip, OtherData, samplevs
scratch only.Rx,,,,10,1000,Scratch,1,9/2/2026 1:20:43 PM,,,ASTM/ISO,,,N/A,N/A,,,,Linear: 0.1 to 15;5;2;0.671141,0.3,
Step, Timestamp, RecipeStep, DAQ.Fz (N),DAQ.CAP (um),DAQ.Fx (N),DAQ.COF (),XYZ.X Position (mm),XYZ.Y Position (mm),XYZ.Z Position (mm),XYZ.Z Depth (mm),
2,9.042,2,0.7628549,387.7253,-0.3052909,0.4001952,7.24293,-11.5092,-33.686,0.03310013,
2,9.052,2,0.7606151,387.7361,-0.3058909,0.4021626,7.24293,-11.5092,-33.686,0.03310013,
2,9.062,2,0.7623802,387.7275,-0.3075831,0.403451,7.24293,-11.5092,-33.686,0.03310013,
2,9.072,2,0.7664114,387.7223,-0.3097487,0.4041546,7.24293,-11.5092,-33.686,0.03310013,
2,9.082,2,0.7710659,387.7013,-0.3091176,0.4008965,7.24293,-11.5092,-33.686,0.03310013,
2,9.092,2,0.7724363,387.6835,-0.3089484,0.3999662,7.24293,-11.5092,-33.686,0.03310013,
2,9.102,2,0.7779067,387.6548,-0.3100978,0.398631,7.24293,-11.5092,-33.686,0.03310013,
2,9.112,2,0.7805513,387.6561,-0.3082241,0.39488,7.24293,-11.5092,-33.686,0.03310013,
2,9.122,2,0.7807069,387.6854,-0.3120823,0.3997432,7.24293,-11.5092,-33.686,0.03310013,
2,9.132,2,0.779768,387.6654,-0.309678,0.3971412,7.24293,-11.5092,-33.686,0.03310013,
2,9.142,2,0.7795357,387.6676,-0.3096067,0.3971681,7.24293,-11.5092,-33.686,0.03310013,
2,9.152,2,0.778496,387.6597,-0.3092246,0.3972076,7.24293,-11.5092,-33.686,0.03310013,
2,9.162,2,0.7794008,387.6505,-0.3106259,0.3985445,7.24293,-11.5092,-33.686,0.03310013,
2,9.172,2,0.7805524,387.6547,-0.3113372,0.3988678,7.24293,-11.5092,-33.686,0.03310013,
2,9.182,2,0.7806606,387.6471,-0.3127256,0.400591,7.24293,-11.5092,-33.686,0.03310013,
2,9.192,2,0.7805269,387.6357,-0.3090001,0.3958866,7.24293,-11.5092,-33.686,0.03310013,
2,9.202,2,0.7813106,387.6291,-0.3079427,0.3941361,7.2404,-11.5092,-33.6868,0.0338974,
2,9.212,2,0.7804697,387.6611,-0.30852,0.3953004,7.2404,-11.5092,-33.6868,0.0338974,
2,9.222,2,0.7803024,387.6583,-0.3079359,0.3946366,7.2404,-11.5092,-33.6868,0.0338974,
2,9.232,2,0.7806265,387.6552,-0.3084883,0.3951804,7.2404,-11.5092,-33.6868,0.0338974,
2,9.242,2,0.7819247,387.6429,-0.3079553,0.3938427,7.2404,-11.5092,-33.6868,0.0338974,
2,9.252,2,0.7808567,387.6518,-0.3078193,0.3942072,7.2404,-11.5092,-33.6868,0.0338974,
2,9.262,2,0.7812692,387.6482,-0.3078976,0.3940992,7.2404,-11.5092,-33.6868,0.0338974,
2,9.272,2,0.7814254,387.6367,-0.3088514,0.3952411,7.2404,-11.5092,-33.6868,0.0338974,
2,9.282,2,0.7833987,387.6341,-0.3073455,0.3923232,7.2404,-11.5092,-33.6868,0.0338974,
2,9.292,2,0.79097,387.618,-0.3072041,0.388389,7.2404,-11.5092,-33.6868,0.0338974,
2,9.302,2,0.7920375,387.5795,-0.3094176,0.3906603,7.2404,-11.5092,-33.6868,0.0338974,
2,9.312,2,0.7947753,387.5769,-0.31002,0.3900725,7.2404,-11.5092,-33.6868,0.0338974,
2,9.322,2,0.7992535,387.5752,-0.3075782,0.3848319,7.2404,-11.5092,-33.6868,0.0338974,
2,9.332,2,0.7982983,387.5716,-0.3085183,0.3864699,7.2404,-11.5092,-33.6868,0.0338974,
2,9.342,2,0.7955787,387.5589,-0.3093927,0.3888901,7.2404,-11.5092,-33.6868,0.0338974,
2,9.352,2,0.7994726,387.5481,-0.3091963,0.3867503,7.2404,-11.5092,-33.6868,0.0338974,
2,9.362,2,0.7976315,387.551,-0.3100813,0.3887525,7.2404,-11.5092,-33.6868,0.0338974,
2,9.372,2,0.7971553,387.5459,-0.3081489,0.3865606,7.2404,-11.5092,-33.6868,0.0338974,
2,9.382,2,0.7997939,387.5392,-0.3080752,0.3851933,7.2404,-11.5092,-33.6868,0.0338974,
2,9.392,2,0.7953556,387.5554,-0.3069034,0.3858694,7.2404,-11.5092,-33.6868,0.0338974,
2,9.402,2,0.7961388,387.5504,-0.3074085,0.3861243,7.2404,-11.5092,-33.6868,0.0338974,
2,9.412,2,0.7996774,387.5238,-0.3063107,0.3830429,7.2404,-11.5092,-33.6868,0.0338974,
2,9.422,2,0.7981364,387.5467,-0.3066451,0.3842013,7.2404,-11.5092,-33.6868,0.0338974,
2,9.432,2,0.7961608,387.5466,-0.3073205,0.3860031,7.2381,-11.5092,-33.6877,0.03479767,
2,9.442,2,0.7980186,387.5343,-0.3057703,0.3831619,7.2381,-11.5092,-33.6877,0.03479767,
2,9.452,2,0.8000145,387.5195,-0.3067092,0.3833795,7.2381,-11.5092,-33.6877,0.03479767,
2,9.462,2,0.7958444,387.5209,-0.3061065,0.3846311,7.2381,-11.5092,-33.6877,0.03479767,
2,9.472,2,0.796271,387.5146,-0.3040182,0.3818025,7.2381,-11.5092,-33.6877,0.03479767,
2,9.482,2,0.7972524,387.4944,-0.305297,0.3829365,7.2381,-11.5092,-33.6877,0.03479767,
2,9.492,2,0.7956185,387.502,-0.3039953,0.3820867,7.2381,-11.5092,-33.6877,0.03479767,
2,9.502,2,0.7971976,387.4916,-0.3052156,0.3828606,7.2381,-11.5092,-33.6877,0.03479767,
2,9.512,2,0.8049592,387.4658,-0.3040981,0.3777807,7.2381,-11.5092,-33.6877,0.03479767,
2,9.522,2,0.8071874,387.45,-0.304993,0.3778465,7.2381,-11.5092,-33.6877,0.03479767,
2,9.532,2,0.8117282,387.4274,-0.3068951,0.3780762,7.2381,-11.5092,-33.6877,0.03479767,
2,9.542,2,0.8148524,387.4063,-0.3059241,0.375435,7.2381,-11.5092,-33.6877,0.03479767,
2,9.552,2,0.8144975,387.4183,-0.306853,0.3767391,7.2381,-11.5092,-33.6877,0.03479767,
2,9.562,2,0.8128993,387.4162,-0.306106,0.3765608,7.2381,-11.5092,-33.6877,0.03479767,
2,9.572,2,0.8150929,387.3995,-0.306149,0.3756002,7.2381,-11.5092,-33.6877,0.03479767,
2,9.582,2,0.8169296,387.4069,-0.3066691,0.3753924,7.2381,-11.5092,-33.6877,0.03479767,
2,9.592,2,0.8146311,387.3962,-0.3054724,0.3749825,7.2381,-11.5092,-33.6877,0.03479767,
2,9.602,2,0.8157942,387.3856,-0.3042957,0.3730055,7.2381,-11.5092,-33.6877,0.03479767,
2,9.612,2,0.8165066,387.3879,-0.3049623,0.3734964,7.2381,-11.5092,-33.6877,0.03479767,
2,9.622,2,0.8127726,387.3579,-0.305559,0.3759465,7.2381,-11.5092,-33.6877,0.03479767,
2,9.632,2,0.8139243,387.3796,-0.3056148,0.3754831,7.2381,-11.5092,-33.6877,0.03479767,
2,9.642,2,0.8154598,387.3841,-0.3064615,0.3758144,7.2381,-11.5092,-33.6877,0.03479767,
2,9.652,2,0.8155365,387.3848,-0.305116,0.3741292,7.2381,-11.5092,-33.6877,0.03479767,
2,9.662,2,0.8141312,387.3802,-0.3055413,0.3752974,7.2381,-11.5092,-33.6877,0.03479767,
2,9.672,2,0.8159294,387.3757,-0.3039033,0.3724627,7.23558,-11.5092,-33.6886,0.03569794,
2,9.682,2,0.8142828,387.3741,-0.304499,0.3739475,7.23558,-11.5092,-33.6886,0.03569794,
2,9.692,2,0.8154697,387.3645,-0.3043948,0.3732755,7.23558,-11.5092,-33.6886,0.03569794,
2,9.702,2,0.8153266,387.3737,-0.3030147,0.3716482,7.23558,-11.5092,-33.6886,0.03569794,
2,9.712,2,0.8144189,387.366,-0.3059565,0.3756746,7.23558,-11.5092,-33.6886,0.03569794,
2,9.722,2,0.8116582,387.37,-0.3047707,0.3754914,7.23558,-11.5092,-33.6886,0.03569794,
2,9.732,2,0.8137141,387.3704,-0.3064188,0.3765681,7.23558,-11.5092,-33.6886,0.03569794,
2,9.742,2,0.8162416,387.3772,-0.3050319,0.373703,7.23558,-11.5092,-33.6886,0.03569794,
2,9.752,2,0.817691,387.2997,-0.3028594,0.3703837,7.23558,-11.5092,-33.6886,0.03569794,
2,9.762,2,0.8242366,387.3226,-0.306306,0.3716239,7.23558,-11.5092,-33.6886,0.03569794,
2,9.772,2,0.830885,387.2773,-0.3071479,0.3696636,7.23558,-11.5092,-33.6886,0.03569794,
2,9.782,2,0.8327047,387.2775,-0.3080398,0.3699268,7.23558,-11.5092,-33.6886,0.03569794,
2,9.792,2,0.8333515,387.2805,-0.3092967,0.3711479,7.23558,-11.5092,-33.6886,0.03569794,
2,9.802,2,0.8335409,387.2755,-0.3109146,0.3730046,7.23558,-11.5092,-33.6886,0.03569794,
2,9.812,2,0.831771,387.255,-0.3112575,0.3742106,7.23558,-11.5092,-33.6886,0.03569794,
2,9.822,2,0.8319709,387.2588,-0.3101727,0.3728167,7.23558,-11.5092,-33.6886,0.03569794,
2,9.832,2,0.8331996,387.2655,-0.311326,0.3736511,7.23558,-11.5092,-33.6886,0.03569794,
2,9.842,2,0.8319892,387.2603,-0.3111367,0.3739672,7.23558,-11.5092,-33.6886,0.03569794,
2,9.852,2,0.832517,387.2502,-0.3075001,0.369362,7.23558,-11.5092,-33.6886,0.03569794,
2,9.862,2,0.8326671,387.2442,-0.3092234,0.3713649,7.23558,-11.5092,-33.6886,0.03569794,
2,9.872,2,0.8316527,387.2491,-0.3092348,0.3718316,7.23558,-11.5092,-33.6886,0.03569794,
2,9.882,2,0.8342845,387.2459,-0.3092611,0.3706902,7.23558,-11.5092,-33.6886,0.03569794,
2,9.892,2,0.8314453,387.2473,-0.3118138,0.3750263,7.23558,-11.5092,-33.6886,0.03569794,
2,9.902,2,0.8320923,387.2271,-0.3124717,0.3755252,7.23558,-11.5092,-33.6886,0.03569794,
2,9.912,2,0.8341312,387.2228,-0.3116083,0.3735723,7.2329,-11.5092,-33.6895,0.03659821,
2,9.922,2,0.8323591,387.2466,-0.3136376,0.3768056,7.2329,-11.5092,-33.6895,0.03659821,
2,9.932,2,0.8307822,387.2362,-0.3146591,0.3787504,7.2329,-11.5092,-33.6895,0.03659821,
2,9.942,2,0.8325033,387.2192,-0.3060397,0.3676138,7.2329,-11.5092,-33.6895,0.03659821,
2,9.952,2,0.8349285,387.2129,-0.3067743,0.3674259,7.2329,-11.5092,-33.6895,0.03659821,
2,9.962,2,0.8316836,387.206,-0.3073533,0.3695555,7.2329,-11.5092,-33.6895,0.03659821,
2,9.972,2,0.829945,387.1947,-0.3066599,0.3694942,7.2329,-11.5092,-33.6895,0.03659821,
2,9.982,2,0.8336598,387.1952,-0.3074527,0.3687988,7.2329,-11.5092,-33.6895,0.03659821,
2,9.992,2,0.8358042,387.1792,-0.3077484,0.3682064,7.2329,-11.5092,-33.6895,0.03659821,
2,10.002,2,0.8421879,387.1479,-0.3075408,0.3651688,7.2329,-11.5092,-33.6895,0.03659821,
2,10.012,2,0.8484076,387.1574,-0.3083268,0.3634183,7.2329,-11.5092,-33.6895,0.03659821,
2,10.022,2,0.8515821,387.121,-0.3108466,0.3650225,7.2329,-11.5092,-33.6895,0.03659821,
2,10.032,2,0.8468996,387.1272,-0.3082947,0.3640274,7.2329,-11.5092,-33.6895,0.03659821,
2,10.042,2,0.8491639,387.1148,-0.3079421,0.3626415,7.2329,-11.5092,-33.6895,0.03659821,
2,10.052,2,0.8508341,387.1042,-0.3078437,0.361814,7.2329,-11.5092,-33.6895,0.03659821,
2,10.062,2,0.8487689,387.0872,-0.3042424,0.3584514,7.2329,-11.5092,-33.6895,0.03659821,
2,10.072,2,0.8508458,387.0847,-0.3016374,0.3545148,7.2329,-11.5092,-33.6895,0.03659821,
2,10.082,2,0.8497989,387.0738,-0.3026979,0.3561994,7.2329,-11.5092,-33.6895,0.03659821,
2,10.092,2,0.848025,387.0638,-0.3007402,0.354636,7.2329,-11.5092,-33.6895,0.03659821,
2,10.102,2,0.8502741,387.0577,-0.3014199,0.3544974,7.2329,-11.5092,-33.6895,0.03659821,
2,10.112,2,0.8496158,387.0768,-0.3009611,0.354232,7.2329,-11.5092,-33.6895,0.03659821,
2,10.122,2,0.8481534,387.0692,-0.3002642,0.3540211,7.23023,-11.5092,-33.6904,0.03749847,
2,10.132,2,0.8494498,387.0639,-0.301398,0.3548155,7.23023,-11.5092,-33.6904,0.03749847,
2,10.142,2,0.8506256,387.0618,-0.2997475,0.3523848,7.23023,-11.5092,-33.6904,0.03749847,
2,10.152,2,0.8485046,387.0609,-0.3001615,0.3537535,7.23023,-11.5092,-33.6904,0.03749847,
2,10.162,2,0.8477852,387.0609,-0.3007483,0.3547458,7.23023,-11.5092,-33.6904,0.03749847,
2,10.172,2,0.8506975,387.0489,-0.3014285,0.354331,7.23023,-11.5092,-33.6904,0.03749847,
2,10.182,2,0.850127,387.0404,-0.2989363,0.3516372,7.23023,-11.5092,-33.6904,0.03749847,
2,10.192,2,0.851723,387.0137,-0.2977087,0.349537,7.23023,-11.5092,-33.6904,0.03749847,
2,10.202,2,0.8568168,387.0209,-0.2976341,0.3473719,7.23023,-11.5092,-33.6904,0.03749847,
2,10.212,2,0.8612151,386.9993,-0.2999838,0.3483262,7.23023,-11.5092,-33.6904,0.03749847,
2,10.222,2,0.8635752,386.975,-0.2984023,0.345543,7.23023,-11.5092,-33.6904,0.03749847,
2,10.232,2,0.8692206,386.9768,-0.2993228,0.3443577,7.23023,-11.5092,-33.6904,0.03749847,
2,10.242,2,0.8685665,386.9731,-0.3007402,0.3462489,7.23023,-11.5092,-33.6904,0.03749847,
2,10.252,2,0.8677261,386.9293,-0.2988767,0.3444367,7.23023,-11.5092,-33.6904,0.03749847,
2,10.262,2,0.8708617,386.9356,-0.2994961,0.3439077,7.23023,-11.5092,-33.6904,0.03749847,
2,10.272,2,0.8686776,386.9508,-0.3012881,0.3468353,7.23023,-11.5092,-33.6904,0.03749847,
2,10.282,2,0.8680562,386.9049,-0.2994761,0.3449962,7.23023,-11.5092,-33.6904,0.03749847,
2,10.292,2,0.8678768,386.9307,-0.298787,0.3442735,7.23023,-11.5092,-33.6904,0.03749847,
2,10.302,2,0.867794,386.9306,-0.299673,0.3453273,7.23023,-11.5092,-33.6904,0.03749847,
2,10.312,2,0.8685308,386.9288,-0.3002202,0.3456645,7.23023,-11.5092,-33.6904,0.03749847,
2,10.322,2,0.8676004,386.9299,-0.299646,0.3453733,7.23023,-11.5092,-33.6904,0.03749847,
2,10.332,2,0.8671254,386.9185,-0.2997799,0.3457169,7.23023,-11.5092,-33.6904,0.03749847,
2,10.342,2,0.8661718,386.9188,-0.3006381,0.3470883,7.23023,-11.5092,-33.6904,0.03749847,
2,10.352,2,0.8650805,386.9195,-0.2988545,0.3454644,7.23023,-11.5092,-33.6904,0.03749847,
2,10.362,2,0.8650527,386.9189,-0.2976863,0.344125,7.2279,-11.5092,-33.6914,0.03849792,
2,10.372,2,0.865878,386.871,-0.3008202,0.3474164,7.2279,-11.5092,-33.6914,0.03849792,
2,10.382,2,0.8675966,386.9066,-0.2995175,0.3452267,7.2279,-11.5092,-33.6914,0.03849792,
2,10.392,2,0.8672381,386.89,-0.2962507,0.3416025,7.2279,-11.5092,-33.6914,0.03849792,
2,10.402,2,0.867994,386.8891,-0.2962094,0.3412575,7.2279,-11.5092,-33.6914,0.03849792,
2,10.412,2,0.8638262,386.8834,-0.2985566,0.3456212,7.2279,-11.5092,-33.6914,0.03849792,
2,10.422,2,0.8675355,386.8953,-0.2957799,0.3409427,7.2279,-11.5092,-33.6914,0.03849792,
2,10.432,2,0.8684181,386.8523,-0.296645,0.3415924,7.2279,-11.5092,-33.6914,0.03849792,
2,10.442,2,0.8728364,386.8531,-0.2971316,0.3404207,7.2279,-11.5092,-33.6914,0.03849792,
2,10.452,2,0.8780587,386.8175,-0.2977344,0.3390826,7.2279,-11.5092,-33.6914,0.03849792,
2,10.462,2,0.8800629,386.7829,-0.2992018,0.3399778,7.2279,-11.5092,-33.6914,0.03849792,
2,10.472,2,0.8873697,386.7697,-0.2982575,0.3361142,7.2279,-11.5092,-33.6914,0.03849792,
2,10.482,2,0.8861129,386.7678,-0.2969933,0.3351641,7.2279,-11.5092,-33.6914,0.03849792,
2,10.492,2,0.8877031,386.7668,-0.297742,0.3354073,7.2279,-11.5092,-33.6914,0.03849792,
2,10.502,2,0.8854541,386.7538,-0.2994427,0.3381798,7.2279,-11.5092,-33.6914,0.03849792,
2,10.512,2,0.8848979,386.7498,-0.2970849,0.3357279,7.2279,-11.5092,-33.6914,0.03849792,
2,10.522,2,0.8854242,386.7447,-0.298483,0.3371074,7.2279,-11.5092,-33.6914,0.03849792,
2,10.532,2,0.8862024,386.7448,-0.2972026,0.3353665,7.2279,-11.5092,-33.6914,0.03849792,
2,10.542,2,0.8844918,386.7329,-0.2990389,0.3380913,7.2279,-11.5092,-33.6914,0.03849792,
2,10.552,2,0.8843964,386.7181,-0.2961262,0.3348343,7.2252,-11.5092,-33.6924,0.03950119,
2,10.562,2,0.8850777,386.7276,-0.2963979,0.3348835,7.2252,-11.5092,-33.6924,0.03950119,
2,10.572,2,0.8890634,386.7271,-0.2953542,0.3322082,7.2252,-11.5092,-33.6924,0.03950119,
2,10.582,2,0.8849646,386.7176,-0.2960611,0.3345457,7.2252,-11.5092,-33.6924,0.03950119,
2,10.592,2,0.8863344,386.705,-0.2962369,0.334227,7.2252,-11.5092,-33.6924,0.03950119,
2,10.602,2,0.884289,386.7047,-0.2964997,0.3352973,7.2252,-11.5092,-33.6924,0.03950119,
2,10.612,2,0.8853991,386.7044,-0.2986592,0.3373159,7.2252,-11.5092,-33.6924,0.03950119,
2,10.622,2,0.888297,386.6924,-0.2979886,0.3354605,7.2252,-11.5092,-33.6924,0.03950119,
2,10.632,2,0.8913331,386.6576,-0.2966672,0.3328354,7.2252,-11.5092,-33.6924,0.03950119,
2,10.642,2,0.8973554,386.6075,-0.2963866,0.330289,7.2252,-11.5092,-33.6924,0.03950119,
2,10.652,2,0.9005502,386.629,-0.2981193,0.3310413,7.2252,-11.5092,-33.6924,0.03950119,
2,10.662,2,0.9027962,386.6259,-0.2987176,0.3308805,7.2252,-11.5092,-33.6924,0.03950119,
2,10.672,2,0.9067729,386.6173,-0.2982245,0.3288855,7.2252,-11.5092,-33.6924,0.03950119,
2,10.682,2,0.9038017,386.589,-0.2989324,0.33075,7.2252,-11.5092,-33.6924,0.03950119,
2,10.692,2,0.9054673,386.5791,-0.2990077,0.3302248,7.2252,-11.5092,-33.6924,0.03950119,
2,10.702,2,0.9053515,386.5793,-0.2982319,0.32941,7.2252,-11.5092,-33.6924,0.03950119,
2,10.712,2,0.9031373,386.568,-0.297484,0.3293895,7.2252,-11.5092,-33.6924,0.03950119,
2,10.722,2,0.9030566,386.5659,-0.2974447,0.3293755,7.2252,-11.5092,-33.6924,0.03950119,
2,10.732,2,0.9056891,386.5674,-0.3002555,0.3315216,7.2252,-11.5092,-33.6924,0.03950119,
2,10.742,2,0.9056928,386.5724,-0.3003927,0.3316717,7.2252,-11.5092,-33.6924,0.03950119,
2,10.752,2,0.9033648,386.57,-0.3013321,0.3335664,7.2252,-11.5092,-33.6924,0.03950119,
2,10.762,2,0.905135,386.5643,-0.2981846,0.3294366,7.22307,-11.5092,-33.6934,0.04050064,
2,10.772,2,0.9052886,386.5536,-0.299391,0.3307134,7.22307,-11.5092,-33.6934,0.04050064,
2,10.782,2,0.9033675,386.5496,-0.299008,0.3309926,7.22307,-11.5092,-33.6934,0.04050064,
2,10.792,2,0.9051721,386.5544,-0.3029826,0.3347237,7.22307,-11.5092,-33.6934,0.04050064,
2,10.802,2,0.9055387,386.5497,-0.3079495,0.3400733,7.22307,-11.5092,-33.6934,0.04050064,
2,10.812,2,0.9014322,386.553,-0.309758,0.3436287,7.22307,-11.5092,-33.6934,0.04050064,
2,10.822,2,0.9019989,386.4989,-0.3024479,0.3353085,7.22307,-11.5092,-33.6934,0.04050064,
2,10.832,2,0.9070094,386.6009,-0.2989084,0.3295538,7.22307,-11.5092,-33.6934,0.04050064,
2,10.842,2,0.9117771,386.543,-0.2994982,0.3284774,7.22307,-11.5092,-33.6934,0.04050064,
2,10.852,2,0.9143656,386.5233,-0.3009826,0.3291709,7.22307,-11.5092,-33.6934,0.04050064,
2,10.862,2,0.9212621,386.4839,-0.3016065,0.327384,7.22307,-11.5092,-33.6934,0.04050064,
2,10.872,2,0.9230015,386.4981,-0.3028091,0.32807,7.22307,-11.5092,-33.6934,0.04050064,
2,10.882,2,0.9208241,386.4879,-0.3113802,0.3381539,7.22307,-11.5092,-33.6934,0.04050064,
2,10.892,2,0.9238654,386.4736,-0.3113278,0.3369839,7.22307,-11.5092,-33.6934,0.04050064,
2,10.902,2,0.9223725,386.4527,-0.313399,0.3397749,7.22307,-11.5092,-33.6934,0.04050064,
2,10.912,2,0.9219248,386.4293,-0.3059311,0.3318396,7.22307,-11.5092,-33.6934,0.04050064,
2,10.922,2,0.9225292,386.4312,-0.3097399,0.3357507,7.22307,-11.5092,-33.6934,0.04050064,
2,10.932,2,0.9229532,386.4219,-0.312937,0.3390605,7.22307,-11.5092,-33.6934,0.04050064,
2,10.942,2,0.922147,386.4142,-0.3112007,0.3374741,7.22307,-11.5092,-33.6934,0.04050064,
2,10.952,2,0.9217431,386.4107,-0.3094868,0.3357625,7.22307,-11.5092,-33.6934,0.04050064,
2,10.962,2,0.9228094,386.3995,-0.3049401,0.3304476,7.22307,-11.5092,-33.6934,0.04050064,
2,10.972,2,0.921086,386.4022,-0.307383,0.333718,7.22075,-11.5092,-33.6943,0.04140091,
2,10.982,2,0.9241202,386.3914,-0.309087,0.3344662,7.22075,-11.5092,-33.6943,0.04140091,
2,10.992,2,0.9231309,386.3819,-0.3050533,0.330455,7.22075,-11.5092,-33.6943,0.04140091,
2,11.002,2,0.9211513,386.3827,-0.3066558,0.3329049,7.22075,-11.5092,-33.6943,0.04140091,
2,11.012,2,0.9234164,386.378,-0.3087786,0.3343872,7.22075,-11.5092,-33.6943,0.04140091,
2,11.022,2,0.9220915,386.3714,-0.3084362,0.3344963,7.22075,-11.5092,-33.6943,0.04140091,
2,11.032,2,0.9207375,386.3662,-0.3085308,0.335091,7.22075,-11.5092,-33.6943,0.04140091,
2,11.042,2,0.9268055,386.3508,-0.3071787,0.3314381,7.22075,-11.5092,-33.6943,0.04140091,
2,11.052,2,0.9314742,386.333,-0.3092481,0.3319986,7.22075,-11.5092,-33.6943,0.04140091,
2,11.062,2,0.9341937,386.3001,-0.3112714,0.3331979,7.22075,-11.5092,-33.6943,0.04140091,
2,11.072,2,0.9385952,386.2806,-0.3140647,0.3346114,7.22075,-11.5092,-33.6943,0.04140091,
2,11.082,2,0.9409319,386.2922,-0.3152142,0.3350022,7.22075,-11.5092,-33.6943,0.04140091,
2,11.092,2,0.9414494,386.2891,-0.3138453,0.333364,7.22075,-11.5092,-33.6943,0.04140091,
2,11.102,2,0.939136,386.2697,-0.3149354,0.3353459,7.22075,-11.5092,-33.6943,0.04140091,
2,11.112,2,0.9408429,386.269,-0.3145645,0.3343433,7.22075,-11.5092,-33.6943,0.04140091,
2,11.122,2,0.9390152,386.2639,-0.3161208,0.3366514,7.22075,-11.5092,-33.6943,0.04140091,
2,11.132,2,0.9388273,386.27,-0.3168522,0.3374978,7.22075,-11.5092,-33.6943,0.04140091,
2,11.142,2,0.9384915,386.2568,-0.3181771,0.3390303,7.22075,-11.5092,-33.6943,0.04140091,
2,11.152,2,0.9378618,386.2691,-0.3182611,0.3393475,7.22075,-11.5092,-33.6943,0.04140091,
2,11.162,2,0.939352,386.2577,-0.3201365,0.3408056,7.22075,-11.5092,-33.6943,0.04140091,
2,11.172,2,0.9403203,386.2452,-0.3234247,0.3439517,7.22075,-11.5092,-33.6943,0.04140091,
2,11.182,2,0.9400964,386.2535,-0.322189,0.3427191,7.22075,-11.5092,-33.6943,0.04140091,
2,11.192,2,0.9393793,386.2427,-0.3189895,0.3395748,7.22075,-11.5092,-33.6943,0.04140091,
2,11.202,2,0.9407881,386.2374,-0.3182665,0.3382977,7.21842,-11.5092,-33.6952,0.04230118,
2,11.212,2,0.9395701,386.2343,-0.3193704,0.3399113,7.21842,-11.5092,-33.6952,0.04230118,
2,11.222,2,0.939061,386.2384,-0.3198498,0.3406059,7.21842,-11.5092,-33.6952,0.04230118,
2,11.232,2,0.9384899,386.2362,-0.3222109,0.3433291,7.21842,-11.5092,-33.6952,0.04230118,
2,11.242,2,0.9382919,386.2319,-0.3208093,0.3419077,7.21842,-11.5092,-33.6952,0.04230118,
2,11.252,2,0.9410597,386.239,-0.3203237,0.3403862,7.21842,-11.5092,-33.6952,0.04230118,
2,11.262,2,0.9382387,386.2328,-0.3219052,0.3430952,7.21842,-11.5092,-33.6952,0.04230118,
2,11.272,2,0.9402856,386.2333,-0.3203753,0.3407213,7.21842,-11.5092,-33.6952,0.04230118,
2,11.282,2,0.9439332,386.231,-0.3214439,0.3405367,7.21842,-11.5092,-33.6952,0.04230118,
2,11.292,2,0.9496431,386.1913,-0.3202719,0.337255,7.21842,-11.5092,-33.6952,0.04230118,
2,11.302,2,0.9496734,386.1672,-0.3243845,0.3415748,7.21842,-11.5092,-33.6952,0.04230118,
2,11.312,2,0.9565923,386.1601,-0.3271694,0.3420155,7.21842,-11.5092,-33.6952,0.04230118,
2,11.322,2,0.9572548,386.1534,-0.3308145,0.3455867,7.21842,-11.5092,-33.6952,0.04230118,
2,11.332,2,0.9564645,386.1451,-0.3299804,0.3450002,7.21842,-11.5092,-33.6952,0.04230118,
2,11.342,2,0.9559966,386.1519,-0.3295385,0.3447068,7.21842,-11.5092,-33.6952,0.04230118,
2,11.352,2,0.9594659,386.1457,-0.3295413,0.3434632,7.21842,-11.5092,-33.6952,0.04230118,
2,11.362,2,0.9572097,386.123,-0.3315973,0.3464208,7.21842,-11.5092,-33.6952,0.04230118,
2,11.372,2,0.9581372,386.127,-0.3321712,0.3466844,7.21842,-11.5092,-33.6952,0.04230118,
2,11.382,2,0.9572887,386.1238,-0.335182,0.3501367,7.21842,-11.5092,-33.6952,0.04230118,
2,11.392,2,0.9581361,386.1195,-0.3307126,0.3451625,7.21842,-11.5092,-33.6952,0.04230118,
2,11.402,2,0.9572076,386.1093,-0.3338804,0.3488066,7.21842,-11.5092,-33.6952,0.04230118,
2,11.412,2,0.9586474,386.12,-0.3338169,0.3482166,7.2161,-11.5092,-33.6962,0.04330063,
2,11.422,2,0.9580958,386.1093,-0.3337796,0.3483781,7.2161,-11.5092,-33.6962,0.04330063,
2,11.432,2,0.9564381,386.1084,-0.3323419,0.3474787,7.2161,-11.5092,-33.6962,0.04330063,
2,11.442,2,0.9563406,386.1036,-0.3349237,0.3502138,7.2161,-11.5092,-33.6962,0.04330063,
2,11.452,2,0.9560941,386.1353,-0.3335517,0.3488691,7.2161,-11.5092,-33.6962,0.04330063,
2,11.462,2,0.9570278,386.1067,-0.3342149,0.3492218,7.2161,-11.5092,-33.6962,0.04330063,
2,11.472,2,0.958209,386.1007,-0.3329129,0.3474325,7.2161,-11.5092,-33.6962,0.04330063,
2,11.482,2,0.9591263,386.0843,-0.334389,0.3486392,7.2161,-11.5092,-33.6962,0.04330063,
2,11.492,2,0.9621162,386.0744,-0.3347794,0.3479615,7.2161,-11.5092,-33.6962,0.04330063,
2,11.502,2,0.9654647,386.0341,-0.3396661,0.3518161,7.2161,-11.5092,-33.6962,0.04330063,
2,11.512,2,0.9720026,386.0222,-0.3455722,0.355526,7.2161,-11.5092,-33.6962,0.04330063,
2,11.522,2,0.9750877,385.9976,-0.3467692,0.3556287,7.2161,-11.5092,-33.6962,0.04330063,
2,11.532,2,0.976687,386.0739,-0.3493836,0.3577232,7.2161,-11.5092,-33.6962,0.04330063,
2,11.542,2,0.9743071,385.9827,-0.3516912,0.3609655,7.2161,-11.5092,-33.6962,0.04330063,
2,11.552,2,0.975756,385.9921,-0.3494924,0.358176,7.2161,-11.5092,-33.6962,0.04330063,
2,11.562,2,0.9762272,385.9734,-0.337589,0.3458099,7.2161,-11.5092,-33.6962,0.04330063,
2,11.572,2,0.974599,385.9727,-0.3375276,0.3463246,7.2161,-11.5092,-33.6962,0.04330063,
2,11.582,2,0.9748446,385.9679,-0.3389519,0.3476984,7.2161,-11.5092,-33.6962,0.04330063,
2,11.592,2,0.9760026,385.9644,-0.3393834,0.3477279,7.2161,-11.5092,-33.6962,0.04330063,
2,11.602,2,0.9765065,385.9594,-0.3387481,0.346898,7.2161,-11.5092,-33.6962,0.04330063,
2,11.612,2,0.97482,385.9604,-0.3386104,0.3473569,7.2161,-11.5092,-33.6962,0.04330063,
2,11.622,2,0.9750458,385.9758,-0.3410222,0.34975,7.2161,-11.5092,-33.6962,0.04330063,
2,11.632,2,0.9764318,385.9531,-0.3394296,0.3476224,7.2161,-11.5092,-33.6962,0.04330063,
2,11.642,2,0.9762863,385.9631,-0.3406717,0.3489466,7.2161,-11.5092,-33.6962,0.04330063,
2,11.652,2,0.9774516,385.9532,-0.3405036,0.3483585,7.21343,-11.5092,-33.6971,0.0442009,
2,11.662,2,0.976537,385.9513,-0.3413386,0.3495399,7.21343,-11.5092,-33.6971,0.0442009,
2,11.672,2,0.9760886,385.951,-0.3409453,0.3492975,7.21343,-11.5092,-33.6971,0.0442009,
2,11.682,2,0.9764808,385.9452,-0.3441089,0.352397,7.21343,-11.5092,-33.6971,0.0442009,
2,11.692,2,0.9777062,385.9358,-0.3442247,0.3520738,7.21343,-11.5092,-33.6971,0.0442009,
2,11.702,2,0.9829236,385.9228,-0.343233,0.349196,7.21343,-11.5092,-33.6971,0.0442009,
2,11.712,2,0.9875153,385.8717,-0.343964,0.3483126,7.21343,-11.5092,-33.6971,0.0442009,
2,11.722,2,0.9936985,385.8704,-0.3465524,0.34875,7.21343,-11.5092,-33.6971,0.0442009,
2,11.732,2,0.995264,385.8665,-0.3501426,0.3518088,7.21343,-11.5092,-33.6971,0.0442009,
2,11.742,2,0.9985047,385.8625,-0.3516178,0.3521444,7.21343,-11.5092,-33.6971,0.0442009,
2,11.752,2,0.9992204,385.8766,-0.352046,0.3523207,7.21343,-11.5092,-33.6971,0.0442009,
2,11.762,2,0.9970455,385.8617,-0.3524765,0.353521,7.21343,-11.5092,-33.6971,0.0442009,
2,11.772,2,0.9964975,385.8631,-0.3516485,0.3528845,7.21343,-11.5092,-33.6971,0.0442009,
2,11.782,2,0.997178,385.8531,-0.3541263,0.3551284,7.21343,-11.5092,-33.6971,0.0442009,
2,11.792,2,0.9980252,385.8592,-0.3648982,0.3656202,7.21343,-11.5092,-33.6971,0.0442009,
2,11.802,2,0.9957974,385.8727,-0.3643116,0.3658491,7.21343,-11.5092,-33.6971,0.0442009,
2,11.812,2,0.9961039,385.8515,-0.3634732,0.3648949,7.21343,-11.5092,-33.6971,0.0442009,
2,11.822,2,0.9949301,385.8527,-0.3623435,0.3641899,7.21343,-11.5092,-33.6971,0.0442009,
2,11.832,2,0.9968784,385.8448,-0.3643154,0.3654562,7.21343,-11.5092,-33.6971,0.0442009,
2,11.842,2,0.9973039,385.8429,-0.3640025,0.3649865,7.21343,-11.5092,-33.6971,0.0442009,
2,11.852,2,0.9963497,385.841,-0.3603947,0.3617151,7.21343,-11.5092,-33.6971,0.0442009,
2,11.862,2,0.994998,385.84,-0.3636099,0.3654379,7.2111,-11.5092,-33.698,0.04510117,
2,11.872,2,0.99609,385.8318,-0.3607798,0.362196,7.2111,-11.5092,-33.698,0.04510117,
2,11.882,2,0.9951558,385.8281,-0.3660157,0.3677973,7.2111,-11.5092,-33.698,0.04510117,
2,11.892,2,0.9950919,385.8158,-0.35897,0.3607405,7.2111,-11.5092,-33.698,0.04510117,
2,11.902,2,0.9966405,385.8102,-0.3568321,0.3580349,7.2111,-11.5092,-33.698,0.04510117,
2,11.912,2,0.9995665,385.8163,-0.3619462,0.3621031,7.2111,-11.5092,-33.698,0.04510117,
2,11.922,2,0.9970986,385.8119,-0.3677461,0.3688162,7.2111,-11.5092,-33.698,0.04510117,
2,11.932,2,0.9947072,385.8109,-0.3723535,0.3743348,7.2111,-11.5092,-33.698,0.04510117,
2,11.942,2,1.003623,385.8004,-0.3548524,0.3535716,7.2111,-11.5092,-33.698,0.04510117,
2,11.952,2,1.008873,385.7729,-0.3570364,0.3538963,7.2111,-11.5092,-33.698,0.04510117,
2,11.962,2,1.010682,385.7532,-0.3588482,0.3550555,7.2111,-11.5092,-33.698,0.04510117,
2,11.972,2,1.013303,385.7451,-0.3616596,0.3569115,7.2111,-11.5092,-33.698,0.04510117,
2,11.982,2,1.01685,385.7218,-0.363733,0.3577058,7.2111,-11.5092,-33.698,0.04510117,
2,11.992,2,1.014683,385.73,-0.3645228,0.3592479,7.2111,-11.5092,-33.698,0.04510117,
2,12.002,2,1.01569,385.7156,-0.3625661,0.3569652,7.2111,-11.5092,-33.698,0.04510117,
2,12.012,2,1.017016,385.7161,-0.3618136,0.3557599,7.2111,-11.5092,-33.698,0.04510117,
2,12.022,2,1.014288,385.7003,-0.3620217,0.356922,7.2111,-11.5092,-33.698,0.04510117,
2,12.032,2,1.017004,385.698,-0.3632907,0.3572168,7.2111,-11.5092,-33.698,0.04510117,
2,12.042,2,1.017221,385.6944,-0.3624963,0.3563593,7.2111,-11.5092,-33.698,0.04510117,
2,12.052,2,1.017047,385.6892,-0.3648584,0.3587431,7.2111,-11.5092,-33.698,0.04510117,
2,12.062,2,1.016546,385.6769,-0.3657411,0.3597881,7.2111,-11.5092,-33.698,0.04510117,
2,12.072,2,1.01445,385.6849,-0.3636897,0.3585093,7.2084,-11.5092,-33.699,0.04610062,
2,12.082,2,1.015581,385.6569,-0.3648954,0.3592973,7.2084,-11.5092,-33.699,0.04610062,
2,12.092,2,1.015024,385.6556,-0.3658587,0.3604434,7.2084,-11.5092,-33.699,0.04610062,
2,12.102,2,1.013006,385.6691,-0.3683091,0.3635803,7.2084,-11.5092,-33.699,0.04610062,
2,12.112,2,1.014562,385.6654,-0.3683001,0.3630139,7.2084,-11.5092,-33.699,0.04610062,
2,12.122,2,1.013214,385.662,-0.3674303,0.3626386,7.2084,-11.5092,-33.699,0.04610062,
2,12.132,2,1.013936,385.667,-0.3676169,0.3625641,7.2084,-11.5092,-33.699,0.04610062,
2,12.142,2,1.016911,385.6582,-0.3673601,0.3612509,7.2084,-11.5092,-33.699,0.04610062,
2,12.152,2,1.020386,385.6351,-0.366937,0.3596061,7.2084,-11.5092,-33.699,0.04610062,
2,12.162,2,1.023609,385.5867,-0.3726703,0.364075,7.2084,-11.5092,-33.699,0.04610062,
2,12.172,2,1.029842,385.585,-0.3760533,0.3651564,7.2084,-11.5092,-33.699,0.04610062,
2,12.182,2,1.032259,385.5908,-0.3786454,0.3668125,7.2084,-11.5092,-33.699,0.04610062,
2,12.192,2,1.032205,385.5851,-0.3759467,0.364217,7.2084,-11.5092,-33.699,0.04610062,
2,12.202,2,1.032541,385.5708,-0.3801311,0.368151,7.2084,-11.5092,-33.699,0.04610062,
2,12.212,2,1.033319,385.5721,-0.3752001,0.3631018,7.2084,-11.5092,-33.699,0.04610062,
2,12.222,2,1.031795,385.5742,-0.3761053,0.3645156,7.2084,-11.5092,-33.699,0.04610062,
2,12.232,2,1.031172,385.5619,-0.3745853,0.3632618,7.2084,-11.5092,-33.699,0.04610062,
2,12.242,2,1.032556,385.5535,-0.3741921,0.3623942,7.2084,-11.5092,-33.699,0.04610062,
2,12.252,2,1.031705,385.5935,-0.3723638,0.3609209,7.2084,-11.5092,-33.699,0.04610062,
2,12.262,2,1.031439,385.5591,-0.3747134,0.363292,7.2084,-11.5092,-33.699,0.04610062,
2,12.272,2,1.033391,385.5501,-0.3757054,0.3635656,7.2084,-11.5092,-33.699,0.04610062,
2,12.282,2,1.032408,385.5443,-0.3760879,0.3642823,7.2084,-11.5092,-33.699,0.04610062,
2,12.292,2,1.032594,385.5564,-0.376824,0.3649296,7.2084,-11.5092,-33.699,0.04610062,
2,12.302,2,1.032833,385.5559,-0.3764218,0.3644556,7.2084,-11.5092,-33.699,0.04610062,
2,12.312,2,1.033154,385.539,-0.3792485,0.3670782,7.20608,-11.5092,-33.6999,0.04700089,
2,12.322,2,1.030888,385.5444,-0.37888,0.3675277,7.20608,-11.5092,-33.6999,0.04700089,
2,12.332,2,1.032164,385.5409,-0.3809563,0.369085,7.20608,-11.5092,-33.6999,0.04700089,
2,12.342,2,1.027803,385.5691,-0.3788875,0.3686383,7.20608,-11.5092,-33.6999,0.04700089,
2,12.352,2,1.030189,385.5477,-0.3769678,0.3659211,7.20608,-11.5092,-33.6999,0.04700089,
2,12.362,2,1.029825,385.5384,-0.3815761,0.3705253,7.20608,-11.5092,-33.6999,0.04700089,
2,12.372,2,1.030625,385.5333,-0.3816649,0.3703237,7.20608,-11.5092,-33.6999,0.04700089,
2,12.382,2,1.033584,385.5355,-0.3809136,0.3685366,7.20608,-11.5092,-33.6999,0.04700089,
2,12.392,2,1.037429,385.5213,-0.3811758,0.3674237,7.20608,-11.5092,-33.6999,0.04700089,
2,12.402,2,1.041332,385.4852,-0.3835443,0.368321,7.20608,-11.5092,-33.6999,0.04700089,
2,12.412,2,1.045838,385.4615,-0.3849686,0.3680958,7.20608,-11.5092,-33.6999,0.04700089,
2,12.422,2,1.051564,385.4698,-0.386661,0.3677009,7.20608,-11.5092,-33.6999,0.04700089,
2,12.432,2,1.052075,385.3344,-0.3858759,0.3667761,7.20608,-11.5092,-33.6999,0.04700089,
2,12.442,2,1.051357,385.4466,-0.3847727,0.3659771,7.20608,-11.5092,-33.6999,0.04700089,
2,12.452,2,1.05116,385.4494,-0.3853845,0.3666278,7.20608,-11.5092,-33.6999,0.04700089,
2,12.462,2,1.053434,385.4523,-0.385464,0.3659118,7.20608,-11.5092,-33.6999,0.04700089,
2,12.472,2,1.052982,385.45,-0.3891187,0.3695398,7.20608,-11.5092,-33.6999,0.04700089,
2,12.482,2,1.051422,385.437,-0.3915929,0.3724412,7.20608,-11.5092,-33.6999,0.04700089,
2,12.492,2,1.052504,385.4294,-0.3912488,0.3717314,7.20608,-11.5092,-33.6999,0.04700089,
2,12.502,2,1.050446,385.409,-0.3894306,0.3707288,7.20608,-11.5092,-33.6999,0.04700089,
2,12.512,2,1.050355,385.4044,-0.3894936,0.3708209,7.20608,-11.5092,-33.6999,0.04700089,
2,12.522,2,1.049645,385.3985,-0.3919346,0.3733972,7.20335,-11.5092,-33.7008,0.04790115,
2,12.532,2,1.051687,385.4215,-0.391529,0.3722867,7.20335,-11.5092,-33.7008,0.04790115,
2,12.542,2,1.049741,385.4095,-0.3915488,0.3729958,7.20335,-11.5092,-33.7008,0.04790115,
2,12.552,2,1.050458,385.4099,-0.389557,0.370845,7.20335,-11.5092,-33.7008,0.04790115,
2,12.562,2,1.051424,385.4064,-0.389466,0.3704175,7.20335,-11.5092,-33.7008,0.04790115,
2,12.572,2,1.051453,385.3961,-0.3899246,0.3708434,7.20335,-11.5092,-33.7008,0.04790115,
2,12.582,2,1.052305,385.3923,-0.3915705,0.3721073,7.20335,-11.5092,-33.7008,0.04790115,
2,12.592,2,1.053625,385.385,-0.3919282,0.3719806,7.20335,-11.5092,-33.7008,0.04790115,
2,12.602,2,1.059156,385.3595,-0.3912109,0.3693608,7.20335,-11.5092,-33.7008,0.04790115,
2,12.612,2,1.062926,385.3344,-0.392841,0.3695844,7.20335,-11.5092,-33.7008,0.04790115,
2,12.622,2,1.067039,385.322,-0.3935756,0.3688482,7.20335,-11.5092,-33.7008,0.04790115,
2,12.632,2,1.070366,385.3169,-0.3941134,0.3682044,7.20335,-11.5092,-33.7008,0.04790115,
2,12.642,2,1.071233,385.3169,-0.3957388,0.3694236,7.20335,-11.5092,-33.7008,0.04790115,
2,12.652,2,1.07044,385.3112,-0.3945323,0.36857,7.20335,-11.5092,-33.7008,0.04790115,
2,12.662,2,1.069531,385.3142,-0.397636,0.3717853,7.20335,-11.5092,-33.7008,0.04790115,
2,12.672,2,1.070878,385.3048,-0.3978984,0.3715628,7.20335,-11.5092,-33.7008,0.04790115,
2,12.682,2,1.070523,385.2961,-0.3965026,0.3703821,7.20335,-11.5092,-33.7008,0.04790115,
2,12.692,2,1.067584,385.3055,-0.3949094,0.3699096,7.20335,-11.5092,-33.7008,0.04790115,
2,12.702,2,1.069261,385.2777,-0.395788,0.3701509,7.20335,-11.5092,-33.7008,0.04790115,
2,12.712,2,1.068653,385.2986,-0.3966919,0.3712074,7.20335,-11.5092,-33.7008,0.04790115,
2,12.722,2,1.069684,385.2958,-0.3963313,0.3705124,7.20335,-11.5092,-33.7008,0.04790115,
2,12.732,2,1.06905,385.2874,-0.3957905,0.3702264,7.20335,-11.5092,-33.7008,0.04790115,
2,12.742,2,1.068542,385.2728,-0.397501,0.3720032,7.20335,-11.5092,-33.7008,0.04790115,
2,12.752,2,1.070896,385.2708,-0.3984121,0.3720362,7.20335,-11.5092,-33.7008,0.04790115,
2,12.762,2,1.070965,385.2753,-0.3989078,0.3724751,7.20335,-11.5092,-33.7008,0.04790115,
2,12.772,2,1.069805,385.2737,-0.4002921,0.374173,7.20108,-11.5092,-33.7018,0.0489006,
2,12.782,2,1.069228,385.2815,-0.3987195,0.372904,7.20108,-11.5092,-33.7018,0.0489006,
2,12.792,2,1.067782,385.2928,-0.3987008,0.3733915,7.20108,-11.5092,-33.7018,0.0489006,
2,12.802,2,1.068266,385.2807,-0.3990611,0.3735599,7.20108,-11.5092,-33.7018,0.0489006,
2,12.812,2,1.071733,385.2737,-0.3971854,0.3706012,7.20108,-11.5092,-33.7018,0.0489006,
2,12.822,2,1.069051,385.262,-0.3980025,0.3722952,7.20108,-11.5092,-33.7018,0.0489006,
2,12.832,2,1.073149,385.2616,-0.4010373,0.3737015,7.20108,-11.5092,-33.7018,0.0489006,
2,12.842,2,1.076703,385.2502,-0.4036524,0.3748968,7.20108,-11.5092,-33.7018,0.0489006,
2,12.852,2,1.080964,385.2262,-0.4057464,0.3753561,7.20108,-11.5092,-33.7018,0.0489006,
2,12.862,2,1.086398,385.2033,-0.4065801,0.3742459,7.20108,-11.5092,-33.7018,0.0489006,
2,12.872,2,1.087391,385.2003,-0.4048305,0.3722954,7.20108,-11.5092,-33.7018,0.0489006,
2,12.882,2,1.091692,385.1928,-0.4048291,0.3708273,7.20108,-11.5092,-33.7018,0.0489006,
2,12.892,2,1.088814,385.1879,-0.4062842,0.3731438,7.20108,-11.5092,-33.7018,0.0489006,
2,12.902,2,1.088585,385.1819,-0.4063854,0.3733153,7.20108,-11.5092,-33.7018,0.0489006,
2,12.912,2,1.089607,385.1817,-0.4062219,0.372815,7.20108,-11.5092,-33.7018,0.0489006,
2,12.922,2,1.087281,385.1855,-0.4067019,0.3740542,7.20108,-11.5092,-33.7018,0.0489006,
2,12.932,2,1.088976,385.1808,-0.4079459,0.3746144,7.20108,-11.5092,-33.7018,0.0489006,
2,12.942,2,1.090612,385.1719,-0.4081591,0.3742477,7.20108,-11.5092,-33.7018,0.0489006,
2,12.952,2,1.088056,385.1608,-0.4100331,0.3768492,7.20108,-11.5092,-33.7018,0.0489006,
2,12.962,2,1.087878,385.1638,-0.4096171,0.3765286,7.1984,-11.5092,-33.7027,0.04980087,
2,12.972,2,1.089155,385.142,-0.4090242,0.3755426,7.1984,-11.5092,-33.7027,0.04980087,
2,12.982,2,1.08804,385.1379,-0.4101651,0.3769762,7.1984,-11.5092,-33.7027,0.04980087,
2,12.992,2,1.087546,385.1349,-0.4111024,0.3780093,7.1984,-11.5092,-33.7027,0.04980087,
2,13.002,2,1.089357,385.1349,-0.4104051,0.3767405,7.1984,-11.5092,-33.7027,0.04980087,
2,13.012,2,1.088953,385.1296,-0.4129312,0.3792003,7.1984,-11.5092,-33.7027,0.04980087,
2,13.022,2,1.088387,385.1321,-0.4137887,0.3801851,7.1984,-11.5092,-33.7027,0.04980087,
2,13.032,2,1.087186,385.1193,-0.4132298,0.3800911,7.1984,-11.5092,-33.7027,0.04980087,
2,13.042,2,1.093062,385.1167,-0.4159114,0.3805013,7.1984,-11.5092,-33.7027,0.04980087,
2,13.052,2,1.096257,385.0877,-0.4149366,0.3785029,7.1984,-11.5092,-33.7027,0.04980087,
2,13.062,2,1.097967,385.0913,-0.4173072,0.3800727,7.1984,-11.5092,-33.7027,0.04980087,
2,13.072,2,1.105685,385.063,-0.4178523,0.3779126,7.1984,-11.5092,-33.7027,0.04980087,
2,13.082,2,1.106345,385.0509,-0.4186972,0.3784507,7.1984,-11.5092,-33.7027,0.04980087,
2,13.092,2,1.106498,385.0385,-0.420314,0.3798595,7.1984,-11.5092,-33.7027,0.04980087,
2,13.102,2,1.106531,385.0279,-0.4265532,0.385487,7.1984,-11.5092,-33.7027,0.04980087,
2,13.112,2,1.10595,385.027,-0.4264545,0.3856002,7.1984,-11.5092,-33.7027,0.04980087,
2,13.122,2,1.107244,385.0226,-0.4215495,0.3807196,7.1984,-11.5092,-33.7027,0.04980087,
2,13.132,2,1.107537,385.0099,-0.423534,0.3824106,7.1984,-11.5092,-33.7027,0.04980087,
2,13.142,2,1.10656,385.0106,-0.425248,0.3842975,7.1984,-11.5092,-33.7027,0.04980087,
2,13.152,2,1.105547,385.0154,-0.4251103,0.3845249,7.1984,-11.5092,-33.7027,0.04980087,
2,13.162,2,1.106121,385.0058,-0.4241965,0.3834992,7.1984,-11.5092,-33.7027,0.04980087,
2,13.172,2,1.106193,385.0023,-0.4239828,0.3832809,7.1984,-11.5092,-33.7027,0.04980087,
2,13.182,2,1.104753,384.9989,-0.4248948,0.384606,7.19625,-11.5092,-33.7036,0.05070114,
2,13.192,2,1.106095,385.0032,-0.4256289,0.3848031,7.19625,-11.5092,-33.7036,0.05070114,
2,13.202,2,1.107258,385.0029,-0.4286706,0.387146,7.19625,-11.5092,-33.7036,0.05070114,
2,13.212,2,1.103695,384.9983,-0.4309253,0.3904387,7.19625,-11.5092,-33.7036,0.05070114,
2,13.222,2,1.10494,384.9896,-0.4311447,0.3901975,7.19625,-11.5092,-33.7036,0.05070114,
2,13.232,2,1.108973,384.9908,-0.4307356,0.3884093,7.19625,-11.5092,-33.7036,0.05070114,
2,13.242,2,1.112124,384.9693,-0.430545,0.3871375,7.19625,-11.5092,-33.7036,0.05070114,
2,13.252,2,1.115808,384.9419,-0.4325909,0.3876928,7.19625,-11.5092,-33.7036,0.05070114,
2,13.262,2,1.120262,384.9247,-0.4370357,0.3901193,7.19625,-11.5092,-33.7036,0.05070114,
2,13.272,2,1.127277,384.9184,-0.4387141,0.3891804,7.19625,-11.5092,-33.7036,0.05070114,
2,13.282,2,1.12448,384.9166,-0.4398163,0.3911285,7.19625,-11.5092,-33.7036,0.05070114,
2,13.292,2,1.124458,384.9197,-0.4412806,0.3924386,7.19625,-11.5092,-33.7036,0.05070114,
2,13.302,2,1.125303,384.9115,-0.4417647,0.3925741,7.19625,-11.5092,-33.7036,0.05070114,
2,13.312,2,1.125653,384.9036,-0.4414804,0.3921995,7.19625,-11.5092,-33.7036,0.05070114,
2,13.322,2,1.124914,384.9328,-0.4419802,0.3929012,7.19625,-11.5092,-33.7036,0.05070114,
2,13.332,2,1.123584,384.9478,-0.443505,0.3947234,7.19625,-11.5092,-33.7036,0.05070114,
2,13.342,2,1.123299,384.917,-0.4446034,0.3958015,7.19625,-11.5092,-33.7036,0.05070114,
2,13.352,2,1.125004,384.9252,-0.4432255,0.3939769,7.19392,-11.5092,-33.7046,0.05170059,
2,13.362,2,1.123986,384.9195,-0.4435227,0.394598,7.19392,-11.5092,-33.7046,0.05170059,
2,13.372,2,1.124739,384.9292,-0.445938,0.3964814,7.19392,-11.5092,-33.7046,0.05170059,
2,13.382,2,1.126592,384.9081,-0.4468481,0.3966371,7.19392,-11.5092,-33.7046,0.05170059,
2,13.392,2,1.125377,384.9021,-0.4449879,0.3954124,7.19392,-11.5092,-33.7046,0.05170059,
2,13.402,2,1.122629,384.8883,-0.4490888,0.4000332,7.19392,-11.5092,-33.7046,0.05170059,
2,13.412,2,1.122724,384.8762,-0.4488885,0.3998209,7.19392,-11.5092,-33.7046,0.05170059,
2,13.422,2,1.127254,384.8828,-0.4446481,0.3944526,7.19392,-11.5092,-33.7046,0.05170059,
2,13.432,2,1.13105,384.8632,-0.4472827,0.395458,7.19392,-11.5092,-33.7046,0.05170059,
2,13.442,2,1.133437,384.8302,-0.448986,0.396128,7.19392,-11.5092,-33.7046,0.05170059,
2,13.452,2,1.139807,384.8089,-0.4483006,0.3933128,7.19392,-11.5092,-33.7046,0.05170059,
2,13.462,2,1.144311,384.8084,-0.4520192,0.3950143,7.19392,-11.5092,-33.7046,0.05170059,
2,13.472,2,1.142645,384.8053,-0.453911,0.397246,7.19392,-11.5092,-33.7046,0.05170059,
2,13.482,2,1.141254,384.7997,-0.4542251,0.3980052,7.19392,-11.5092,-33.7046,0.05170059,
2,13.492,2,1.145371,384.7997,-0.4519341,0.3945744,7.19392,-11.5092,-33.7046,0.05170059,
2,13.502,2,1.141793,384.7517,-0.452981,0.3967279,7.19392,-11.5092,-33.7046,0.05170059,
2,13.512,2,1.144295,384.7719,-0.4532,0.3960517,7.19392,-11.5092,-33.7046,0.05170059,
2,13.522,2,1.14121,384.7953,-0.4527681,0.3967438,7.19392,-11.5092,-33.7046,0.05170059,
2,13.532,2,1.143939,384.7612,-0.4522033,0.3953038,7.19392,-11.5092,-33.7046,0.05170059,
2,13.542,2,1.14087,384.7745,-0.45303,0.3970918,7.19392,-11.5092,-33.7046,0.05170059,
2,13.552,2,1.142242,384.7628,-0.454423,0.3978342,7.19392,-11.5092,-33.7046,0.05170059,
2,13.562,2,1.142987,384.7416,-0.4527287,0.3960927,7.19195,-11.5092,-33.7054,0.05249786,
2,13.572,2,1.141006,384.7401,-0.4559806,0.3996303,7.19195,-11.5092,-33.7054,0.05249786,
2,13.582,2,1.139924,384.7471,-0.4554392,0.3995348,7.19195,-11.5092,-33.7054,0.05249786,
2,13.592,2,1.141893,384.7368,-0.4558922,0.3992424,7.19195,-11.5092,-33.7054,0.05249786,
2,13.602,2,1.141234,384.7457,-0.451891,0.3959672,7.19195,-11.5092,-33.7054,0.05249786,
2,13.612,2,1.141634,384.7296,-0.4507909,0.3948645,7.19195,-11.5092,-33.7054,0.05249786,
