Repository: jacquesNIT/Polymer-Scratching

Files Structure:

<material>_<maximum_load>_<load_rate>_<sample_number>_<try_number>

- sample_number (s1, s2, ...) is used to indicate another iteration of the same test.
- try_number (1, 2, ...) simply indicates that precedent tests failed, it does not matter.

Scratch Process:

All scratchs were performed using the Rockwell indenter with the "Scratch.Rx" model in MFT. 
All tests have at a length of 2mm and a progressive load.

The same results are also accessible on the scratch pc of the lab, in the "jacques/second_batch" folder.
The "Additionnal_Batch" folder contains unverified results that were used to test the machine, it is advised not to use those.

General Notes:

File: Lab results/Main_Batch/PMMAGS/15N/PMMAGS_15N.csv (part 6 of 39)
Recipe, UpperSample, LowerSample, OtherInfo, Averaging, LogFrequency, Type, Radius,TestDate, Operator, Customer, RefStd, Temperature, RH, Liquid, LastCalibDate, LCFz, LCFx, Tip, OtherData, samplevs
scratch only.Rx,,,,10,1000,Scratch,1,9/2/2026 1:20:43 PM,,,ASTM/ISO,,,N/A,N/A,,,,Linear: 0.1 to 15;5;2;0.671141,0.3,
Step, Timestamp, RecipeStep, DAQ.Fz (N),DAQ.CAP (um),DAQ.Fx (N),DAQ.COF (),XYZ.X Position (mm),XYZ.Y Position (mm),XYZ.Z Position (mm),XYZ.Z Depth (mm),
2,22.802,2,1.907609,379.9398,-0.7185347,0.3766676,7.09113,-11.5092,-33.7432,0.0902977,
2,22.812,2,1.904222,379.9603,-0.7189755,0.3775692,7.09113,-11.5092,-33.7432,0.0902977,
2,22.822,2,1.90652,379.9153,-0.7197401,0.3775151,7.09113,-11.5092,-33.7432,0.0902977,
2,22.832,2,1.906562,379.9109,-0.7201259,0.3777092,7.09113,-11.5092,-33.7432,0.0902977,
2,22.842,2,1.906647,379.9186,-0.7207609,0.3780254,7.08845,-11.5092,-33.7442,0.09130096,
2,22.852,2,1.906817,379.9514,-0.723723,0.3795451,7.08845,-11.5092,-33.7442,0.09130096,
2,22.862,2,1.907618,379.9246,-0.7239636,0.3795118,7.08845,-11.5092,-33.7442,0.09130096,
2,22.872,2,1.906415,379.9111,-0.7247586,0.3801683,7.08845,-11.5092,-33.7442,0.09130096,
2,22.882,2,1.906007,379.9134,-0.7280264,0.3819643,7.08845,-11.5092,-33.7442,0.09130096,
2,22.892,2,1.90684,379.9262,-0.7258346,0.3806479,7.08845,-11.5092,-33.7442,0.09130096,
2,22.902,2,1.904519,379.9389,-0.7271842,0.3818205,7.08845,-11.5092,-33.7442,0.09130096,
2,22.912,2,1.90445,379.929,-0.725545,0.3809735,7.08845,-11.5092,-33.7442,0.09130096,
2,22.922,2,1.905499,379.9286,-0.7265112,0.3812708,7.08845,-11.5092,-33.7442,0.09130096,
2,22.932,2,1.904259,379.925,-0.725522,0.3809997,7.08845,-11.5092,-33.7442,0.09130096,
2,22.942,2,1.904169,379.9243,-0.727905,0.3822691,7.08845,-11.5092,-33.7442,0.09130096,
2,22.952,2,1.90561,379.926,-0.7283491,0.3822131,7.08845,-11.5092,-33.7442,0.09130096,
2,22.962,2,1.911057,379.9202,-0.7307836,0.3823977,7.08845,-11.5092,-33.7442,0.09130096,
2,22.972,2,1.91381,379.911,-0.7323147,0.3826476,7.08845,-11.5092,-33.7442,0.09130096,
2,22.982,2,1.915923,379.905,-0.7344619,0.3833462,7.08845,-11.5092,-33.7442,0.09130096,
2,22.992,2,1.926027,379.8615,-0.7320299,0.3800726,7.08845,-11.5092,-33.7442,0.09130096,
2,23.002,2,1.926432,379.8361,-0.733213,0.3806067,7.08845,-11.5092,-33.7442,0.09130096,
2,23.012,2,1.927508,379.8631,-0.7348683,0.3812532,7.08845,-11.5092,-33.7442,0.09130096,
2,23.022,2,1.928827,379.8573,-0.7357147,0.3814312,7.08845,-11.5092,-33.7442,0.09130096,
2,23.032,2,1.926947,379.8901,-0.7375095,0.3827347,7.08845,-11.5092,-33.7442,0.09130096,
2,23.042,2,1.925367,379.8817,-0.738251,0.3834338,7.08845,-11.5092,-33.7442,0.09130096,
2,23.052,2,1.926984,379.8911,-0.7398335,0.3839334,7.08845,-11.5092,-33.7442,0.09130096,
2,23.062,2,1.926133,379.9131,-0.7408133,0.3846118,7.08845,-11.5092,-33.7442,0.09130096,
2,23.072,2,1.925783,379.9176,-0.7420874,0.3853432,7.08845,-11.5092,-33.7442,0.09130096,
2,23.082,2,1.926228,379.9023,-0.7421091,0.3852655,7.08845,-11.5092,-33.7442,0.09130096,
2,23.092,2,1.928008,379.887,-0.7432334,0.3854928,7.08555,-11.5092,-33.7452,0.09230042,
2,23.102,2,1.926302,379.8825,-0.7439836,0.3862238,7.08555,-11.5092,-33.7452,0.09230042,
2,23.112,2,1.926113,379.8868,-0.7433767,0.3859465,7.08555,-11.5092,-33.7452,0.09230042,
2,23.122,2,1.927052,379.8997,-0.7448456,0.3865208,7.08555,-11.5092,-33.7452,0.09230042,
2,23.132,2,1.925596,379.8977,-0.7475905,0.3882385,7.08555,-11.5092,-33.7452,0.09230042,
2,23.142,2,1.926903,379.8998,-0.7477593,0.3880629,7.08555,-11.5092,-33.7452,0.09230042,
2,23.152,2,1.925417,379.8864,-0.7489974,0.3890052,7.08555,-11.5092,-33.7452,0.09230042,
2,23.162,2,1.927212,379.9088,-0.7474079,0.3878182,7.08555,-11.5092,-33.7452,0.09230042,
2,23.172,2,1.92561,379.8737,-0.7501919,0.3895867,7.08555,-11.5092,-33.7452,0.09230042,
2,23.182,2,1.927044,379.8924,-0.7506418,0.3895301,7.08555,-11.5092,-33.7452,0.09230042,
2,23.192,2,1.926307,379.8891,-0.7486227,0.388631,7.08555,-11.5092,-33.7452,0.09230042,
2,23.202,2,1.931205,379.8858,-0.7489963,0.3878389,7.08555,-11.5092,-33.7452,0.09230042,
2,23.212,2,1.93439,379.8779,-0.7525395,0.3890319,7.08555,-11.5092,-33.7452,0.09230042,
2,23.222,2,1.937798,379.8535,-0.7568145,0.3905539,7.08555,-11.5092,-33.7452,0.09230042,
2,23.232,2,1.94073,379.8355,-0.7568756,0.3899954,7.08555,-11.5092,-33.7452,0.09230042,
2,23.242,2,1.945466,379.8413,-0.759733,0.3905146,7.08555,-11.5092,-33.7452,0.09230042,
2,23.252,2,1.94632,379.8387,-0.7610525,0.3910213,7.08555,-11.5092,-33.7452,0.09230042,
2,23.262,2,1.948521,379.83,-0.7609856,0.3905451,7.08555,-11.5092,-33.7452,0.09230042,
2,23.272,2,1.948827,379.8255,-0.7616885,0.3908445,7.08555,-11.5092,-33.7452,0.09230042,
2,23.282,2,1.947141,379.8162,-0.7613647,0.3910166,7.08555,-11.5092,-33.7452,0.09230042,
2,23.292,2,1.947673,379.82,-0.7616961,0.3910801,7.08555,-11.5092,-33.7452,0.09230042,
2,23.302,2,1.948091,379.8169,-0.7635347,0.3919401,7.08555,-11.5092,-33.7452,0.09230042,
2,23.312,2,1.947964,379.826,-0.7639678,0.3921878,7.08555,-11.5092,-33.7452,0.09230042,
2,23.322,2,1.950245,379.817,-0.7672712,0.393423,7.08555,-11.5092,-33.7452,0.09230042,
2,23.332,2,1.948306,379.8585,-0.7690085,0.3947063,7.08555,-11.5092,-33.7452,0.09230042,
2,23.342,2,1.946422,379.8394,-0.7675682,0.3943484,7.08555,-11.5092,-33.7452,0.09230042,
2,23.352,2,1.948048,379.8625,-0.7687641,0.3946331,7.08555,-11.5092,-33.7452,0.09230042,
2,23.362,2,1.947357,379.8304,-0.7670039,0.3938692,7.08255,-11.5092,-33.7462,0.09329987,
2,23.372,2,1.945818,379.8316,-0.7668303,0.3940915,7.08255,-11.5092,-33.7462,0.09329987,
2,23.382,2,1.944967,379.8268,-0.7674436,0.3945793,7.08255,-11.5092,-33.7462,0.09329987,
2,23.392,2,1.946858,379.8185,-0.7682576,0.3946141,7.08255,-11.5092,-33.7462,0.09329987,
2,23.402,2,1.946151,379.8229,-0.7709854,0.3961591,7.08255,-11.5092,-33.7462,0.09329987,
2,23.412,2,1.948334,379.8319,-0.7707744,0.395607,7.08255,-11.5092,-33.7462,0.09329987,
2,23.422,2,1.947507,379.8464,-0.7708358,0.3958065,7.08255,-11.5092,-33.7462,0.09329987,
2,23.432,2,1.946145,379.8362,-0.7735768,0.3974918,7.08255,-11.5092,-33.7462,0.09329987,
2,23.442,2,1.948373,379.8265,-0.7746222,0.3975739,7.08255,-11.5092,-33.7462,0.09329987,
2,23.452,2,1.947286,379.8293,-0.7693419,0.3950843,7.08255,-11.5092,-33.7462,0.09329987,
2,23.462,2,1.950409,379.8272,-0.7719987,0.3958137,7.08255,-11.5092,-33.7462,0.09329987,
2,23.472,2,1.949018,379.8151,-0.7702762,0.3952124,7.08255,-11.5092,-33.7462,0.09329987,
2,23.482,2,1.946525,379.8578,-0.7717144,0.3964575,7.08255,-11.5092,-33.7462,0.09329987,
2,23.492,2,1.95134,379.8596,-0.7728823,0.3960778,7.08255,-11.5092,-33.7462,0.09329987,
2,23.502,2,1.960673,379.8055,-0.7776136,0.3966055,7.08255,-11.5092,-33.7462,0.09329987,
2,23.512,2,1.962551,379.7339,-0.7777261,0.3962833,7.08255,-11.5092,-33.7462,0.09329987,
2,23.522,2,1.964573,379.8013,-0.7792124,0.3966319,7.08255,-11.5092,-33.7462,0.09329987,
2,23.532,2,1.96981,379.7766,-0.7811145,0.3965431,7.08255,-11.5092,-33.7462,0.09329987,
2,23.542,2,1.968358,379.7962,-0.7817005,0.3971333,7.08255,-11.5092,-33.7462,0.09329987,
2,23.552,2,1.969437,379.7768,-0.7830034,0.3975773,7.08255,-11.5092,-33.7462,0.09329987,
2,23.562,2,1.968493,379.7837,-0.7829782,0.3977551,7.08255,-11.5092,-33.7462,0.09329987,
2,23.572,2,1.965794,379.7856,-0.786721,0.4002053,7.08255,-11.5092,-33.7462,0.09329987,
2,23.582,2,1.969946,379.7854,-0.7879261,0.3999734,7.08255,-11.5092,-33.7462,0.09329987,
2,23.592,2,1.969548,379.7973,-0.7895882,0.4008981,7.08255,-11.5092,-33.7462,0.09329987,
2,23.602,2,1.967605,379.7952,-0.7900956,0.401552,7.08255,-11.5092,-33.7462,0.09329987,
2,23.612,2,1.968406,379.7877,-0.7900599,0.4013703,7.08255,-11.5092,-33.7462,0.09329987,
2,23.622,2,1.967135,379.7967,-0.7890832,0.4011331,7.08255,-11.5092,-33.7462,0.09329987,
2,23.632,2,1.967736,379.804,-0.7893474,0.401145,7.07933,-11.5092,-33.7472,0.09429932,
2,23.642,2,1.970177,379.8098,-0.7907878,0.401379,7.07933,-11.5092,-33.7472,0.09429932,
2,23.652,2,1.968003,379.8109,-0.7916948,0.4022833,7.07933,-11.5092,-33.7472,0.09429932,
2,23.662,2,1.969351,379.7968,-0.7924395,0.4023862,7.07933,-11.5092,-33.7472,0.09429932,
2,23.672,2,1.968144,379.811,-0.7936897,0.4032682,7.07933,-11.5092,-33.7472,0.09429932,
2,23.682,2,1.966338,379.8115,-0.795195,0.404404,7.07933,-11.5092,-33.7472,0.09429932,
2,23.692,2,1.965636,379.8117,-0.7980517,0.4060018,7.07933,-11.5092,-33.7472,0.09429932,
2,23.702,2,1.966338,379.8158,-0.7968432,0.4052423,7.07933,-11.5092,-33.7472,0.09429932,
2,23.712,2,1.968478,379.8059,-0.7960518,0.4043996,7.07933,-11.5092,-33.7472,0.09429932,
2,23.722,2,1.969851,379.7987,-0.7972187,0.4047102,7.07933,-11.5092,-33.7472,0.09429932,
2,23.732,2,1.969191,379.8089,-0.7960435,0.4042489,7.07933,-11.5092,-33.7472,0.09429932,
2,23.742,2,1.970951,379.818,-0.7964938,0.4041165,7.07933,-11.5092,-33.7472,0.09429932,
2,23.752,2,1.97638,379.8051,-0.7985064,0.4040247,7.07933,-11.5092,-33.7472,0.09429932,
2,23.762,2,1.979326,379.7769,-0.8016554,0.4050144,7.07933,-11.5092,-33.7472,0.09429932,
2,23.772,2,1.986188,379.7774,-0.8023967,0.4039884,7.07933,-11.5092,-33.7472,0.09429932,
2,23.782,2,1.988735,379.7619,-0.8066975,0.4056334,7.07933,-11.5092,-33.7472,0.09429932,
2,23.792,2,1.988904,379.7652,-0.8041917,0.4043392,7.07933,-11.5092,-33.7472,0.09429932,
2,23.802,2,1.98966,379.7658,-0.8070301,0.405612,7.07933,-11.5092,-33.7472,0.09429932,
2,23.812,2,1.992298,379.7819,-0.8061201,0.4046183,7.07933,-11.5092,-33.7472,0.09429932,
2,23.822,2,1.992147,379.7739,-0.8054834,0.4043294,7.07933,-11.5092,-33.7472,0.09429932,
2,23.832,2,1.989515,379.7649,-0.806161,0.4052048,7.07933,-11.5092,-33.7472,0.09429932,
2,23.842,2,1.990352,379.7516,-0.807296,0.4056047,7.07933,-11.5092,-33.7472,0.09429932,
2,23.852,2,1.990922,379.7542,-0.807982,0.405833,7.07933,-11.5092,-33.7472,0.09429932,
2,23.862,2,1.990092,379.7658,-0.8078442,0.4059331,7.07933,-11.5092,-33.7472,0.09429932,
2,23.872,2,1.990555,379.757,-0.8093373,0.4065888,7.07933,-11.5092,-33.7472,0.09429932,
2,23.882,2,1.990713,379.7822,-0.8091252,0.40645,7.07933,-11.5092,-33.7472,0.09429932,
2,23.892,2,1.990902,379.7637,-0.8089736,0.4063353,7.07645,-11.5092,-33.7482,0.09529877,
2,23.902,2,1.989946,379.7474,-0.8084891,0.406287,7.07645,-11.5092,-33.7482,0.09529877,
2,23.912,2,1.99123,379.761,-0.8072887,0.4054222,7.07645,-11.5092,-33.7482,0.09529877,
2,23.922,2,1.994504,379.7664,-0.8070085,0.4046161,7.07645,-11.5092,-33.7482,0.09529877,
2,23.932,2,1.988256,379.7665,-0.8105593,0.4076735,7.07645,-11.5092,-33.7482,0.09529877,
2,23.942,2,1.990864,379.761,-0.8114948,0.4076094,7.07645,-11.5092,-33.7482,0.09529877,
2,23.952,2,1.991367,379.7687,-0.8114167,0.4074672,7.07645,-11.5092,-33.7482,0.09529877,
2,23.962,2,1.989433,379.7693,-0.8112963,0.4078029,7.07645,-11.5092,-33.7482,0.09529877,
2,23.972,2,1.991657,379.7876,-0.8148505,0.4091319,7.07645,-11.5092,-33.7482,0.09529877,
2,23.982,2,1.990904,379.7836,-0.8149498,0.4093365,7.07645,-11.5092,-33.7482,0.09529877,
2,23.992,2,1.990189,379.7698,-0.8150169,0.4095173,7.07645,-11.5092,-33.7482,0.09529877,
2,24.002,2,1.992897,379.7739,-0.8149626,0.4089336,7.07645,-11.5092,-33.7482,0.09529877,
2,24.012,2,1.990983,379.7738,-0.8135079,0.408596,7.07645,-11.5092,-33.7482,0.09529877,
2,24.022,2,1.997114,379.7612,-0.8164228,0.4088014,7.07645,-11.5092,-33.7482,0.09529877,
2,24.032,2,2.002709,379.761,-0.8188378,0.4088651,7.07645,-11.5092,-33.7482,0.09529877,
2,24.042,2,2.006884,379.7402,-0.8206592,0.4089221,7.07645,-11.5092,-33.7482,0.09529877,
2,24.052,2,2.013095,379.7326,-0.8241396,0.4093893,7.07645,-11.5092,-33.7482,0.09529877,
2,24.062,2,2.011854,379.6599,-0.8223789,0.4087667,7.07645,-11.5092,-33.7482,0.09529877,
2,24.072,2,2.012581,379.7505,-0.8230696,0.4089623,7.07645,-11.5092,-33.7482,0.09529877,
2,24.082,2,2.01393,379.7833,-0.8237749,0.4090386,7.07645,-11.5092,-33.7482,0.09529877,
2,24.092,2,2.011982,379.8092,-0.8232333,0.4091653,7.07645,-11.5092,-33.7482,0.09529877,
2,24.102,2,2.014093,379.8132,-0.8245724,0.4094013,7.07645,-11.5092,-33.7482,0.09529877,
2,24.112,2,2.013472,379.8231,-0.8269889,0.4107278,7.07645,-11.5092,-33.7482,0.09529877,
2,24.122,2,2.015896,379.8387,-0.8273479,0.410412,7.07645,-11.5092,-33.7482,0.09529877,
2,24.132,2,2.016021,379.8814,-0.8271553,0.4102911,7.07645,-11.5092,-33.7482,0.09529877,
2,24.142,2,2.014602,379.8625,-0.8297628,0.4118742,7.07645,-11.5092,-33.7482,0.09529877,
2,24.152,2,2.014055,379.7972,-0.8288358,0.4115258,7.0736,-11.5092,-33.7492,0.09629822,
2,24.162,2,2.013216,379.7646,-0.8296223,0.4120881,7.0736,-11.5092,-33.7492,0.09629822,
2,24.172,2,2.011407,379.7651,-0.8304989,0.4128945,7.0736,-11.5092,-33.7492,0.09629822,
2,24.182,2,2.014976,379.7708,-0.8302993,0.4120642,7.0736,-11.5092,-33.7492,0.09629822,
2,24.192,2,2.013196,379.7677,-0.8319196,0.4132333,7.0736,-11.5092,-33.7492,0.09629822,
2,24.202,2,2.013364,379.7773,-0.831375,0.4129283,7.0736,-11.5092,-33.7492,0.09629822,
2,24.212,2,2.012316,379.783,-0.8343645,0.4146289,7.0736,-11.5092,-33.7492,0.09629822,
2,24.222,2,2.011958,379.7849,-0.834012,0.4145275,7.0736,-11.5092,-33.7492,0.09629822,
2,24.232,2,2.011981,379.7698,-0.8348378,0.4149333,7.0736,-11.5092,-33.7492,0.09629822,
2,24.242,2,2.016922,379.8158,-0.8350055,0.4139999,7.0736,-11.5092,-33.7492,0.09629822,
2,24.252,2,2.024899,379.7538,-0.8344169,0.4120782,7.0736,-11.5092,-33.7492,0.09629822,
2,24.262,2,2.027778,379.7523,-0.8338081,0.4111929,7.0736,-11.5092,-33.7492,0.09629822,
2,24.272,2,2.030485,379.7465,-0.8356344,0.4115441,7.0736,-11.5092,-33.7492,0.09629822,
2,24.282,2,2.038095,379.7226,-0.8361953,0.4102828,7.0736,-11.5092,-33.7492,0.09629822,
2,24.292,2,2.034645,379.7402,-0.8382378,0.4119824,7.0736,-11.5092,-33.7492,0.09629822,
2,24.302,2,2.03465,379.7476,-0.8402189,0.412955,7.0736,-11.5092,-33.7492,0.09629822,
2,24.312,2,2.037354,379.7592,-0.8410523,0.4128159,7.0736,-11.5092,-33.7492,0.09629822,
2,24.322,2,2.033457,379.7524,-0.8408509,0.4135081,7.0736,-11.5092,-33.7492,0.09629822,
2,24.332,2,2.032562,379.7336,-0.8404023,0.4134693,7.0736,-11.5092,-33.7492,0.09629822,
2,24.342,2,2.036658,379.738,-0.8412194,0.4130391,7.0736,-11.5092,-33.7492,0.09629822,
2,24.352,2,2.034088,379.7379,-0.8396508,0.4127899,7.0736,-11.5092,-33.7492,0.09629822,
2,24.362,2,2.032582,379.7326,-0.8379588,0.4122632,7.0736,-11.5092,-33.7492,0.09629822,
2,24.372,2,2.037525,379.7413,-0.840908,0.4127106,7.0736,-11.5092,-33.7492,0.09629822,
2,24.382,2,2.034176,379.7399,-0.8419005,0.4138779,7.0736,-11.5092,-33.7492,0.09629822,
2,24.392,2,2.033967,379.7251,-0.8430628,0.4144918,7.0736,-11.5092,-33.7492,0.09629822,
2,24.402,2,2.033325,379.7249,-0.8427986,0.4144929,7.07093,-11.5092,-33.7502,0.09729767,
2,24.412,2,2.03522,379.7317,-0.843882,0.4146392,7.07093,-11.5092,-33.7502,0.09729767,
2,24.422,2,2.034777,379.746,-0.8436447,0.4146129,7.07093,-11.5092,-33.7502,0.09729767,
2,24.432,2,2.033702,379.7552,-0.841985,0.414016,7.07093,-11.5092,-33.7502,0.09729767,
2,24.442,2,2.035549,379.7486,-0.84293,0.4141044,7.07093,-11.5092,-33.7502,0.09729767,
2,24.452,2,2.03747,379.7432,-0.842689,0.4135959,7.07093,-11.5092,-33.7502,0.09729767,
2,24.462,2,2.034127,379.7419,-0.8428323,0.4143459,7.07093,-11.5092,-33.7502,0.09729767,
2,24.472,2,2.036793,379.7474,-0.843205,0.4139865,7.07093,-11.5092,-33.7502,0.09729767,
2,24.482,2,2.040502,379.7502,-0.8416263,0.4124604,7.07093,-11.5092,-33.7502,0.09729767,
2,24.492,2,2.042009,379.7394,-0.8425151,0.4125912,7.07093,-11.5092,-33.7502,0.09729767,
2,24.502,2,2.048743,379.7082,-0.8475403,0.4136878,7.07093,-11.5092,-33.7502,0.09729767,
2,24.512,2,2.052382,379.7194,-0.8470902,0.4127353,7.07093,-11.5092,-33.7502,0.09729767,
2,24.522,2,2.055859,379.6981,-0.8433053,0.4101962,7.07093,-11.5092,-33.7502,0.09729767,
2,24.532,2,2.056646,379.7162,-0.8465686,0.4116258,7.07093,-11.5092,-33.7502,0.09729767,
2,24.542,2,2.057783,379.713,-0.845208,0.4107371,7.07093,-11.5092,-33.7502,0.09729767,
2,24.552,2,2.055284,379.708,-0.847286,0.4122476,7.07093,-11.5092,-33.7502,0.09729767,
2,24.562,2,2.05905,379.7062,-0.8471742,0.4114394,7.07093,-11.5092,-33.7502,0.09729767,
2,24.572,2,2.057696,379.7018,-0.8498298,0.4130007,7.07093,-11.5092,-33.7502,0.09729767,
2,24.582,2,2.055438,379.7083,-0.8502706,0.4136688,7.07093,-11.5092,-33.7502,0.09729767,
2,24.592,2,2.05302,379.7184,-0.850034,0.4140409,7.07093,-11.5092,-33.7502,0.09729767,
2,24.602,2,2.055264,379.718,-0.8480014,0.4125997,7.07093,-11.5092,-33.7502,0.09729767,
2,24.612,2,2.057134,379.7216,-0.8453459,0.4109338,7.06825,-11.5092,-33.7512,0.09830093,
2,24.622,2,2.058342,379.7212,-0.8469015,0.4114483,7.06825,-11.5092,-33.7512,0.09830093,
2,24.632,2,2.056407,379.7339,-0.8476952,0.4122215,7.06825,-11.5092,-33.7512,0.09830093,
2,24.642,2,2.058277,379.7341,-0.8461863,0.411114,7.06825,-11.5092,-33.7512,0.09830093,
2,24.652,2,2.059958,379.7502,-0.8471668,0.4112543,7.06825,-11.5092,-33.7512,0.09830093,
2,24.662,2,2.056562,379.7408,-0.8489605,0.4128057,7.06825,-11.5092,-33.7512,0.09830093,
2,24.672,2,2.056844,379.7379,-0.8493994,0.4129625,7.06825,-11.5092,-33.7512,0.09830093,
2,24.682,2,2.055622,379.7441,-0.8474938,0.412281,7.06825,-11.5092,-33.7512,0.09830093,
2,24.692,2,2.05525,379.7831,-0.847142,0.4121844,7.06825,-11.5092,-33.7512,0.09830093,
2,24.702,2,2.057323,379.7584,-0.8473696,0.4118796,7.06825,-11.5092,-33.7512,0.09830093,
2,24.712,2,2.057609,379.7574,-0.8446079,0.4104803,7.06825,-11.5092,-33.7512,0.09830093,
2,24.722,2,2.055222,379.742,-0.8439771,0.4106502,7.06825,-11.5092,-33.7512,0.09830093,
2,24.732,2,2.058721,379.7248,-0.8436978,0.4098165,7.06825,-11.5092,-33.7512,0.09830093,
2,24.742,2,2.062087,379.7149,-0.8448265,0.4096949,7.06825,-11.5092,-33.7512,0.09830093,
2,24.752,2,2.067689,379.6991,-0.8475453,0.4098998,7.06825,-11.5092,-33.7512,0.09830093,
2,24.762,2,2.072277,379.697,-0.8481814,0.4092992,7.06825,-11.5092,-33.7512,0.09830093,
2,24.772,2,2.076159,379.6909,-0.8481956,0.4085408,7.06825,-11.5092,-33.7512,0.09830093,
2,24.782,2,2.078174,379.6728,-0.8488758,0.4084719,7.06825,-11.5092,-33.7512,0.09830093,
2,24.792,2,2.076974,379.6915,-0.8472209,0.4079112,7.06825,-11.5092,-33.7512,0.09830093,
2,24.802,2,2.077479,379.7028,-0.8467931,0.4076061,7.06825,-11.5092,-33.7512,0.09830093,
2,24.812,2,2.077774,379.6994,-0.8450724,0.40672,7.06825,-11.5092,-33.7512,0.09830093,
2,24.822,2,2.077297,379.6973,-0.8472027,0.407839,7.06825,-11.5092,-33.7512,0.09830093,
2,24.832,2,2.079566,379.7039,-0.8489478,0.4082333,7.06825,-11.5092,-33.7512,0.09830093,
2,24.842,2,2.078322,379.695,-0.8480471,0.4080441,7.06825,-11.5092,-33.7512,0.09830093,
2,24.852,2,2.078636,379.6916,-0.8495049,0.4086838,7.06825,-11.5092,-33.7512,0.09830093,
2,24.862,2,2.079062,379.6962,-0.8487458,0.4082351,7.06537,-11.5092,-33.7521,0.0992012,
2,24.872,2,2.078918,379.6751,-0.8474535,0.4076416,7.06537,-11.5092,-33.7521,0.0992012,
2,24.882,2,2.079505,379.7146,-0.8491182,0.408327,7.06537,-11.5092,-33.7521,0.0992012,
2,24.892,2,2.078259,379.6772,-0.8469107,0.4075097,7.06537,-11.5092,-33.7521,0.0992012,
2,24.902,2,2.080561,379.674,-0.8460474,0.4066438,7.06537,-11.5092,-33.7521,0.0992012,
2,24.912,2,2.079643,379.6791,-0.8466945,0.4071345,7.06537,-11.5092,-33.7521,0.0992012,
2,24.922,2,2.079409,379.6765,-0.8464456,0.4070607,7.06537,-11.5092,-33.7521,0.0992012,
2,24.932,2,2.080514,379.6848,-0.8468319,0.4070301,7.06537,-11.5092,-33.7521,0.0992012,
2,24.942,2,2.079519,379.6989,-0.8494042,0.408462,7.06537,-11.5092,-33.7521,0.0992012,
2,24.952,2,2.078603,379.6847,-0.8493116,0.4085973,7.06537,-11.5092,-33.7521,0.0992012,
2,24.962,2,2.078773,379.7654,-0.8485262,0.4081861,7.06537,-11.5092,-33.7521,0.0992012,
2,24.972,2,2.078095,379.6883,-0.8479698,0.4080515,7.06537,-11.5092,-33.7521,0.0992012,
2,24.982,2,2.085156,379.6791,-0.8482966,0.4068265,7.06537,-11.5092,-33.7521,0.0992012,
2,24.992,2,2.090743,379.6475,-0.8477587,0.4054821,7.06537,-11.5092,-33.7521,0.0992012,
2,25.002,2,2.094716,379.6475,-0.8513765,0.40644,7.06537,-11.5092,-33.7521,0.0992012,
2,25.012,2,2.095809,379.636,-0.8515735,0.406322,7.06537,-11.5092,-33.7521,0.0992012,
2,25.022,2,2.100543,379.6363,-0.8551612,0.4071143,7.06537,-11.5092,-33.7521,0.0992012,
2,25.032,2,2.098639,379.6425,-0.8559549,0.4078619,7.06537,-11.5092,-33.7521,0.0992012,
2,25.042,2,2.098884,379.6461,-0.85467,0.4072021,7.06537,-11.5092,-33.7521,0.0992012,
2,25.052,2,2.100964,379.6545,-0.853213,0.4061055,7.06537,-11.5092,-33.7521,0.0992012,
2,25.062,2,2.100156,379.6341,-0.8524644,0.4059054,7.06537,-11.5092,-33.7521,0.0992012,
2,25.072,2,2.098715,379.6347,-0.8507628,0.4053732,7.06537,-11.5092,-33.7521,0.0992012,
2,25.082,2,2.098305,379.624,-0.8498576,0.4050209,7.06537,-11.5092,-33.7521,0.0992012,
2,25.092,2,2.100651,379.6345,-0.8516002,0.4053982,7.06537,-11.5092,-33.7521,0.0992012,
2,25.102,2,2.099902,379.6398,-0.8534227,0.4064108,7.06537,-11.5092,-33.7521,0.0992012,
2,25.112,2,2.099339,379.6445,-0.8580911,0.4087434,7.06537,-11.5092,-33.7521,0.0992012,
2,25.122,2,2.101566,379.6533,-0.8561839,0.4074028,7.06537,-11.5092,-33.7521,0.0992012,
2,25.132,2,2.097517,379.6483,-0.8511066,0.4057686,7.06537,-11.5092,-33.7521,0.0992012,
2,25.142,2,2.098362,379.6454,-0.8540738,0.4070193,7.0627,-11.5092,-33.7531,0.1002007,
2,25.152,2,2.098999,379.6536,-0.8555981,0.407622,7.0627,-11.5092,-33.7531,0.1002007,
2,25.162,2,2.101069,379.643,-0.8483222,0.4037573,7.0627,-11.5092,-33.7531,0.1002007,
2,25.172,2,2.099134,379.6557,-0.8456901,0.4028756,7.0627,-11.5092,-33.7531,0.1002007,
2,25.182,2,2.100147,379.6505,-0.8463118,0.4029773,7.0627,-11.5092,-33.7531,0.1002007,
2,25.192,2,2.099926,379.6504,-0.8463371,0.4030319,7.0627,-11.5092,-33.7531,0.1002007,
2,25.202,2,2.097504,379.6589,-0.8449113,0.4028175,7.0627,-11.5092,-33.7531,0.1002007,
2,25.212,2,2.100656,379.6665,-0.8454639,0.4024761,7.0627,-11.5092,-33.7531,0.1002007,
2,25.222,2,2.100085,379.6545,-0.8460439,0.4028617,7.0627,-11.5092,-33.7531,0.1002007,
2,25.232,2,2.099662,379.6566,-0.8422578,0.4011397,7.0627,-11.5092,-33.7531,0.1002007,
2,25.242,2,2.100358,379.6506,-0.8422946,0.4010243,7.0627,-11.5092,-33.7531,0.1002007,
2,25.252,2,2.104446,379.6421,-0.8409113,0.399588,7.0627,-11.5092,-33.7531,0.1002007,
2,25.262,2,2.110247,379.6187,-0.8429421,0.3994519,7.0627,-11.5092,-33.7531,0.1002007,
2,25.272,2,2.113112,379.6003,-0.8459827,0.4003491,7.0627,-11.5092,-33.7531,0.1002007,
2,25.282,2,2.119141,379.5994,-0.8483101,0.4003085,7.0627,-11.5092,-33.7531,0.1002007,
2,25.292,2,2.121532,379.5841,-0.8485781,0.3999836,7.0627,-11.5092,-33.7531,0.1002007,
2,25.302,2,2.119414,379.5846,-0.8495324,0.4008337,7.0627,-11.5092,-33.7531,0.1002007,
2,25.312,2,2.119254,379.5816,-0.8477014,0.3999999,7.0627,-11.5092,-33.7531,0.1002007,
2,25.322,2,2.121104,379.58,-0.8473362,0.3994788,7.0627,-11.5092,-33.7531,0.1002007,
2,25.332,2,2.121324,379.6004,-0.8471355,0.3993429,7.0627,-11.5092,-33.7531,0.1002007,
2,25.342,2,2.12108,379.5758,-0.8463829,0.399034,7.0627,-11.5092,-33.7531,0.1002007,
2,25.352,2,2.120421,379.5864,-0.8475356,0.3997015,7.0627,-11.5092,-33.7531,0.1002007,
2,25.362,2,2.120704,379.5778,-0.8477135,0.3997322,7.0627,-11.5092,-33.7531,0.1002007,
2,25.372,2,2.119918,379.5695,-0.8484356,0.400221,7.0627,-11.5092,-33.7531,0.1002007,
2,25.382,2,2.118803,379.5801,-0.849035,0.4007145,7.0627,-11.5092,-33.7531,0.1002007,
2,25.392,2,2.11871,379.5651,-0.8488575,0.4006483,7.05965,-11.5092,-33.754,0.1011009,
2,25.402,2,2.120541,379.5494,-0.8492535,0.400489,7.05965,-11.5092,-33.754,0.1011009,
2,25.412,2,2.119209,379.5621,-0.8474743,0.3999013,7.05965,-11.5092,-33.754,0.1011009,
2,25.422,2,2.118226,379.5604,-0.8455157,0.3991622,7.05965,-11.5092,-33.754,0.1011009,
2,25.432,2,2.118668,379.5587,-0.845641,0.3991381,7.05965,-11.5092,-33.754,0.1011009,
2,25.442,2,2.119946,379.5583,-0.8439261,0.3980884,7.05965,-11.5092,-33.754,0.1011009,
2,25.452,2,2.120105,379.5589,-0.8432363,0.3977334,7.05965,-11.5092,-33.754,0.1011009,
2,25.462,2,2.118169,379.5474,-0.8458928,0.3993509,7.05965,-11.5092,-33.754,0.1011009,
2,25.472,2,2.119941,379.5476,-0.8476188,0.3998313,7.05965,-11.5092,-33.754,0.1011009,
2,25.482,2,2.120063,379.5565,-0.8463087,0.3991904,7.05965,-11.5092,-33.754,0.1011009,
2,25.492,2,2.118711,379.5775,-0.8454634,0.3990461,7.05965,-11.5092,-33.754,0.1011009,
2,25.502,2,2.119596,379.5611,-0.8439039,0.3981438,7.05965,-11.5092,-33.754,0.1011009,
2,25.512,2,2.117767,379.5454,-0.841835,0.3975107,7.05965,-11.5092,-33.754,0.1011009,
2,25.522,2,2.122011,379.5448,-0.8431513,0.397336,7.05965,-11.5092,-33.754,0.1011009,
2,25.532,2,2.129549,379.5251,-0.8430607,0.395887,7.05965,-11.5092,-33.754,0.1011009,
2,25.542,2,2.134719,379.5027,-0.8461332,0.3963675,7.05965,-11.5092,-33.754,0.1011009,
2,25.552,2,2.137412,379.4952,-0.8459428,0.3957791,7.05965,-11.5092,-33.754,0.1011009,
2,25.562,2,2.142643,379.4958,-0.848199,0.3958658,7.05965,-11.5092,-33.754,0.1011009,
2,25.572,2,2.141493,379.4877,-0.8489013,0.3964063,7.05965,-11.5092,-33.754,0.1011009,
2,25.582,2,2.139593,379.5098,-0.8484395,0.3965424,7.05965,-11.5092,-33.754,0.1011009,
2,25.592,2,2.141282,379.4842,-0.8478428,0.395951,7.05965,-11.5092,-33.754,0.1011009,
2,25.602,2,2.143171,379.4795,-0.8457592,0.3946298,7.05965,-11.5092,-33.754,0.1011009,
2,25.612,2,2.14269,379.4818,-0.8440789,0.3939341,7.05965,-11.5092,-33.754,0.1011009,
2,25.622,2,2.144176,379.4837,-0.8455029,0.3943252,7.05965,-11.5092,-33.754,0.1011009,
2,25.632,2,2.141595,379.4841,-0.84331,0.3937765,7.05965,-11.5092,-33.754,0.1011009,
2,25.642,2,2.144872,379.4848,-0.8445657,0.3937604,7.05965,-11.5092,-33.754,0.1011009,
2,25.652,2,2.14352,379.491,-0.8460345,0.394694,7.05965,-11.5092,-33.754,0.1011009,
2,25.662,2,2.143167,379.4842,-0.8454865,0.3945034,7.05965,-11.5092,-33.754,0.1011009,
2,25.672,2,2.143337,379.4851,-0.8443103,0.3939233,7.05662,-11.5092,-33.755,0.1021004,
2,25.682,2,2.143368,379.489,-0.8424944,0.3930703,7.05662,-11.5092,-33.755,0.1021004,
2,25.692,2,2.139178,379.4886,-0.8418832,0.3935545,7.05662,-11.5092,-33.755,0.1021004,
2,25.702,2,2.143978,379.4903,-0.8408394,0.3921866,7.05662,-11.5092,-33.755,0.1021004,
2,25.712,2,2.139677,379.4861,-0.8396301,0.3924097,7.05662,-11.5092,-33.755,0.1021004,
2,25.722,2,2.140859,379.4833,-0.8406076,0.3926496,7.05662,-11.5092,-33.755,0.1021004,
2,25.732,2,2.140699,379.4671,-0.8409015,0.3928163,7.05662,-11.5092,-33.755,0.1021004,
2,25.742,2,2.140051,379.4666,-0.8403179,0.3926626,7.05662,-11.5092,-33.755,0.1021004,
2,25.752,2,2.140308,379.4617,-0.8400552,0.3924926,7.05662,-11.5092,-33.755,0.1021004,
2,25.762,2,2.142699,379.4655,-0.8397914,0.3919316,7.05662,-11.5092,-33.755,0.1021004,
2,25.772,2,2.142048,379.4732,-0.83927,0.3918073,7.05662,-11.5092,-33.755,0.1021004,
2,25.782,2,2.149058,379.4513,-0.8399602,0.3908503,7.05662,-11.5092,-33.755,0.1021004,
2,25.792,2,2.153292,379.4352,-0.838674,0.3894846,7.05662,-11.5092,-33.755,0.1021004,
2,25.802,2,2.157647,379.4202,-0.8385103,0.3886226,7.05662,-11.5092,-33.755,0.1021004,
2,25.812,2,2.160751,379.4003,-0.8434192,0.3903361,7.05662,-11.5092,-33.755,0.1021004,
2,25.822,2,2.16173,379.3999,-0.8424832,0.3897263,7.05662,-11.5092,-33.755,0.1021004,
2,25.832,2,2.162843,379.4059,-0.8420475,0.3893243,7.05662,-11.5092,-33.755,0.1021004,
2,25.842,2,2.163028,379.4197,-0.8429227,0.3896958,7.05662,-11.5092,-33.755,0.1021004,
2,25.852,2,2.163432,379.3428,-0.8440122,0.3901266,7.05662,-11.5092,-33.755,0.1021004,
2,25.862,2,2.163042,379.3745,-0.8436277,0.3900191,7.05662,-11.5092,-33.755,0.1021004,
2,25.872,2,2.162731,379.3796,-0.8426509,0.3896235,7.05662,-11.5092,-33.755,0.1021004,
2,25.882,2,2.162581,379.3891,-0.8444256,0.3904711,7.05662,-11.5092,-33.755,0.1021004,
2,25.892,2,2.163683,379.3884,-0.8433548,0.3897774,7.05662,-11.5092,-33.755,0.1021004,
2,25.902,2,2.163941,379.3761,-0.8418324,0.3890274,7.05662,-11.5092,-33.755,0.1021004,
2,25.912,2,2.159121,379.3694,-0.8444741,0.3911195,7.05662,-11.5092,-33.755,0.1021004,
2,25.922,2,2.161352,379.3715,-0.8462393,0.3915325,7.05375,-11.5092,-33.756,0.1030998,
2,25.932,2,2.159874,379.3672,-0.8465779,0.3919571,7.05375,-11.5092,-33.756,0.1030998,
2,25.942,2,2.163079,379.3733,-0.8447933,0.3905513,7.05375,-11.5092,-33.756,0.1030998,
2,25.952,2,2.161768,379.3667,-0.8449697,0.3908696,7.05375,-11.5092,-33.756,0.1030998,
2,25.962,2,2.15891,379.3445,-0.843779,0.3908357,7.05375,-11.5092,-33.756,0.1030998,
2,25.972,2,2.159799,379.3512,-0.8435959,0.39059,7.05375,-11.5092,-33.756,0.1030998,
2,25.982,2,2.162294,379.3489,-0.843854,0.3902587,7.05375,-11.5092,-33.756,0.1030998,
2,25.992,2,2.161464,379.3663,-0.8408719,0.3890288,7.05375,-11.5092,-33.756,0.1030998,
2,26.002,2,2.159747,379.3564,-0.8424009,0.3900461,7.05375,-11.5092,-33.756,0.1030998,
2,26.012,2,2.159113,379.3515,-0.8444742,0.3911208,7.05375,-11.5092,-33.756,0.1030998,
2,26.022,2,2.160388,379.3344,-0.84163,0.3895735,7.05375,-11.5092,-33.756,0.1030998,
2,26.032,2,2.163502,379.3997,-0.8427407,0.3895261,7.05375,-11.5092,-33.756,0.1030998,
2,26.042,2,2.16664,379.3316,-0.8436666,0.3893893,7.05375,-11.5092,-33.756,0.1030998,
2,26.052,2,2.173685,379.3066,-0.8429908,0.3878164,7.05375,-11.5092,-33.756,0.1030998,
2,26.062,2,2.177015,379.3036,-0.8422769,0.3868953,7.05375,-11.5092,-33.756,0.1030998,
2,26.072,2,2.179167,379.2856,-0.8431969,0.3869354,7.05375,-11.5092,-33.756,0.1030998,
2,26.082,2,2.183083,379.287,-0.8457263,0.3874001,7.05375,-11.5092,-33.756,0.1030998,
2,26.092,2,2.183868,379.2868,-0.8445771,0.3867345,7.05375,-11.5092,-33.756,0.1030998,
2,26.102,2,2.185044,379.2848,-0.8462183,0.3872775,7.05375,-11.5092,-33.756,0.1030998,
2,26.112,2,2.181884,379.2839,-0.8477985,0.3885626,7.05375,-11.5092,-33.756,0.1030998,
2,26.122,2,2.179993,379.2888,-0.8449113,0.3875753,7.05375,-11.5092,-33.756,0.1030998,
2,26.132,2,2.179374,379.2794,-0.8460772,0.3882203,7.05375,-11.5092,-33.756,0.1030998,
2,26.142,2,2.180714,379.2792,-0.8427538,0.3864577,7.05375,-11.5092,-33.756,0.1030998,
2,26.152,2,2.183639,379.2738,-0.8418805,0.3855401,7.05375,-11.5092,-33.756,0.1030998,
2,26.162,2,2.182633,379.2964,-0.8423389,0.3859279,7.05375,-11.5092,-33.756,0.1030998,
2,26.172,2,2.181482,379.3047,-0.8430746,0.3864687,7.05375,-11.5092,-33.756,0.1030998,
2,26.182,2,2.182627,379.2813,-0.8451607,0.3872218,7.0509,-11.5092,-33.7569,0.1040001,
2,26.192,2,2.181421,379.2875,-0.8449303,0.3873303,7.0509,-11.5092,-33.7569,0.1040001,
2,26.202,2,2.182037,379.2665,-0.845111,0.3873038,7.0509,-11.5092,-33.7569,0.1040001,
2,26.212,2,2.180646,379.268,-0.8468325,0.3883401,7.0509,-11.5092,-33.7569,0.1040001,
2,26.222,2,2.180521,379.2794,-0.8434595,0.3868156,7.0509,-11.5092,-33.7569,0.1040001,
2,26.232,2,2.181813,379.2721,-0.8451484,0.3873607,7.0509,-11.5092,-33.7569,0.1040001,
2,26.242,2,2.180909,379.2666,-0.8441768,0.3870756,7.0509,-11.5092,-33.7569,0.1040001,
2,26.252,2,2.178905,379.2486,-0.8430884,0.3869321,7.0509,-11.5092,-33.7569,0.1040001,
2,26.262,2,2.180996,379.2487,-0.8436758,0.3868306,7.0509,-11.5092,-33.7569,0.1040001,
2,26.272,2,2.179522,379.262,-0.8452972,0.3878361,7.0509,-11.5092,-33.7569,0.1040001,
2,26.282,2,2.179537,379.2578,-0.8457707,0.3880507,7.0509,-11.5092,-33.7569,0.1040001,
2,26.292,2,2.178495,379.2461,-0.8452663,0.3880047,7.0509,-11.5092,-33.7569,0.1040001,
2,26.302,2,2.18058,379.2495,-0.846254,0.3880867,7.0509,-11.5092,-33.7569,0.1040001,
2,26.312,2,2.187376,379.231,-0.8454157,0.3864976,7.0509,-11.5092,-33.7569,0.1040001,
2,26.322,2,2.190411,379.2,-0.8459656,0.3862132,7.0509,-11.5092,-33.7569,0.1040001,
2,26.332,2,2.197177,379.183,-0.8469213,0.3854589,7.0509,-11.5092,-33.7569,0.1040001,
2,26.342,2,2.201909,379.1792,-0.8462374,0.3843198,7.0509,-11.5092,-33.7569,0.1040001,
2,26.352,2,2.202772,379.1813,-0.8482114,0.3850654,7.0509,-11.5092,-33.7569,0.1040001,
2,26.362,2,2.199925,379.1702,-0.8505449,0.3866244,7.0509,-11.5092,-33.7569,0.1040001,
2,26.372,2,2.201299,379.1776,-0.8513699,0.3867579,7.0509,-11.5092,-33.7569,0.1040001,
2,26.382,2,2.20171,379.1811,-0.8508359,0.3864431,7.0509,-11.5092,-33.7569,0.1040001,
2,26.392,2,2.202875,379.1297,-0.8515751,0.3865744,7.0509,-11.5092,-33.7569,0.1040001,
2,26.402,2,2.203004,379.1607,-0.8490369,0.3853996,7.0509,-11.5092,-33.7569,0.1040001,
2,26.412,2,2.201309,379.1696,-0.8489877,0.3856739,7.0509,-11.5092,-33.7569,0.1040001,
2,26.422,2,2.202799,379.1526,-0.8492031,0.385511,7.04803,-11.5092,-33.7579,0.1049995,
2,26.432,2,2.20141,379.1492,-0.8491549,0.3857323,7.04803,-11.5092,-33.7579,0.1049995,
2,26.442,2,2.202606,379.1481,-0.8497596,0.3857974,7.04803,-11.5092,-33.7579,0.1049995,
2,26.452,2,2.203043,379.1469,-0.8527927,0.3870976,7.04803,-11.5092,-33.7579,0.1049995,
2,26.462,2,2.205077,379.1372,-0.8520059,0.3863837,7.04803,-11.5092,-33.7579,0.1049995,
2,26.472,2,2.204294,379.1353,-0.8512858,0.3861944,7.04803,-11.5092,-33.7579,0.1049995,
2,26.482,2,2.201942,379.1209,-0.851324,0.3866242,7.04803,-11.5092,-33.7579,0.1049995,
2,26.492,2,2.202528,379.1355,-0.8495284,0.3857062,7.04803,-11.5092,-33.7579,0.1049995,
2,26.502,2,2.204754,379.1315,-0.8495083,0.3853075,7.04803,-11.5092,-33.7579,0.1049995,
2,26.512,2,2.201361,379.1303,-0.8499982,0.3861239,7.04803,-11.5092,-33.7579,0.1049995,
2,26.522,2,2.202608,379.1232,-0.8482115,0.3850942,7.04803,-11.5092,-33.7579,0.1049995,
2,26.532,2,2.202306,379.1137,-0.8514743,0.3866286,7.04803,-11.5092,-33.7579,0.1049995,
2,26.542,2,2.20382,379.1147,-0.8517532,0.3864896,7.04803,-11.5092,-33.7579,0.1049995,
2,26.552,2,2.207832,379.1046,-0.8543709,0.3869728,7.04803,-11.5092,-33.7579,0.1049995,
2,26.562,2,2.211084,379.075,-0.8559714,0.3871274,7.04803,-11.5092,-33.7579,0.1049995,
2,26.572,2,2.21657,379.0568,-0.852414,0.3845645,7.04803,-11.5092,-33.7579,0.1049995,
2,26.582,2,2.224355,379.0521,-0.8512485,0.3826945,7.04803,-11.5092,-33.7579,0.1049995,
2,26.592,2,2.225203,379.0492,-0.8527368,0.3832176,7.04803,-11.5092,-33.7579,0.1049995,
2,26.602,2,2.226091,379.0416,-0.8526,0.3830031,7.04803,-11.5092,-33.7579,0.1049995,
2,26.612,2,2.223599,379.039,-0.8534406,0.3838105,7.04803,-11.5092,-33.7579,0.1049995,
2,26.622,2,2.223775,379.0453,-0.8545665,0.3842863,7.04803,-11.5092,-33.7579,0.1049995,
2,26.632,2,2.222607,379.0285,-0.8549893,0.3846785,7.04803,-11.5092,-33.7579,0.1049995,
2,26.642,2,2.224608,379.0433,-0.8555951,0.3846048,7.04803,-11.5092,-33.7579,0.1049995,
2,26.652,2,2.221551,379.0305,-0.8540406,0.3844345,7.04803,-11.5092,-33.7579,0.1049995,
2,26.662,2,2.22215,379.0132,-0.853739,0.3841951,7.04803,-11.5092,-33.7579,0.1049995,
2,26.672,2,2.222054,379.0389,-0.8532317,0.3839833,7.04803,-11.5092,-33.7579,0.1049995,
2,26.682,2,2.224138,379.0345,-0.8526372,0.3833562,7.04803,-11.5092,-33.7579,0.1049995,
2,26.692,2,2.223388,379.0309,-0.8532144,0.3837451,7.04518,-11.5092,-33.7589,0.105999,
2,26.702,2,2.222546,379.0318,-0.8526402,0.3836322,7.04518,-11.5092,-33.7589,0.105999,
2,26.712,2,2.221745,379.0261,-0.8524135,0.3836685,7.04518,-11.5092,-33.7589,0.105999,
2,26.722,2,2.221377,379.0273,-0.8550784,0.3849316,7.04518,-11.5092,-33.7589,0.105999,
2,26.732,2,2.222347,379.0457,-0.8548947,0.384681,7.04518,-11.5092,-33.7589,0.105999,
2,26.742,2,2.222215,379.004,-0.8559078,0.3851597,7.04518,-11.5092,-33.7589,0.105999,
2,26.752,2,2.22333,379.0417,-0.8570732,0.3854907,7.04518,-11.5092,-33.7589,0.105999,
2,26.762,2,2.222342,379.0184,-0.8564281,0.3853718,7.04518,-11.5092,-33.7589,0.105999,
2,26.772,2,2.223016,379.0204,-0.856349,0.3852195,7.04518,-11.5092,-33.7589,0.105999,
2,26.782,2,2.225486,379.0101,-0.8570054,0.3850869,7.04518,-11.5092,-33.7589,0.105999,
2,26.792,2,2.22281,379.0089,-0.8565759,0.3853572,7.04518,-11.5092,-33.7589,0.105999,
2,26.802,2,2.225039,379.0015,-0.8609301,0.3869281,7.04518,-11.5092,-33.7589,0.105999,
2,26.812,2,2.223546,379.022,-0.861562,0.3874721,7.04518,-11.5092,-33.7589,0.105999,
2,26.822,2,2.228272,378.9831,-0.8616928,0.3867089,7.04518,-11.5092,-33.7589,0.105999,
2,26.832,2,2.234154,378.9731,-0.859925,0.3848996,7.04518,-11.5092,-33.7589,0.105999,
2,26.842,2,2.238913,378.9605,-0.8691007,0.3881797,7.04518,-11.5092,-33.7589,0.105999,
2,26.852,2,2.24187,378.9413,-0.8704507,0.3882699,7.04518,-11.5092,-33.7589,0.105999,
2,26.862,2,2.245051,378.9456,-0.8706733,0.387819,7.04518,-11.5092,-33.7589,0.105999,
2,26.872,2,2.242614,378.9249,-0.8721387,0.3888939,7.04518,-11.5092,-33.7589,0.105999,
2,26.882,2,2.245203,378.9204,-0.8733857,0.3890007,7.04518,-11.5092,-33.7589,0.105999,
2,26.892,2,2.24432,378.9272,-0.8709294,0.3880593,7.04518,-11.5092,-33.7589,0.105999,
2,26.902,2,2.242435,378.9297,-0.8738981,0.3897095,7.04518,-11.5092,-33.7589,0.105999,
2,26.912,2,2.245883,378.9143,-0.868023,0.3864952,7.04518,-11.5092,-33.7589,0.105999,
2,26.922,2,2.245426,378.9249,-0.8723904,0.3885189,7.04518,-11.5092,-33.7589,0.105999,
2,26.932,2,2.242158,378.8862,-0.8665831,0.3864951,7.04518,-11.5092,-33.7589,0.105999,
2,26.942,2,2.244085,378.9025,-0.8691996,0.3873292,7.04518,-11.5092,-33.7589,0.105999,
2,26.952,2,2.244946,378.896,-0.8622621,0.3840905,7.04518,-11.5092,-33.7589,0.105999,
2,26.962,2,2.244446,378.887,-0.8670689,0.3863176,7.04518,-11.5092,-33.7589,0.105999,
2,26.972,2,2.24315,378.8822,-0.8633401,0.3848785,7.04518,-11.5092,-33.7589,0.105999,
2,26.982,2,2.243566,378.8726,-0.8683663,0.3870474,7.04518,-11.5092,-33.7589,0.105999,
2,26.992,2,2.245756,378.8748,-0.8629193,0.3842444,7.04213,-11.5092,-33.76,0.1070976,
2,27.002,2,2.242592,378.8835,-0.8690476,0.3875193,7.04213,-11.5092,-33.76,0.1070976,
2,27.012,2,2.243027,378.8696,-0.8698127,0.3877851,7.04213,-11.5092,-33.76,0.1070976,
2,27.022,2,2.243733,378.8787,-0.8706341,0.3880293,7.04213,-11.5092,-33.76,0.1070976,
2,27.032,2,2.242115,378.8674,-0.8677142,0.387007,7.04213,-11.5092,-33.76,0.1070976,
2,27.042,2,2.243829,378.8568,-0.866271,0.3860681,7.04213,-11.5092,-33.76,0.1070976,
2,27.052,2,2.243093,378.8651,-0.854395,0.3809004,7.04213,-11.5092,-33.76,0.1070976,
2,27.062,2,2.244654,378.8679,-0.8534572,0.3802177,7.04213,-11.5092,-33.76,0.1070976,
2,27.072,2,2.242618,378.8561,-0.8522103,0.380007,7.04213,-11.5092,-33.76,0.1070976,
2,27.082,2,2.243952,378.8567,-0.8555185,0.3812553,7.04213,-11.5092,-33.76,0.1070976,
2,27.092,2,2.243858,378.8506,-0.8557421,0.3813709,7.04213,-11.5092,-33.76,0.1070976,
2,27.102,2,2.246584,378.8462,-0.8554775,0.3807903,7.04213,-11.5092,-33.76,0.1070976,
2,27.112,2,2.248504,378.8266,-0.8559164,0.3806604,7.04213,-11.5092,-33.76,0.1070976,
2,27.122,2,2.254547,378.809,-0.8599387,0.3814241,7.04213,-11.5092,-33.76,0.1070976,
2,27.132,2,2.260763,378.7939,-0.8673257,0.3836429,7.04213,-11.5092,-33.76,0.1070976,
2,27.142,2,2.264674,378.7805,-0.8634626,0.3812746,7.04213,-11.5092,-33.76,0.1070976,
2,27.152,2,2.26524,378.7776,-0.8652259,0.3819577,7.04213,-11.5092,-33.76,0.1070976,
2,27.162,2,2.264586,378.7743,-0.8706336,0.3844559,7.04213,-11.5092,-33.76,0.1070976,
2,27.172,2,2.263578,378.7687,-0.8663279,0.382725,7.04213,-11.5092,-33.76,0.1070976,
2,27.182,2,2.262938,378.7707,-0.8693257,0.3841579,7.04213,-11.5092,-33.76,0.1070976,
2,27.192,2,2.263068,378.7747,-0.8669001,0.3830642,7.04213,-11.5092,-33.76,0.1070976,
2,27.202,2,2.262252,378.771,-0.8677658,0.3835849,7.04213,-11.5092,-33.76,0.1070976,
2,27.212,2,2.262806,378.7712,-0.8649516,0.3822474,7.04213,-11.5092,-33.76,0.1070976,
2,27.222,2,2.262106,378.7636,-0.8687125,0.3840281,7.04213,-11.5092,-33.76,0.1070976,
2,27.232,2,2.264275,378.7698,-0.8710089,0.3846745,7.04213,-11.5092,-33.76,0.1070976,
2,27.242,2,2.265716,378.7619,-0.8724381,0.3850606,7.04213,-11.5092,-33.76,0.1070976,
2,27.252,2,2.265637,378.7535,-0.8715144,0.3846664,7.04213,-11.5092,-33.76,0.1070976,
2,27.262,2,2.264935,378.7529,-0.8715055,0.3847816,7.04213,-11.5092,-33.76,0.1070976,
2,27.272,2,2.2648,378.7504,-0.8668541,0.3827509,7.03893,-11.5092,-33.761,0.1081009,
2,27.282,2,2.265681,378.7385,-0.8627236,0.380779,7.03893,-11.5092,-33.761,0.1081009,
2,27.292,2,2.263674,378.7541,-0.8679209,0.3834124,7.03893,-11.5092,-33.761,0.1081009,
2,27.302,2,2.263769,378.7512,-0.8654199,0.3822915,7.03893,-11.5092,-33.761,0.1081009,
2,27.312,2,2.263783,378.7317,-0.8600534,0.3799187,7.03893,-11.5092,-33.761,0.1081009,
2,27.322,2,2.264158,378.7278,-0.8668084,0.3828392,7.03893,-11.5092,-33.761,0.1081009,
2,27.332,2,2.263527,378.7314,-0.8651524,0.3822142,7.03893,-11.5092,-33.761,0.1081009,
2,27.342,2,2.265956,378.7325,-0.865571,0.3819893,7.03893,-11.5092,-33.761,0.1081009,
2,27.352,2,2.264672,378.726,-0.8706036,0.3844281,7.03893,-11.5092,-33.761,0.1081009,
2,27.362,2,2.264528,378.7181,-0.8658031,0.3823327,7.03893,-11.5092,-33.761,0.1081009,
2,27.372,2,2.262833,378.7458,-0.8655201,0.382494,7.03893,-11.5092,-33.761,0.1081009,
2,27.382,2,2.26213,378.7098,-0.8616748,0.380913,7.03893,-11.5092,-33.761,0.1081009,
2,27.392,2,2.270683,378.7345,-0.8649105,0.3809032,7.03893,-11.5092,-33.761,0.1081009,
2,27.402,2,2.271592,378.6916,-0.8657615,0.3811255,7.03893,-11.5092,-33.761,0.1081009,
2,27.412,2,2.27669,378.6482,-0.8647415,0.379824,7.03893,-11.5092,-33.761,0.1081009,
