Repository: jacquesNIT/Polymer-Scratching

Files Structure:

<material>_<maximum_load>_<load_rate>_<sample_number>_<try_number>

- sample_number (s1, s2, ...) is used to indicate another iteration of the same test.
- try_number (1, 2, ...) simply indicates that precedent tests failed, it does not matter.

Scratch Process:

All scratchs were performed using the Rockwell indenter with the "Scratch.Rx" model in MFT. 
All tests have at a length of 2mm and a progressive load.

The same results are also accessible on the scratch pc of the lab, in the "jacques/second_batch" folder.
The "Additionnal_Batch" folder contains unverified results that were used to test the machine, it is advised not to use those.

General Notes:

File: Lab results/Main_Batch/PMMAGS/15N/PMMAGS_15N.csv (part 7 of 39)
Recipe, UpperSample, LowerSample, OtherInfo, Averaging, LogFrequency, Type, Radius,TestDate, Operator, Customer, RefStd, Temperature, RH, Liquid, LastCalibDate, LCFz, LCFx, Tip, OtherData, samplevs
scratch only.Rx,,,,10,1000,Scratch,1,9/2/2026 1:20:43 PM,,,ASTM/ISO,,,N/A,N/A,,,,Linear: 0.1 to 15;5;2;0.671141,0.3,
Step, Timestamp, RecipeStep, DAQ.Fz (N),DAQ.CAP (um),DAQ.Fx (N),DAQ.COF (),XYZ.X Position (mm),XYZ.Y Position (mm),XYZ.Z Position (mm),XYZ.Z Depth (mm),
2,27.422,2,2.284198,378.6239,-0.8623899,0.377546,7.03893,-11.5092,-33.761,0.1081009,
2,27.432,2,2.28678,378.6274,-0.8668222,0.379058,7.03893,-11.5092,-33.761,0.1081009,
2,27.442,2,2.286088,378.6215,-0.865422,0.3785603,7.03893,-11.5092,-33.761,0.1081009,
2,27.452,2,2.286741,378.6388,-0.8616934,0.3768215,7.03893,-11.5092,-33.761,0.1081009,
2,27.462,2,2.285247,378.5704,-0.8687521,0.3801568,7.03893,-11.5092,-33.761,0.1081009,
2,27.472,2,2.28411,378.6045,-0.8701357,0.3809517,7.03893,-11.5092,-33.761,0.1081009,
2,27.482,2,2.285951,378.5962,-0.8613886,0.3768186,7.03893,-11.5092,-33.761,0.1081009,
2,27.492,2,2.284996,378.587,-0.8596113,0.3761982,7.03893,-11.5092,-33.761,0.1081009,
2,27.502,2,2.288219,378.5904,-0.8614863,0.3764877,7.03893,-11.5092,-33.761,0.1081009,
2,27.512,2,2.287634,378.5853,-0.8609059,0.3763302,7.03893,-11.5092,-33.761,0.1081009,
2,27.522,2,2.286148,378.5826,-0.8584877,0.3755171,7.03605,-11.5092,-33.7621,0.1091995,
2,27.532,2,2.285002,378.5763,-0.8576866,0.3753549,7.03605,-11.5092,-33.7621,0.1091995,
2,27.542,2,2.285797,378.571,-0.8570114,0.374929,7.03605,-11.5092,-33.7621,0.1091995,
2,27.552,2,2.285774,378.5618,-0.8573449,0.3750786,7.03605,-11.5092,-33.7621,0.1091995,
2,27.562,2,2.286084,378.565,-0.8561243,0.3744937,7.03605,-11.5092,-33.7621,0.1091995,
2,27.572,2,2.287071,378.5634,-0.8555502,0.3740812,7.03605,-11.5092,-33.7621,0.1091995,
2,27.582,2,2.287066,378.5584,-0.8572332,0.3748178,7.03605,-11.5092,-33.7621,0.1091995,
2,27.592,2,2.285173,378.547,-0.8555908,0.3744096,7.03605,-11.5092,-33.7621,0.1091995,
2,27.602,2,2.28703,378.5429,-0.8544432,0.3736038,7.03605,-11.5092,-33.7621,0.1091995,
2,27.612,2,2.285843,378.5312,-0.8561548,0.3745466,7.03605,-11.5092,-33.7621,0.1091995,
2,27.622,2,2.286441,378.5419,-0.8558375,0.3743098,7.03605,-11.5092,-33.7621,0.1091995,
2,27.632,2,2.285536,378.5435,-0.8578496,0.3753385,7.03605,-11.5092,-33.7621,0.1091995,
2,27.642,2,2.285246,378.6181,-0.8552446,0.3742462,7.03605,-11.5092,-33.7621,0.1091995,
2,27.652,2,2.289528,378.4903,-0.8564166,0.3740581,7.03605,-11.5092,-33.7621,0.1091995,
2,27.662,2,2.295137,378.4945,-0.8555759,0.3727777,7.03605,-11.5092,-33.7621,0.1091995,
2,27.672,2,2.29972,378.4763,-0.855776,0.3721219,7.03605,-11.5092,-33.7621,0.1091995,
2,27.682,2,2.304654,378.4675,-0.8564491,0.3716172,7.03605,-11.5092,-33.7621,0.1091995,
2,27.692,2,2.307929,378.4557,-0.8574184,0.3715099,7.03605,-11.5092,-33.7621,0.1091995,
2,27.702,2,2.306822,378.4584,-0.8594215,0.3725565,7.03605,-11.5092,-33.7621,0.1091995,
2,27.712,2,2.30788,378.4513,-0.861667,0.3733587,7.03605,-11.5092,-33.7621,0.1091995,
2,27.722,2,2.305811,378.4514,-0.8608021,0.3733186,7.03605,-11.5092,-33.7621,0.1091995,
2,27.732,2,2.304447,378.4815,-0.8625696,0.3743066,7.03605,-11.5092,-33.7621,0.1091995,
2,27.742,2,2.304616,378.4517,-0.8608373,0.3735275,7.03605,-11.5092,-33.7621,0.1091995,
2,27.752,2,2.307569,378.4435,-0.8595457,0.3724897,7.03605,-11.5092,-33.7621,0.1091995,
2,27.762,2,2.304847,378.4388,-0.8583519,0.3724117,7.03605,-11.5092,-33.7621,0.1091995,
2,27.772,2,2.306117,378.4232,-0.8591298,0.3725439,7.03605,-11.5092,-33.7621,0.1091995,
2,27.782,2,2.306335,378.4293,-0.8583945,0.3721898,7.03605,-11.5092,-33.7621,0.1091995,
2,27.792,2,2.306101,378.4249,-0.8598452,0.3728568,7.03605,-11.5092,-33.7621,0.1091995,
2,27.802,2,2.307476,378.4154,-0.8590603,0.3722944,7.03605,-11.5092,-33.7621,0.1091995,
2,27.812,2,2.30644,378.4154,-0.8586954,0.3723034,7.03605,-11.5092,-33.7621,0.1091995,
2,27.822,2,2.305038,378.4071,-0.8579303,0.3721978,7.03605,-11.5092,-33.7621,0.1091995,
2,27.832,2,2.305129,378.4034,-0.8573472,0.3719303,7.03285,-11.5092,-33.7632,0.1102982,
2,27.842,2,2.307013,378.3944,-0.8530053,0.3697445,7.03285,-11.5092,-33.7632,0.1102982,
2,27.852,2,2.305452,378.4008,-0.8527017,0.3698631,7.03285,-11.5092,-33.7632,0.1102982,
2,27.862,2,2.305716,378.3928,-0.854718,0.3706953,7.03285,-11.5092,-33.7632,0.1102982,
2,27.872,2,2.308049,378.3769,-0.8545582,0.3702513,7.03285,-11.5092,-33.7632,0.1102982,
2,27.882,2,2.306659,378.3699,-0.8549983,0.3706652,7.03285,-11.5092,-33.7632,0.1102982,
2,27.892,2,2.306543,378.3656,-0.8547323,0.3705686,7.03285,-11.5092,-33.7632,0.1102982,
2,27.902,2,2.3074,378.369,-0.8558939,0.3709344,7.03285,-11.5092,-33.7632,0.1102982,
2,27.912,2,2.306048,378.404,-0.8534075,0.3700736,7.03285,-11.5092,-33.7632,0.1102982,
2,27.922,2,2.30619,378.3558,-0.8526754,0.3697333,7.03285,-11.5092,-33.7632,0.1102982,
2,27.932,2,2.307184,378.3483,-0.853171,0.3697888,7.03285,-11.5092,-33.7632,0.1102982,
2,27.942,2,2.313593,378.3361,-0.8515518,0.3680647,7.03285,-11.5092,-33.7632,0.1102982,
2,27.952,2,2.317321,378.3034,-0.8523325,0.3678094,7.03285,-11.5092,-33.7632,0.1102982,
2,27.962,2,2.324344,378.2861,-0.8535008,0.3672008,7.03285,-11.5092,-33.7632,0.1102982,
2,27.972,2,2.329125,378.2711,-0.8566333,0.367792,7.03285,-11.5092,-33.7632,0.1102982,
2,27.982,2,2.329426,378.2614,-0.8576385,0.368176,7.03285,-11.5092,-33.7632,0.1102982,
2,27.992,2,2.328934,378.2468,-0.8578196,0.3683314,7.03285,-11.5092,-33.7632,0.1102982,
2,28.002,2,2.331783,378.2296,-0.8576077,0.3677905,7.03285,-11.5092,-33.7632,0.1102982,
2,28.012,2,2.329664,378.2417,-0.854947,0.366983,7.03285,-11.5092,-33.7632,0.1102982,
2,28.022,2,2.331321,378.2325,-0.8554047,0.3669184,7.03285,-11.5092,-33.7632,0.1102982,
2,28.032,2,2.327999,378.2325,-0.8565814,0.3679475,7.03285,-11.5092,-33.7632,0.1102982,
2,28.042,2,2.329478,378.2236,-0.8561933,0.3675473,7.03285,-11.5092,-33.7632,0.1102982,
2,28.052,2,2.328691,378.2072,-0.8573772,0.3681799,7.03285,-11.5092,-33.7632,0.1102982,
2,28.062,2,2.331848,378.203,-0.8573298,0.3676611,7.03285,-11.5092,-33.7632,0.1102982,
2,28.072,2,2.33007,378.1987,-0.8584547,0.3684245,7.02962,-11.5092,-33.7643,0.1114006,
2,28.082,2,2.330483,378.1996,-0.8563361,0.36745,7.02962,-11.5092,-33.7643,0.1114006,
2,28.092,2,2.328878,378.193,-0.855481,0.3673362,7.02962,-11.5092,-33.7643,0.1114006,
2,28.102,2,2.328019,378.1762,-0.8565866,0.3679466,7.02962,-11.5092,-33.7643,0.1114006,
2,28.112,2,2.327874,378.1785,-0.8550488,0.3673088,7.02962,-11.5092,-33.7643,0.1114006,
2,28.122,2,2.330442,378.178,-0.854507,0.3666716,7.02962,-11.5092,-33.7643,0.1114006,
2,28.132,2,2.32843,378.1746,-0.8546012,0.3670289,7.02962,-11.5092,-33.7643,0.1114006,
2,28.142,2,2.329713,378.1746,-0.8559058,0.3673868,7.02962,-11.5092,-33.7643,0.1114006,
2,28.152,2,2.328054,378.1591,-0.856807,0.3680357,7.02962,-11.5092,-33.7643,0.1114006,
2,28.162,2,2.327834,378.1455,-0.8557223,0.3676046,7.02962,-11.5092,-33.7643,0.1114006,
2,28.172,2,2.326645,378.1475,-0.8536102,0.3668846,7.02962,-11.5092,-33.7643,0.1114006,
2,28.182,2,2.326725,378.1212,-0.8539993,0.3670393,7.02962,-11.5092,-33.7643,0.1114006,
2,28.192,2,2.329672,378.1391,-0.853419,0.3663258,7.02962,-11.5092,-33.7643,0.1114006,
2,28.202,2,2.336494,378.1214,-0.8536811,0.3653684,7.02962,-11.5092,-33.7643,0.1114006,
2,28.212,2,2.340086,378.1022,-0.8526946,0.364386,7.02962,-11.5092,-33.7643,0.1114006,
2,28.222,2,2.344095,378.0862,-0.8555578,0.3649842,7.02962,-11.5092,-33.7643,0.1114006,
2,28.232,2,2.350511,378.079,-0.8561691,0.3642481,7.02962,-11.5092,-33.7643,0.1114006,
2,28.242,2,2.349408,378.0802,-0.8566745,0.3646342,7.02962,-11.5092,-33.7643,0.1114006,
2,28.252,2,2.349574,378.0827,-0.857171,0.3648198,7.02962,-11.5092,-33.7643,0.1114006,
2,28.262,2,2.350363,378.0696,-0.858562,0.365289,7.02962,-11.5092,-33.7643,0.1114006,
2,28.272,2,2.350144,378.0304,-0.8568968,0.3646146,7.02962,-11.5092,-33.7643,0.1114006,
2,28.282,2,2.348737,378.05,-0.854628,0.3638671,7.02962,-11.5092,-33.7643,0.1114006,
2,28.292,2,2.350032,378.0443,-0.8535677,0.3632154,7.02962,-11.5092,-33.7643,0.1114006,
2,28.302,2,2.34996,378.0354,-0.851886,0.3625108,7.02962,-11.5092,-33.7643,0.1114006,
2,28.312,2,2.349369,378.0219,-0.8518187,0.3625734,7.02962,-11.5092,-33.7643,0.1114006,
2,28.322,2,2.349144,378.0202,-0.8531042,0.3631553,7.02712,-11.5092,-33.7654,0.1124992,
2,28.332,2,2.34928,378.008,-0.8542881,0.3636383,7.02712,-11.5092,-33.7654,0.1124992,
2,28.342,2,2.349167,378.0105,-0.8563423,0.3645301,7.02712,-11.5092,-33.7654,0.1124992,
2,28.352,2,2.348564,378.0082,-0.854803,0.3639684,7.02712,-11.5092,-33.7654,0.1124992,
2,28.362,2,2.347095,378.0099,-0.8516095,0.3628355,7.02712,-11.5092,-33.7654,0.1124992,
2,28.372,2,2.347686,377.987,-0.8502215,0.362153,7.02712,-11.5092,-33.7654,0.1124992,
2,28.382,2,2.346675,377.9778,-0.8492668,0.3619022,7.02712,-11.5092,-33.7654,0.1124992,
2,28.392,2,2.34674,377.9669,-0.847243,0.3610298,7.02712,-11.5092,-33.7654,0.1124992,
2,28.402,2,2.352703,377.958,-0.8496042,0.3611184,7.02712,-11.5092,-33.7654,0.1124992,
2,28.412,2,2.356242,377.9443,-0.850616,0.3610054,7.02712,-11.5092,-33.7654,0.1124992,
2,28.422,2,2.362129,377.9234,-0.8533716,0.3612722,7.02712,-11.5092,-33.7654,0.1124992,
2,28.432,2,2.368823,377.9043,-0.8544224,0.360695,7.02712,-11.5092,-33.7654,0.1124992,
2,28.442,2,2.369225,377.8886,-0.8545129,0.360672,7.02712,-11.5092,-33.7654,0.1124992,
2,28.452,2,2.371689,377.8762,-0.8554769,0.3607037,7.02712,-11.5092,-33.7654,0.1124992,
2,28.462,2,2.368211,377.8683,-0.8544776,0.3608115,7.02712,-11.5092,-33.7654,0.1124992,
2,28.472,2,2.370484,377.8573,-0.8554299,0.3608672,7.02712,-11.5092,-33.7654,0.1124992,
2,28.482,2,2.371972,377.8513,-0.8529463,0.3595937,7.02712,-11.5092,-33.7654,0.1124992,
2,28.492,2,2.370687,377.8265,-0.8547169,0.3605354,7.02712,-11.5092,-33.7654,0.1124992,
2,28.502,2,2.369806,377.8255,-0.8570715,0.3616631,7.02712,-11.5092,-33.7654,0.1124992,
2,28.512,2,2.369012,377.8106,-0.8542701,0.3606019,7.02712,-11.5092,-33.7654,0.1124992,
2,28.522,2,2.370731,377.8081,-0.8551202,0.360699,7.02712,-11.5092,-33.7654,0.1124992,
2,28.532,2,2.370043,377.7963,-0.8549746,0.3607423,7.02712,-11.5092,-33.7654,0.1124992,
2,28.542,2,2.370173,377.7448,-0.8548009,0.3606492,7.02712,-11.5092,-33.7654,0.1124992,
2,28.552,2,2.36944,377.8039,-0.8556122,0.3611031,7.02712,-11.5092,-33.7654,0.1124992,
2,28.562,2,2.369581,377.7938,-0.8568914,0.3616214,7.02443,-11.5092,-33.7665,0.1135979,
2,28.572,2,2.369662,377.7867,-0.8573072,0.3617846,7.02443,-11.5092,-33.7665,0.1135979,
2,28.582,2,2.368582,377.7857,-0.8582959,0.3623669,7.02443,-11.5092,-33.7665,0.1135979,
2,28.592,2,2.368945,377.7696,-0.858345,0.3623323,7.02443,-11.5092,-33.7665,0.1135979,
2,28.602,2,2.369727,377.7597,-0.8605636,0.3631489,7.02443,-11.5092,-33.7665,0.1135979,
2,28.612,2,2.369011,377.7575,-0.8618926,0.3638195,7.02443,-11.5092,-33.7665,0.1135979,
2,28.622,2,2.368925,377.7521,-0.8617278,0.3637632,7.02443,-11.5092,-33.7665,0.1135979,
2,28.632,2,2.367491,377.7515,-0.8620018,0.3640994,7.02443,-11.5092,-33.7665,0.1135979,
2,28.642,2,2.368054,377.7559,-0.8617174,0.3638926,7.02443,-11.5092,-33.7665,0.1135979,
2,28.652,2,2.369667,377.751,-0.8606147,0.3631797,7.02443,-11.5092,-33.7665,0.1135979,
2,28.662,2,2.37227,377.7388,-0.8613013,0.3630705,7.02443,-11.5092,-33.7665,0.1135979,
2,28.672,2,2.380042,377.709,-0.8621876,0.3622572,7.02443,-11.5092,-33.7665,0.1135979,
2,28.682,2,2.385942,377.6895,-0.8664448,0.3631457,7.02443,-11.5092,-33.7665,0.1135979,
2,28.692,2,2.388957,377.6855,-0.867945,0.3633154,7.02443,-11.5092,-33.7665,0.1135979,
2,28.702,2,2.389956,377.6731,-0.8688526,0.3635434,7.02443,-11.5092,-33.7665,0.1135979,
2,28.712,2,2.391429,377.6682,-0.8698446,0.3637342,7.02443,-11.5092,-33.7665,0.1135979,
2,28.722,2,2.392061,377.6641,-0.8718895,0.3644929,7.02443,-11.5092,-33.7665,0.1135979,
2,28.732,2,2.394467,377.6511,-0.8699366,0.3633111,7.02443,-11.5092,-33.7665,0.1135979,
2,28.742,2,2.391058,377.6648,-0.8707376,0.3641641,7.02443,-11.5092,-33.7665,0.1135979,
2,28.752,2,2.390038,377.6563,-0.870854,0.3643682,7.02443,-11.5092,-33.7665,0.1135979,
2,28.762,2,2.392542,377.6509,-0.8738262,0.3652292,7.02443,-11.5092,-33.7665,0.1135979,
2,28.772,2,2.390618,377.6392,-0.8750843,0.3660493,7.02443,-11.5092,-33.7665,0.1135979,
2,28.782,2,2.39166,377.6447,-0.8761424,0.3663324,7.02443,-11.5092,-33.7665,0.1135979,
2,28.792,2,2.391841,377.6378,-0.8779743,0.3670705,7.02157,-11.5092,-33.7676,0.1147003,
2,28.802,2,2.391552,377.6478,-0.8795463,0.3677721,7.02157,-11.5092,-33.7676,0.1147003,
2,28.812,2,2.390687,377.6489,-0.8801334,0.3681509,7.02157,-11.5092,-33.7676,0.1147003,
2,28.822,2,2.390741,377.6398,-0.8787229,0.3675526,7.02157,-11.5092,-33.7676,0.1147003,
2,28.832,2,2.390954,377.6397,-0.8788508,0.3675734,7.02157,-11.5092,-33.7676,0.1147003,
2,28.842,2,2.390515,377.611,-0.8787741,0.3676086,7.02157,-11.5092,-33.7676,0.1147003,
2,28.852,2,2.390431,377.6238,-0.88083,0.3684816,7.02157,-11.5092,-33.7676,0.1147003,
2,28.862,2,2.389024,377.6178,-0.8820218,0.3691976,7.02157,-11.5092,-33.7676,0.1147003,
2,28.872,2,2.389224,377.6143,-0.8855795,0.3706557,7.02157,-11.5092,-33.7676,0.1147003,
2,28.882,2,2.389966,377.6047,-0.8862296,0.3708126,7.02157,-11.5092,-33.7676,0.1147003,
2,28.892,2,2.390218,377.5914,-0.8864398,0.3708615,7.02157,-11.5092,-33.7676,0.1147003,
2,28.902,2,2.387388,377.6014,-0.8875641,0.3717721,7.02157,-11.5092,-33.7676,0.1147003,
2,28.912,2,2.389861,377.5955,-0.8890459,0.3720074,7.02157,-11.5092,-33.7676,0.1147003,
2,28.922,2,2.390487,377.6068,-0.8889846,0.3718843,7.02157,-11.5092,-33.7676,0.1147003,
2,28.932,2,2.393563,377.5925,-0.8917042,0.3725426,7.02157,-11.5092,-33.7676,0.1147003,
2,28.942,2,2.399242,377.5696,-0.892844,0.3721359,7.02157,-11.5092,-33.7676,0.1147003,
2,28.952,2,2.403092,377.5464,-0.8948303,0.3723663,7.02157,-11.5092,-33.7676,0.1147003,
2,28.962,2,2.409575,377.535,-0.8993065,0.373222,7.02157,-11.5092,-33.7676,0.1147003,
2,28.972,2,2.410168,377.5228,-0.902101,0.3742897,7.02157,-11.5092,-33.7676,0.1147003,
2,28.982,2,2.4131,377.5098,-0.9032751,0.3743214,7.02157,-11.5092,-33.7676,0.1147003,
2,28.992,2,2.411378,377.5026,-0.9055126,0.3755166,7.02157,-11.5092,-33.7676,0.1147003,
2,29.002,2,2.411546,377.4928,-0.9041863,0.3749406,7.02157,-11.5092,-33.7676,0.1147003,
2,29.012,2,2.412548,377.4923,-0.9044795,0.3749063,7.02157,-11.5092,-33.7676,0.1147003,
2,29.022,2,2.41218,377.4915,-0.9053465,0.3753229,7.02157,-11.5092,-33.7676,0.1147003,
2,29.032,2,2.410529,377.493,-0.9078609,0.3766231,7.02157,-11.5092,-33.7676,0.1147003,
2,29.042,2,2.411275,377.487,-0.9117991,0.3781398,7.02157,-11.5092,-33.7676,0.1147003,
2,29.052,2,2.410233,377.5023,-0.9130783,0.3788341,7.02157,-11.5092,-33.7676,0.1147003,
2,29.062,2,2.412052,377.4954,-0.9110461,0.3777059,7.02157,-11.5092,-33.7676,0.1147003,
2,29.072,2,2.409711,377.4811,-0.913649,0.379153,7.02157,-11.5092,-33.7676,0.1147003,
2,29.082,2,2.410179,377.4904,-0.9151791,0.3797142,7.02157,-11.5092,-33.7676,0.1147003,
2,29.092,2,2.411174,377.483,-0.9151378,0.3795403,7.02157,-11.5092,-33.7676,0.1147003,
2,29.102,2,2.412309,377.4789,-0.914711,0.3791848,7.01853,-11.5092,-33.7687,0.115799,
2,29.112,2,2.41174,377.4723,-0.9150978,0.3794347,7.01853,-11.5092,-33.7687,0.115799,
2,29.122,2,2.412445,377.4763,-0.9167832,0.3800223,7.01853,-11.5092,-33.7687,0.115799,
2,29.132,2,2.410812,377.4748,-0.9178007,0.3807019,7.01853,-11.5092,-33.7687,0.115799,
2,29.142,2,2.411591,377.4847,-0.9213997,0.3820712,7.01853,-11.5092,-33.7687,0.115799,
2,29.152,2,2.409962,377.4767,-0.9233043,0.3831198,7.01853,-11.5092,-33.7687,0.115799,
2,29.162,2,2.411701,377.4603,-0.9223863,0.3824629,7.01853,-11.5092,-33.7687,0.115799,
2,29.172,2,2.413648,377.4591,-0.9223754,0.3821499,7.01853,-11.5092,-33.7687,0.115799,
2,29.182,2,2.415125,377.4646,-0.9234541,0.3823628,7.01853,-11.5092,-33.7687,0.115799,
2,29.192,2,2.412335,377.4667,-0.9234243,0.3827927,7.01853,-11.5092,-33.7687,0.115799,
2,29.202,2,2.415608,377.4582,-0.9232457,0.3822002,7.01853,-11.5092,-33.7687,0.115799,
2,29.212,2,2.419861,377.4537,-0.9247034,0.3821308,7.01853,-11.5092,-33.7687,0.115799,
2,29.222,2,2.425216,377.429,-0.9283714,0.3827995,7.01853,-11.5092,-33.7687,0.115799,
2,29.232,2,2.429842,377.4149,-0.9360456,0.3852289,7.01853,-11.5092,-33.7687,0.115799,
2,29.242,2,2.433748,377.4191,-0.9404968,0.3864398,7.01853,-11.5092,-33.7687,0.115799,
2,29.252,2,2.437019,377.4117,-0.9347614,0.3835676,7.01853,-11.5092,-33.7687,0.115799,
2,29.262,2,2.430825,377.397,-0.950308,0.3909406,7.01853,-11.5092,-33.7687,0.115799,
2,29.272,2,2.431984,377.4043,-0.9462708,0.3890941,7.01853,-11.5092,-33.7687,0.115799,
2,29.282,2,2.43173,377.3982,-0.9451936,0.3886919,7.01853,-11.5092,-33.7687,0.115799,
2,29.292,2,2.430617,377.3957,-0.9486471,0.3902906,7.01853,-11.5092,-33.7687,0.115799,
2,29.302,2,2.431743,377.3954,-0.9400733,0.3865841,7.01853,-11.5092,-33.7687,0.115799,
2,29.312,2,2.43415,377.4042,-0.9386165,0.3856035,7.01853,-11.5092,-33.7687,0.115799,
2,29.322,2,2.433231,377.4044,-0.9421366,0.3871957,7.01853,-11.5092,-33.7687,0.115799,
2,29.332,2,2.43333,377.3847,-0.9411324,0.3867672,7.0155,-11.5092,-33.7698,0.1168976,
2,29.342,2,2.433356,377.3702,-0.941533,0.3869278,7.0155,-11.5092,-33.7698,0.1168976,
2,29.352,2,2.433707,377.403,-0.9415525,0.38688,7.0155,-11.5092,-33.7698,0.1168976,
2,29.362,2,2.434279,377.3959,-0.9436699,0.3876589,7.0155,-11.5092,-33.7698,0.1168976,
2,29.372,2,2.433645,377.3911,-0.9439523,0.3878758,7.0155,-11.5092,-33.7698,0.1168976,
2,29.382,2,2.435397,377.3842,-0.9451745,0.3880987,7.0155,-11.5092,-33.7698,0.1168976,
2,29.392,2,2.43359,377.3784,-0.9442019,0.3879873,7.0155,-11.5092,-33.7698,0.1168976,
2,29.402,2,2.433236,377.3812,-0.9469277,0.3891639,7.0155,-11.5092,-33.7698,0.1168976,
2,29.412,2,2.432402,377.3788,-0.9492306,0.3902441,7.0155,-11.5092,-33.7698,0.1168976,
2,29.422,2,2.435338,377.3622,-0.9497992,0.3900071,7.0155,-11.5092,-33.7698,0.1168976,
2,29.432,2,2.433203,377.4888,-0.9508968,0.3908004,7.0155,-11.5092,-33.7698,0.1168976,
2,29.442,2,2.433344,377.3685,-0.9495515,0.390225,7.0155,-11.5092,-33.7698,0.1168976,
2,29.452,2,2.433445,377.3712,-0.9496416,0.3902458,7.0155,-11.5092,-33.7698,0.1168976,
2,29.462,2,2.435248,377.3626,-0.9501978,0.3901852,7.0155,-11.5092,-33.7698,0.1168976,
2,29.472,2,2.440815,377.3223,-0.9547412,0.3911567,7.0155,-11.5092,-33.7698,0.1168976,
2,29.482,2,2.444966,377.3393,-0.9566739,0.3912832,7.0155,-11.5092,-33.7698,0.1168976,
2,29.492,2,2.452103,377.3193,-0.9611978,0.3919892,7.0155,-11.5092,-33.7698,0.1168976,
2,29.502,2,2.45436,377.2828,-0.9601874,0.391217,7.0155,-11.5092,-33.7698,0.1168976,
2,29.512,2,2.454414,377.2944,-0.9622492,0.3920484,7.0155,-11.5092,-33.7698,0.1168976,
2,29.522,2,2.454889,377.3188,-0.9630886,0.3923145,7.0155,-11.5092,-33.7698,0.1168976,
2,29.532,2,2.453598,377.2966,-0.9643222,0.3930237,7.0155,-11.5092,-33.7698,0.1168976,
2,29.542,2,2.454326,377.2866,-0.9646423,0.3930376,7.0155,-11.5092,-33.7698,0.1168976,
2,29.552,2,2.455051,377.2835,-0.9612348,0.3915335,7.0155,-11.5092,-33.7698,0.1168976,
2,29.562,2,2.454713,377.2895,-0.9606484,0.3913486,7.0155,-11.5092,-33.7698,0.1168976,
2,29.572,2,2.454309,377.2729,-0.9633157,0.3924998,7.01263,-11.5092,-33.7709,0.118,
2,29.582,2,2.455962,377.2881,-0.9648663,0.3928669,7.01263,-11.5092,-33.7709,0.118,
2,29.592,2,2.454641,377.2834,-0.9668574,0.3938896,7.01263,-11.5092,-33.7709,0.118,
2,29.602,2,2.452653,377.2915,-0.9673836,0.3944234,7.01263,-11.5092,-33.7709,0.118,
2,29.612,2,2.452214,377.2166,-0.9689475,0.3951317,7.01263,-11.5092,-33.7709,0.118,
2,29.622,2,2.454759,377.2582,-0.9667439,0.3938244,7.01263,-11.5092,-33.7709,0.118,
2,29.632,2,2.454827,377.2672,-0.966381,0.3936657,7.01263,-11.5092,-33.7709,0.118,
2,29.642,2,2.454939,377.2747,-0.9656603,0.393354,7.01263,-11.5092,-33.7709,0.118,
2,29.652,2,2.455323,377.2674,-0.9678382,0.3941795,7.01263,-11.5092,-33.7709,0.118,
2,29.662,2,2.454832,377.266,-0.968551,0.3945487,7.01263,-11.5092,-33.7709,0.118,
2,29.672,2,2.455532,377.2649,-0.9684398,0.3943911,7.01263,-11.5092,-33.7709,0.118,
2,29.682,2,2.459062,377.2508,-0.9713062,0.3949906,7.01263,-11.5092,-33.7709,0.118,
2,29.692,2,2.463544,377.2269,-0.9717507,0.3944524,7.01263,-11.5092,-33.7709,0.118,
2,29.702,2,2.467939,377.2403,-0.9716724,0.3937181,7.01263,-11.5092,-33.7709,0.118,
2,29.712,2,2.474777,377.2058,-0.9732892,0.3932835,7.01263,-11.5092,-33.7709,0.118,
2,29.722,2,2.479642,377.2016,-0.9728671,0.3923418,7.01263,-11.5092,-33.7709,0.118,
2,29.732,2,2.478923,377.2046,-0.9746342,0.3931684,7.01263,-11.5092,-33.7709,0.118,
2,29.742,2,2.478273,377.2119,-0.9741061,0.3930584,7.01263,-11.5092,-33.7709,0.118,
2,29.752,2,2.477505,377.2089,-0.9772825,0.3944624,7.01263,-11.5092,-33.7709,0.118,
2,29.762,2,2.478096,377.2117,-0.977658,0.3945198,7.01263,-11.5092,-33.7709,0.118,
2,29.772,2,2.47584,377.1999,-0.9811372,0.3962846,7.01263,-11.5092,-33.7709,0.118,
2,29.782,2,2.47762,377.2043,-0.9816465,0.3962055,7.01263,-11.5092,-33.7709,0.118,
2,29.792,2,2.479928,377.194,-0.9815376,0.3957927,7.01048,-11.5092,-33.772,0.1190987,
2,29.802,2,2.479301,377.1955,-0.9820568,0.3961023,7.01048,-11.5092,-33.772,0.1190987,
2,29.812,2,2.477934,377.213,-0.9829351,0.3966752,7.01048,-11.5092,-33.772,0.1190987,
2,29.822,2,2.475762,377.2108,-0.9825754,0.396878,7.01048,-11.5092,-33.772,0.1190987,
2,29.832,2,2.477534,377.2004,-0.9842116,0.3972546,7.01048,-11.5092,-33.772,0.1190987,
2,29.842,2,2.479038,377.1994,-0.9854057,0.3974952,7.01048,-11.5092,-33.772,0.1190987,
2,29.852,2,2.47731,377.1962,-0.9840037,0.3972065,7.01048,-11.5092,-33.772,0.1190987,
2,29.862,2,2.476838,377.2036,-0.9890412,0.399316,7.01048,-11.5092,-33.772,0.1190987,
2,29.872,2,2.478274,377.2097,-0.9901457,0.3995303,7.01048,-11.5092,-33.772,0.1190987,
2,29.882,2,2.479204,377.1838,-0.9868042,0.3980326,7.01048,-11.5092,-33.772,0.1190987,
2,29.892,2,2.481589,377.1819,-0.9887629,0.3984394,7.01048,-11.5092,-33.772,0.1190987,
2,29.902,2,2.487564,377.1564,-0.9882393,0.3972719,7.01048,-11.5092,-33.772,0.1190987,
2,29.912,2,2.490727,377.1347,-0.9904552,0.3976571,7.01048,-11.5092,-33.772,0.1190987,
2,29.922,2,2.496949,377.1416,-0.9929273,0.3976563,7.01048,-11.5092,-33.772,0.1190987,
2,29.932,2,2.499871,377.1419,-0.994532,0.3978333,7.01048,-11.5092,-33.772,0.1190987,
2,29.942,2,2.501678,377.1471,-0.9965808,0.3983649,7.01048,-11.5092,-33.772,0.1190987,
2,29.952,2,2.500318,377.126,-0.9990506,0.3995694,7.01048,-11.5092,-33.772,0.1190987,
2,29.962,2,2.499823,377.1134,-1.000978,0.4004197,7.01048,-11.5092,-33.772,0.1190987,
2,29.972,2,2.502447,377.1593,-1.000686,0.3998829,7.01048,-11.5092,-33.772,0.1190987,
2,29.982,2,2.500694,377.1296,-1.000876,0.4002394,7.01048,-11.5092,-33.772,0.1190987,
2,29.992,2,2.500855,377.1209,-1.000766,0.4001697,7.01048,-11.5092,-33.772,0.1190987,
2,30.002,2,2.499045,377.131,-1.002324,0.4010829,7.01048,-11.5092,-33.772,0.1190987,
2,30.012,2,2.499954,377.1067,-1.002113,0.4008527,7.01048,-11.5092,-33.772,0.1190987,
2,30.022,2,2.500575,377.1194,-1.003427,0.4012784,7.01048,-11.5092,-33.772,0.1190987,
2,30.032,2,2.499116,377.1191,-1.00741,0.4031064,7.01048,-11.5092,-33.772,0.1190987,
2,30.042,2,2.500073,377.1147,-1.006532,0.402601,7.01048,-11.5092,-33.772,0.1190987,
2,30.052,2,2.500223,377.1131,-1.007595,0.4030021,7.01048,-11.5092,-33.772,0.1190987,
2,30.062,2,2.499804,377.1031,-1.008233,0.4033248,7.0078,-11.5092,-33.7731,0.1202011,
2,30.072,2,2.500395,377.0999,-1.006175,0.4024065,7.0078,-11.5092,-33.7731,0.1202011,
2,30.082,2,2.49913,377.1146,-1.005395,0.4022979,7.0078,-11.5092,-33.7731,0.1202011,
2,30.092,2,2.499366,377.1074,-1.004601,0.4019423,7.0078,-11.5092,-33.7731,0.1202011,
2,30.102,2,2.500493,377.1079,-1.00547,0.4021086,7.0078,-11.5092,-33.7731,0.1202011,
2,30.112,2,2.498142,377.0846,-1.00425,0.4019986,7.0078,-11.5092,-33.7731,0.1202011,
2,30.122,2,2.499547,377.0947,-1.007168,0.4029401,7.0078,-11.5092,-33.7731,0.1202011,
2,30.132,2,2.500244,377.041,-1.008777,0.4034716,7.0078,-11.5092,-33.7731,0.1202011,
2,30.142,2,2.499271,377.1414,-1.007922,0.4032863,7.0078,-11.5092,-33.7731,0.1202011,
2,30.152,2,2.498576,377.1133,-1.006726,0.4029199,7.0078,-11.5092,-33.7731,0.1202011,
2,30.162,2,2.502523,377.0967,-1.007524,0.4026035,7.0078,-11.5092,-33.7731,0.1202011,
2,30.172,2,2.506998,377.0729,-1.00766,0.4019389,7.0078,-11.5092,-33.7731,0.1202011,
2,30.182,2,2.51187,377.0562,-1.009759,0.4019949,7.0078,-11.5092,-33.7731,0.1202011,
2,30.192,2,2.517974,377.0458,-1.011178,0.4015838,7.0078,-11.5092,-33.7731,0.1202011,
2,30.202,2,2.523124,377.0549,-1.018227,0.403558,7.0078,-11.5092,-33.7731,0.1202011,
2,30.212,2,2.521321,377.0528,-1.013486,0.4019664,7.0078,-11.5092,-33.7731,0.1202011,
2,30.222,2,2.523349,377.0468,-1.016212,0.4027236,7.0078,-11.5092,-33.7731,0.1202011,
2,30.232,2,2.521464,377.0437,-1.016752,0.4032389,7.0078,-11.5092,-33.7731,0.1202011,
2,30.242,2,2.520961,377.0528,-1.018033,0.4038274,7.0078,-11.5092,-33.7731,0.1202011,
2,30.252,2,2.521218,377.0594,-1.017731,0.4036663,7.0078,-11.5092,-33.7731,0.1202011,
2,30.262,2,2.520855,377.0603,-1.016214,0.4031229,7.0078,-11.5092,-33.7731,0.1202011,
2,30.272,2,2.52339,377.0586,-1.015818,0.402561,7.00478,-11.5092,-33.7741,0.1212006,
2,30.282,2,2.521091,377.0441,-1.018118,0.4038403,7.00478,-11.5092,-33.7741,0.1212006,
2,30.292,2,2.521459,377.0671,-1.019615,0.404375,7.00478,-11.5092,-33.7741,0.1212006,
2,30.302,2,2.521883,377.0586,-1.019114,0.4041082,7.00478,-11.5092,-33.7741,0.1212006,
2,30.312,2,2.520177,377.0445,-1.020309,0.404856,7.00478,-11.5092,-33.7741,0.1212006,
2,30.322,2,2.520431,377.0791,-1.021624,0.405337,7.00478,-11.5092,-33.7741,0.1212006,
2,30.332,2,2.519746,376.9945,-1.021325,0.4053288,7.00478,-11.5092,-33.7741,0.1212006,
2,30.342,2,2.520608,377.057,-1.021808,0.4053815,7.00478,-11.5092,-33.7741,0.1212006,
2,30.352,2,2.521258,377.0531,-1.020687,0.4048326,7.00478,-11.5092,-33.7741,0.1212006,
2,30.362,2,2.520967,377.0578,-1.02381,0.4061179,7.00478,-11.5092,-33.7741,0.1212006,
2,30.372,2,2.519178,377.0532,-1.024428,0.4066517,7.00478,-11.5092,-33.7741,0.1212006,
2,30.382,2,2.520499,377.0548,-1.024199,0.4063478,7.00478,-11.5092,-33.7741,0.1212006,
2,30.392,2,2.521157,377.0589,-1.024196,0.4062404,7.00478,-11.5092,-33.7741,0.1212006,
2,30.402,2,2.526016,377.0443,-1.025997,0.4061722,7.00478,-11.5092,-33.7741,0.1212006,
2,30.412,2,2.527028,377.025,-1.027595,0.4066416,7.00478,-11.5092,-33.7741,0.1212006,
2,30.422,2,2.531345,377.0036,-1.028081,0.4061401,7.00478,-11.5092,-33.7741,0.1212006,
2,30.432,2,2.537058,377.0237,-1.027609,0.4050395,7.00478,-11.5092,-33.7741,0.1212006,
2,30.442,2,2.540857,377.0052,-1.028616,0.4048302,7.00478,-11.5092,-33.7741,0.1212006,
2,30.452,2,2.543109,377.003,-1.029944,0.4049941,7.00478,-11.5092,-33.7741,0.1212006,
2,30.462,2,2.543029,376.9976,-1.030641,0.4052808,7.00478,-11.5092,-33.7741,0.1212006,
2,30.472,2,2.54101,377.0016,-1.032197,0.4062154,7.00478,-11.5092,-33.7741,0.1212006,
2,30.482,2,2.541358,377.0045,-1.034012,0.406874,7.00478,-11.5092,-33.7741,0.1212006,
2,30.492,2,2.540437,377.0118,-1.034582,0.4072459,7.00478,-11.5092,-33.7741,0.1212006,
2,30.502,2,2.541629,376.9854,-1.032817,0.4063601,7.00478,-11.5092,-33.7741,0.1212006,
2,30.512,2,2.542117,377.0009,-1.032862,0.4062999,7.00478,-11.5092,-33.7741,0.1212006,
2,30.522,2,2.5411,377.0037,-1.033906,0.4068735,7.00478,-11.5092,-33.7741,0.1212006,
2,30.532,2,2.540103,376.9879,-1.034343,0.4072052,7.00198,-11.5092,-33.7751,0.1222,
2,30.542,2,2.541824,376.9923,-1.032405,0.4061671,7.00198,-11.5092,-33.7751,0.1222,
2,30.552,2,2.53969,376.9885,-1.03264,0.4066009,7.00198,-11.5092,-33.7751,0.1222,
2,30.562,2,2.540103,376.9843,-1.032039,0.406298,7.00198,-11.5092,-33.7751,0.1222,
2,30.572,2,2.542015,376.9837,-1.032687,0.4062474,7.00198,-11.5092,-33.7751,0.1222,
2,30.582,2,2.542037,376.9764,-1.032234,0.4060659,7.00198,-11.5092,-33.7751,0.1222,
2,30.592,2,2.542581,376.9871,-1.035819,0.4073888,7.00198,-11.5092,-33.7751,0.1222,
2,30.602,2,2.54294,376.9817,-1.032485,0.4060203,7.00198,-11.5092,-33.7751,0.1222,
2,30.612,2,2.541441,376.9839,-1.033086,0.4064962,7.00198,-11.5092,-33.7751,0.1222,
2,30.622,2,2.541769,376.9766,-1.030632,0.4054782,7.00198,-11.5092,-33.7751,0.1222,
2,30.632,2,2.54252,376.9698,-1.029347,0.404853,7.00198,-11.5092,-33.7751,0.1222,
2,30.642,2,2.53955,376.9833,-1.030233,0.4056754,7.00198,-11.5092,-33.7751,0.1222,
2,30.652,2,2.542314,376.9859,-1.034145,0.4067732,7.00198,-11.5092,-33.7751,0.1222,
2,30.662,2,2.546616,376.9678,-1.034953,0.4064035,7.00198,-11.5092,-33.7751,0.1222,
2,30.672,2,2.553571,376.9461,-1.035931,0.4056792,7.00198,-11.5092,-33.7751,0.1222,
2,30.682,2,2.559345,376.9185,-1.03636,0.4049318,7.00198,-11.5092,-33.7751,0.1222,
2,30.692,2,2.563459,376.9082,-1.036978,0.404523,7.00198,-11.5092,-33.7751,0.1222,
2,30.702,2,2.565581,376.9267,-1.037852,0.4045292,7.00198,-11.5092,-33.7751,0.1222,
2,30.712,2,2.563462,376.9963,-1.039562,0.4055306,7.00198,-11.5092,-33.7751,0.1222,
2,30.722,2,2.565553,376.9924,-1.036729,0.4040957,7.00198,-11.5092,-33.7751,0.1222,
2,30.732,2,2.564245,376.9544,-1.037703,0.4046816,7.00198,-11.5092,-33.7751,0.1222,
2,30.742,2,2.564374,376.928,-1.037146,0.4044442,7.00198,-11.5092,-33.7751,0.1222,
2,30.752,2,2.564518,376.9152,-1.039145,0.405201,7.00198,-11.5092,-33.7751,0.1222,
2,30.762,2,2.564722,376.8989,-1.040213,0.4055851,7.00198,-11.5092,-33.7751,0.1222,
2,30.772,2,2.56437,376.8956,-1.040118,0.4056039,7.00198,-11.5092,-33.7751,0.1222,
2,30.782,2,2.564697,376.9228,-1.041853,0.4062286,7.00198,-11.5092,-33.7751,0.1222,
2,30.792,2,2.56578,376.927,-1.03876,0.4048514,7.00198,-11.5092,-33.7751,0.1222,
2,30.802,2,2.564719,376.9207,-1.038702,0.4049966,6.9992,-11.5092,-33.7762,0.1232986,
2,30.812,2,2.563938,376.9319,-1.040229,0.4057154,6.9992,-11.5092,-33.7762,0.1232986,
2,30.822,2,2.564769,376.9397,-1.03992,0.4054634,6.9992,-11.5092,-33.7762,0.1232986,
2,30.832,2,2.562944,376.9308,-1.040978,0.4061649,6.9992,-11.5092,-33.7762,0.1232986,
2,30.842,2,2.564018,376.9426,-1.041773,0.4063047,6.9992,-11.5092,-33.7762,0.1232986,
2,30.852,2,2.563607,376.9331,-1.045577,0.4078537,6.9992,-11.5092,-33.7762,0.1232986,
2,30.862,2,2.563412,376.9297,-1.048177,0.4088991,6.9992,-11.5092,-33.7762,0.1232986,
2,30.872,2,2.564882,376.9279,-1.045665,0.4076854,6.9992,-11.5092,-33.7762,0.1232986,
2,30.882,2,2.565701,376.9348,-1.046041,0.4077021,6.9992,-11.5092,-33.7762,0.1232986,
2,30.892,2,2.565122,376.9348,-1.046211,0.4078601,6.9992,-11.5092,-33.7762,0.1232986,
2,30.902,2,2.57165,376.9336,-1.045205,0.4064334,6.9992,-11.5092,-33.7762,0.1232986,
2,30.912,2,2.576214,376.8838,-1.046938,0.4063864,6.9992,-11.5092,-33.7762,0.1232986,
2,30.922,2,2.580672,376.8912,-1.050113,0.4069147,6.9992,-11.5092,-33.7762,0.1232986,
2,30.932,2,2.584508,376.9056,-1.053112,0.4074709,6.9992,-11.5092,-33.7762,0.1232986,
2,30.942,2,2.58698,376.889,-1.053781,0.4073404,6.9992,-11.5092,-33.7762,0.1232986,
2,30.952,2,2.588729,376.8477,-1.054832,0.4074709,6.9992,-11.5092,-33.7762,0.1232986,
2,30.962,2,2.589556,376.8783,-1.053494,0.4068242,6.9992,-11.5092,-33.7762,0.1232986,
2,30.972,2,2.585483,376.8867,-1.050798,0.4064223,6.9992,-11.5092,-33.7762,0.1232986,
2,30.982,2,2.58697,376.876,-1.050185,0.4059518,6.9992,-11.5092,-33.7762,0.1232986,
2,30.992,2,2.589025,376.8803,-1.052089,0.4063651,6.9992,-11.5092,-33.7762,0.1232986,
2,31.002,2,2.585358,376.8763,-1.05301,0.4072977,6.9992,-11.5092,-33.7762,0.1232986,
2,31.012,2,2.58733,376.8683,-1.053999,0.4073693,6.9992,-11.5092,-33.7762,0.1232986,
2,31.022,2,2.58727,376.8658,-1.056578,0.4083757,6.9992,-11.5092,-33.7762,0.1232986,
2,31.032,2,2.586667,376.8533,-1.05291,0.4070527,6.9992,-11.5092,-33.7762,0.1232986,
2,31.042,2,2.585623,376.8737,-1.054596,0.4078691,6.9992,-11.5092,-33.7762,0.1232986,
2,31.052,2,2.586018,376.8639,-1.053569,0.4074097,6.9992,-11.5092,-33.7762,0.1232986,
2,31.062,2,2.587844,376.8463,-1.05295,0.4068829,6.99655,-11.5092,-33.7772,0.1242981,
2,31.072,2,2.587866,376.8428,-1.051816,0.4064413,6.99655,-11.5092,-33.7772,0.1242981,
2,31.082,2,2.586203,376.8444,-1.052312,0.4068946,6.99655,-11.5092,-33.7772,0.1242981,
2,31.092,2,2.586459,376.8438,-1.052932,0.4070939,6.99655,-11.5092,-33.7772,0.1242981,
2,31.102,2,2.585997,376.8476,-1.054823,0.407898,6.99655,-11.5092,-33.7772,0.1242981,
2,31.112,2,2.587153,376.857,-1.054322,0.407522,6.99655,-11.5092,-33.7772,0.1242981,
2,31.122,2,2.586364,376.8501,-1.057028,0.4086925,6.99655,-11.5092,-33.7772,0.1242981,
2,31.132,2,2.585352,376.8574,-1.054451,0.4078557,6.99655,-11.5092,-33.7772,0.1242981,
2,31.142,2,2.584711,376.8549,-1.056094,0.4085927,6.99655,-11.5092,-33.7772,0.1242981,
2,31.152,2,2.586322,376.8512,-1.056559,0.408518,6.99655,-11.5092,-33.7772,0.1242981,
2,31.162,2,2.585606,376.8568,-1.058405,0.4093449,6.99655,-11.5092,-33.7772,0.1242981,
2,31.172,2,2.587228,376.8528,-1.058403,0.4090877,6.99655,-11.5092,-33.7772,0.1242981,
2,31.182,2,2.589781,376.8445,-1.059033,0.4089277,6.99655,-11.5092,-33.7772,0.1242981,
2,31.192,2,2.593735,376.831,-1.058926,0.4082631,6.99655,-11.5092,-33.7772,0.1242981,
2,31.202,2,2.598558,376.8054,-1.05939,0.4076837,6.99655,-11.5092,-33.7772,0.1242981,
2,31.212,2,2.60603,376.801,-1.062273,0.4076211,6.99655,-11.5092,-33.7772,0.1242981,
2,31.222,2,2.608716,376.7269,-1.062643,0.4073433,6.99655,-11.5092,-33.7772,0.1242981,
2,31.232,2,2.610284,376.8127,-1.061061,0.4064927,6.99655,-11.5092,-33.7772,0.1242981,
2,31.242,2,2.607277,376.7786,-1.062663,0.4075758,6.99655,-11.5092,-33.7772,0.1242981,
2,31.252,2,2.608968,376.784,-1.063135,0.4074925,6.99655,-11.5092,-33.7772,0.1242981,
2,31.262,2,2.611203,376.7897,-1.064319,0.4075973,6.99655,-11.5092,-33.7772,0.1242981,
2,31.272,2,2.610042,376.7886,-1.064424,0.4078186,6.99655,-11.5092,-33.7772,0.1242981,
2,31.282,2,2.611361,376.7949,-1.06619,0.4082892,6.99655,-11.5092,-33.7772,0.1242981,
2,31.292,2,2.61093,376.7857,-1.066439,0.4084517,6.99655,-11.5092,-33.7772,0.1242981,
2,31.302,2,2.608288,376.7766,-1.069166,0.4099109,6.99333,-11.5092,-33.7782,0.1252975,
2,31.312,2,2.60851,376.8133,-1.066839,0.4089842,6.99333,-11.5092,-33.7782,0.1252975,
2,31.322,2,2.608654,376.8544,-1.065278,0.4083632,6.99333,-11.5092,-33.7782,0.1252975,
2,31.332,2,2.608807,376.8525,-1.066443,0.4087858,6.99333,-11.5092,-33.7782,0.1252975,
2,31.342,2,2.609773,376.8521,-1.065997,0.4084633,6.99333,-11.5092,-33.7782,0.1252975,
2,31.352,2,2.608019,376.8441,-1.063472,0.4077699,6.99333,-11.5092,-33.7782,0.1252975,
2,31.362,2,2.610079,376.837,-1.066175,0.4084839,6.99333,-11.5092,-33.7782,0.1252975,
2,31.372,2,2.609397,376.83,-1.066802,0.4088308,6.99333,-11.5092,-33.7782,0.1252975,
2,31.382,2,2.610129,376.8245,-1.068382,0.4093215,6.99333,-11.5092,-33.7782,0.1252975,
2,31.392,2,2.61046,376.8096,-1.067456,0.4089148,6.99333,-11.5092,-33.7782,0.1252975,
2,31.402,2,2.610394,376.7727,-1.063852,0.4075446,6.99333,-11.5092,-33.7782,0.1252975,
2,31.412,2,2.610291,376.7733,-1.064255,0.4077151,6.99333,-11.5092,-33.7782,0.1252975,
2,31.422,2,2.61074,376.7894,-1.064426,0.4077106,6.99333,-11.5092,-33.7782,0.1252975,
2,31.432,2,2.616151,376.7833,-1.062317,0.4060609,6.99333,-11.5092,-33.7782,0.1252975,
2,31.442,2,2.622166,376.767,-1.064956,0.4061358,6.99333,-11.5092,-33.7782,0.1252975,
2,31.452,2,2.629046,376.7548,-1.066223,0.4055551,6.99333,-11.5092,-33.7782,0.1252975,
2,31.462,2,2.630636,376.7337,-1.068757,0.406273,6.99333,-11.5092,-33.7782,0.1252975,
2,31.472,2,2.631303,376.7365,-1.069789,0.4065626,6.99333,-11.5092,-33.7782,0.1252975,
2,31.482,2,2.633057,376.7404,-1.07041,0.4065276,6.99333,-11.5092,-33.7782,0.1252975,
2,31.492,2,2.631397,376.7217,-1.070403,0.4067813,6.99333,-11.5092,-33.7782,0.1252975,
2,31.502,2,2.633383,376.7294,-1.068983,0.4059354,6.99333,-11.5092,-33.7782,0.1252975,
2,31.512,2,2.63056,376.7123,-1.06646,0.4054118,6.99333,-11.5092,-33.7782,0.1252975,
2,31.522,2,2.631537,376.7223,-1.066332,0.4052127,6.99333,-11.5092,-33.7782,0.1252975,
2,31.532,2,2.632368,376.711,-1.064047,0.4042167,6.99333,-11.5092,-33.7782,0.1252975,
2,31.542,2,2.631359,376.7072,-1.068208,0.4059532,6.99333,-11.5092,-33.7782,0.1252975,
2,31.552,2,2.632779,376.704,-1.067929,0.4056279,6.991,-11.5092,-33.7792,0.1263008,
2,31.562,2,2.632566,376.699,-1.068856,0.406013,6.991,-11.5092,-33.7792,0.1263008,
2,31.572,2,2.631239,376.7049,-1.068894,0.4062321,6.991,-11.5092,-33.7792,0.1263008,
2,31.582,2,2.630622,376.7142,-1.077785,0.4097072,6.991,-11.5092,-33.7792,0.1263008,
2,31.592,2,2.628416,376.6905,-1.078573,0.410351,6.991,-11.5092,-33.7792,0.1263008,
2,31.602,2,2.630589,376.6864,-1.06658,0.4054528,6.991,-11.5092,-33.7792,0.1263008,
2,31.612,2,2.630225,376.6899,-1.067655,0.405918,6.991,-11.5092,-33.7792,0.1263008,
2,31.622,2,2.630505,376.6882,-1.068063,0.4060299,6.991,-11.5092,-33.7792,0.1263008,
2,31.632,2,2.631052,376.6832,-1.069336,0.4064291,6.991,-11.5092,-33.7792,0.1263008,
2,31.642,2,2.633289,376.6779,-1.071128,0.4067645,6.991,-11.5092,-33.7792,0.1263008,
2,31.652,2,2.635921,376.6821,-1.07361,0.4072998,6.991,-11.5092,-33.7792,0.1263008,
2,31.662,2,2.640499,376.6655,-1.071409,0.4057599,6.991,-11.5092,-33.7792,0.1263008,
2,31.672,2,2.646694,376.6595,-1.072042,0.4050494,6.991,-11.5092,-33.7792,0.1263008,
2,31.682,2,2.651682,376.6345,-1.072508,0.404463,6.991,-11.5092,-33.7792,0.1263008,
2,31.692,2,2.651887,376.6282,-1.072813,0.4045468,6.991,-11.5092,-33.7792,0.1263008,
2,31.702,2,2.652658,376.625,-1.073925,0.4048485,6.991,-11.5092,-33.7792,0.1263008,
2,31.712,2,2.653115,376.6302,-1.073573,0.4046462,6.991,-11.5092,-33.7792,0.1263008,
2,31.722,2,2.653925,376.6205,-1.073132,0.4043566,6.991,-11.5092,-33.7792,0.1263008,
2,31.732,2,2.652055,376.6334,-1.075115,0.4053893,6.991,-11.5092,-33.7792,0.1263008,
2,31.742,2,2.652257,376.6237,-1.075088,0.4053482,6.991,-11.5092,-33.7792,0.1263008,
2,31.752,2,2.653278,376.6205,-1.073799,0.4047064,6.991,-11.5092,-33.7792,0.1263008,
2,31.762,2,2.652585,376.6441,-1.073073,0.4045387,6.991,-11.5092,-33.7792,0.1263008,
2,31.772,2,2.652486,376.6202,-1.073669,0.4047782,6.991,-11.5092,-33.7792,0.1263008,
2,31.782,2,2.652779,376.618,-1.07224,0.4041948,6.98815,-11.5092,-33.7802,0.1273003,
2,31.792,2,2.650501,376.6226,-1.074648,0.4054507,6.98815,-11.5092,-33.7802,0.1273003,
2,31.802,2,2.650953,376.6181,-1.077249,0.406363,6.98815,-11.5092,-33.7802,0.1273003,
2,31.812,2,2.652002,376.628,-1.074597,0.4052023,6.98815,-11.5092,-33.7802,0.1273003,
2,31.822,2,2.65331,376.6393,-1.07471,0.4050451,6.98815,-11.5092,-33.7802,0.1273003,
2,31.832,2,2.651414,376.6217,-1.074735,0.4053442,6.98815,-11.5092,-33.7802,0.1273003,
2,31.842,2,2.651044,376.6281,-1.073012,0.4047509,6.98815,-11.5092,-33.7802,0.1273003,
2,31.852,2,2.653107,376.6423,-1.073154,0.4044896,6.98815,-11.5092,-33.7802,0.1273003,
2,31.862,2,2.651121,376.6189,-1.070989,0.4039759,6.98815,-11.5092,-33.7802,0.1273003,
2,31.872,2,2.649937,376.6281,-1.068357,0.4031632,6.98815,-11.5092,-33.7802,0.1273003,
2,31.882,2,2.650718,376.6264,-1.067985,0.4029039,6.98815,-11.5092,-33.7802,0.1273003,
2,31.892,2,2.657015,376.6017,-1.069297,0.4024431,6.98815,-11.5092,-33.7802,0.1273003,
2,31.902,2,2.661026,376.5969,-1.069774,0.4020156,6.98815,-11.5092,-33.7802,0.1273003,
2,31.912,2,2.668315,376.572,-1.071682,0.4016324,6.98815,-11.5092,-33.7802,0.1273003,
2,31.922,2,2.672943,376.5652,-1.072837,0.4013692,6.98815,-11.5092,-33.7802,0.1273003,
2,31.932,2,2.673254,376.5695,-1.073568,0.401596,6.98815,-11.5092,-33.7802,0.1273003,
2,31.942,2,2.671276,376.5513,-1.076073,0.4028312,6.98815,-11.5092,-33.7802,0.1273003,
2,31.952,2,2.670793,376.5559,-1.076194,0.4029492,6.98815,-11.5092,-33.7802,0.1273003,
2,31.962,2,2.670792,376.5478,-1.073595,0.4019763,6.98815,-11.5092,-33.7802,0.1273003,
2,31.972,2,2.672948,376.5352,-1.073408,0.4015821,6.98815,-11.5092,-33.7802,0.1273003,
2,31.982,2,2.671068,376.5455,-1.075696,0.4027212,6.98815,-11.5092,-33.7802,0.1273003,
2,31.992,2,2.67102,376.5506,-1.080934,0.4046895,6.98815,-11.5092,-33.7802,0.1273003,
2,32.002,2,2.673393,376.537,-1.076343,0.4026133,6.98815,-11.5092,-33.7802,0.1273003,
2,32.012,2,2.672182,376.5407,-1.075872,0.4026193,6.98815,-11.5092,-33.7802,0.1273003,
2,32.022,2,2.673999,376.5408,-1.073487,0.4014538,6.98815,-11.5092,-33.7802,0.1273003,
2,32.032,2,2.672398,376.5557,-1.073383,0.4016553,6.98562,-11.5092,-33.7812,0.1282997,
2,32.042,2,2.67039,376.5267,-1.079833,0.4043728,6.98562,-11.5092,-33.7812,0.1282997,
2,32.052,2,2.672537,376.5316,-1.073807,0.401793,6.98562,-11.5092,-33.7812,0.1282997,
2,32.062,2,2.670634,376.5175,-1.075167,0.4025885,6.98562,-11.5092,-33.7812,0.1282997,
2,32.072,2,2.672643,376.5247,-1.075203,0.4022995,6.98562,-11.5092,-33.7812,0.1282997,
2,32.082,2,2.67385,376.5193,-1.074716,0.4019357,6.98562,-11.5092,-33.7812,0.1282997,
2,32.092,2,2.672867,376.5085,-1.079143,0.4037398,6.98562,-11.5092,-33.7812,0.1282997,
