Repository: jacquesNIT/Polymer-Scratching

Files Structure:

<material>_<maximum_load>_<load_rate>_<sample_number>_<try_number>

- sample_number (s1, s2, ...) is used to indicate another iteration of the same test.
- try_number (1, 2, ...) simply indicates that precedent tests failed, it does not matter.

Scratch Process:

All scratchs were performed using the Rockwell indenter with the "Scratch.Rx" model in MFT. 
All tests have at a length of 2mm and a progressive load.

The same results are also accessible on the scratch pc of the lab, in the "jacques/second_batch" folder.
The "Additionnal_Batch" folder contains unverified results that were used to test the machine, it is advised not to use those.

General Notes:

File: Lab results/Main_Batch/PMMAGS/15N/PMMAGS_15N.csv (part 13 of 39)
Recipe, UpperSample, LowerSample, OtherInfo, Averaging, LogFrequency, Type, Radius,TestDate, Operator, Customer, RefStd, Temperature, RH, Liquid, LastCalibDate, LCFz, LCFx, Tip, OtherData, samplevs
scratch only.Rx,,,,10,1000,Scratch,1,9/2/2026 1:20:43 PM,,,ASTM/ISO,,,N/A,N/A,,,,Linear: 0.1 to 15;5;2;0.671141,0.3,
Step, Timestamp, RecipeStep, DAQ.Fz (N),DAQ.CAP (um),DAQ.Fx (N),DAQ.COF (),XYZ.X Position (mm),XYZ.Y Position (mm),XYZ.Z Position (mm),XYZ.Z Depth (mm),
2,55.662,2,4.638065,365.3229,-1.872935,0.4038182,6.7239,-11.5092,-33.8745,0.2215996,
2,55.672,2,4.639337,365.3257,-1.871836,0.4034707,6.7239,-11.5092,-33.8745,0.2215996,
2,55.682,2,4.639388,365.3084,-1.870334,0.4031423,6.7239,-11.5092,-33.8745,0.2215996,
2,55.692,2,4.639766,365.323,-1.869945,0.4030258,6.7239,-11.5092,-33.8745,0.2215996,
2,55.702,2,4.638546,365.2989,-1.872416,0.4036646,6.7212,-11.5092,-33.8755,0.222599,
2,55.712,2,4.638319,365.3069,-1.874007,0.404027,6.7212,-11.5092,-33.8755,0.222599,
2,55.722,2,4.639805,365.2949,-1.876911,0.4045236,6.7212,-11.5092,-33.8755,0.222599,
2,55.732,2,4.640829,365.2927,-1.876376,0.4043192,6.7212,-11.5092,-33.8755,0.222599,
2,55.742,2,4.639976,365.2692,-1.879121,0.4049851,6.7212,-11.5092,-33.8755,0.222599,
2,55.752,2,4.637657,365.2782,-1.878184,0.4049856,6.7212,-11.5092,-33.8755,0.222599,
2,55.762,2,4.638447,365.271,-1.878578,0.4050015,6.7212,-11.5092,-33.8755,0.222599,
2,55.772,2,4.639239,365.2588,-1.878746,0.4049686,6.7212,-11.5092,-33.8755,0.222599,
2,55.782,2,4.640159,365.2649,-1.880232,0.4052086,6.7212,-11.5092,-33.8755,0.222599,
2,55.792,2,4.640156,365.2681,-1.88135,0.4054497,6.7212,-11.5092,-33.8755,0.222599,
2,55.802,2,4.640565,365.2646,-1.88549,0.4063061,6.7212,-11.5092,-33.8755,0.222599,
2,55.812,2,4.640633,365.2588,-1.885576,0.4063187,6.7212,-11.5092,-33.8755,0.222599,
2,55.822,2,4.641271,365.255,-1.888682,0.406932,6.7212,-11.5092,-33.8755,0.222599,
2,55.832,2,4.64567,365.229,-1.889727,0.4067716,6.7212,-11.5092,-33.8755,0.222599,
2,55.842,2,4.653419,365.2217,-1.889496,0.4060448,6.7212,-11.5092,-33.8755,0.222599,
2,55.852,2,4.658812,365.2054,-1.890901,0.4058762,6.7212,-11.5092,-33.8755,0.222599,
2,55.862,2,4.662843,365.208,-1.89307,0.4059906,6.7212,-11.5092,-33.8755,0.222599,
2,55.872,2,4.661721,365.2009,-1.894598,0.406416,6.7212,-11.5092,-33.8755,0.222599,
2,55.882,2,4.661615,365.1992,-1.897148,0.4069722,6.7212,-11.5092,-33.8755,0.222599,
2,55.892,2,4.662292,365.1827,-1.898627,0.4072303,6.7212,-11.5092,-33.8755,0.222599,
2,55.902,2,4.661928,365.2041,-1.902374,0.408066,6.7212,-11.5092,-33.8755,0.222599,
2,55.912,2,4.661685,365.1989,-1.902537,0.4081223,6.7212,-11.5092,-33.8755,0.222599,
2,55.922,2,4.663361,365.1597,-1.903138,0.4081044,6.7212,-11.5092,-33.8755,0.222599,
2,55.932,2,4.662427,365.1798,-1.903274,0.4082153,6.7212,-11.5092,-33.8755,0.222599,
2,55.942,2,4.663661,365.1801,-1.904979,0.4084728,6.7212,-11.5092,-33.8755,0.222599,
2,55.952,2,4.661088,365.1834,-1.904824,0.4086651,6.7212,-11.5092,-33.8755,0.222599,
2,55.962,2,4.663296,365.1991,-1.907571,0.4090608,6.7212,-11.5092,-33.8755,0.222599,
2,55.972,2,4.662495,365.1745,-1.909291,0.4094999,6.71798,-11.5092,-33.8765,0.2235985,
2,55.982,2,4.661939,365.1594,-1.910886,0.4098909,6.71798,-11.5092,-33.8765,0.2235985,
2,55.992,2,4.660913,365.1949,-1.91133,0.4100764,6.71798,-11.5092,-33.8765,0.2235985,
2,56.002,2,4.663987,365.1955,-1.910346,0.4095951,6.71798,-11.5092,-33.8765,0.2235985,
2,56.012,2,4.663389,365.1582,-1.910818,0.4097488,6.71798,-11.5092,-33.8765,0.2235985,
2,56.022,2,4.663268,365.1889,-1.912076,0.4100291,6.71798,-11.5092,-33.8765,0.2235985,
2,56.032,2,4.661793,365.1745,-1.909312,0.4095659,6.71798,-11.5092,-33.8765,0.2235985,
2,56.042,2,4.664541,365.1743,-1.908628,0.4091782,6.71798,-11.5092,-33.8765,0.2235985,
2,56.052,2,4.661068,365.1728,-1.911205,0.4100358,6.71798,-11.5092,-33.8765,0.2235985,
2,56.062,2,4.662742,365.1723,-1.910778,0.409797,6.71798,-11.5092,-33.8765,0.2235985,
2,56.072,2,4.663403,365.1695,-1.911054,0.4097981,6.71798,-11.5092,-33.8765,0.2235985,
2,56.082,2,4.661961,365.16,-1.911308,0.4099795,6.71798,-11.5092,-33.8765,0.2235985,
2,56.092,2,4.664946,365.1742,-1.91147,0.4097519,6.71798,-11.5092,-33.8765,0.2235985,
2,56.102,2,4.670434,365.1384,-1.910799,0.4091266,6.71798,-11.5092,-33.8765,0.2235985,
2,56.112,2,4.677569,365.1384,-1.910775,0.4084975,6.71798,-11.5092,-33.8765,0.2235985,
2,56.122,2,4.680513,365.1324,-1.912082,0.4085199,6.71798,-11.5092,-33.8765,0.2235985,
2,56.132,2,4.686304,365.1065,-1.910303,0.4076354,6.71798,-11.5092,-33.8765,0.2235985,
2,56.142,2,4.688039,365.0869,-1.911348,0.4077073,6.71798,-11.5092,-33.8765,0.2235985,
2,56.152,2,4.687166,365.0731,-1.912376,0.4080027,6.71798,-11.5092,-33.8765,0.2235985,
2,56.162,2,4.687672,365.0772,-1.915572,0.4086404,6.71798,-11.5092,-33.8765,0.2235985,
2,56.172,2,4.686381,365.0956,-1.916464,0.4089432,6.71798,-11.5092,-33.8765,0.2235985,
2,56.182,2,4.685007,365.0796,-1.918581,0.4095151,6.71798,-11.5092,-33.8765,0.2235985,
2,56.192,2,4.685291,365.0908,-1.924582,0.4107711,6.71798,-11.5092,-33.8765,0.2235985,
2,56.202,2,4.687971,365.0846,-1.921024,0.4097772,6.71798,-11.5092,-33.8765,0.2235985,
2,56.212,2,4.684804,365.0833,-1.919314,0.4096892,6.71798,-11.5092,-33.8765,0.2235985,
2,56.222,2,4.684462,365.0636,-1.920288,0.4099271,6.71798,-11.5092,-33.8765,0.2235985,
2,56.232,2,4.684842,365.0634,-1.919907,0.4098125,6.71798,-11.5092,-33.8765,0.2235985,
2,56.242,2,4.683835,365.0599,-1.923669,0.4107037,6.71513,-11.5092,-33.8776,0.2247009,
2,56.252,2,4.685298,365.0433,-1.923774,0.4105981,6.71513,-11.5092,-33.8776,0.2247009,
2,56.262,2,4.686404,365.041,-1.925419,0.4108522,6.71513,-11.5092,-33.8776,0.2247009,
2,56.272,2,4.68443,365.0254,-1.926834,0.4113272,6.71513,-11.5092,-33.8776,0.2247009,
2,56.282,2,4.68658,365.007,-1.92774,0.411332,6.71513,-11.5092,-33.8776,0.2247009,
2,56.292,2,4.684966,365.0366,-1.925687,0.4110355,6.71513,-11.5092,-33.8776,0.2247009,
2,56.302,2,4.685076,365.0298,-1.925213,0.4109246,6.71513,-11.5092,-33.8776,0.2247009,
2,56.312,2,4.684535,365.0322,-1.926686,0.4112866,6.71513,-11.5092,-33.8776,0.2247009,
2,56.322,2,4.683902,365.0194,-1.928144,0.4116534,6.71513,-11.5092,-33.8776,0.2247009,
2,56.332,2,4.686117,365.0173,-1.931038,0.4120763,6.71513,-11.5092,-33.8776,0.2247009,
2,56.342,2,4.690096,365.0081,-1.929708,0.4114432,6.71513,-11.5092,-33.8776,0.2247009,
2,56.352,2,4.697462,364.9891,-1.931684,0.4112186,6.71513,-11.5092,-33.8776,0.2247009,
2,56.362,2,4.702937,364.9753,-1.932642,0.4109436,6.71513,-11.5092,-33.8776,0.2247009,
2,56.372,2,4.705006,364.963,-1.933457,0.4109362,6.71513,-11.5092,-33.8776,0.2247009,
2,56.382,2,4.707157,364.9733,-1.934721,0.4110168,6.71513,-11.5092,-33.8776,0.2247009,
2,56.392,2,4.707622,364.9647,-1.935179,0.4110735,6.71513,-11.5092,-33.8776,0.2247009,
2,56.402,2,4.705825,364.9703,-1.932529,0.4106675,6.71513,-11.5092,-33.8776,0.2247009,
2,56.412,2,4.707643,364.9656,-1.933887,0.4107972,6.71513,-11.5092,-33.8776,0.2247009,
2,56.422,2,4.708445,364.971,-1.935355,0.4110391,6.71513,-11.5092,-33.8776,0.2247009,
2,56.432,2,4.706833,364.9553,-1.936613,0.4114471,6.71513,-11.5092,-33.8776,0.2247009,
2,56.442,2,4.707845,364.9438,-1.937074,0.4114566,6.71513,-11.5092,-33.8776,0.2247009,
2,56.452,2,4.70675,364.9753,-1.93863,0.4118828,6.71513,-11.5092,-33.8776,0.2247009,
2,56.462,2,4.707428,364.9269,-1.936012,0.4112674,6.71513,-11.5092,-33.8776,0.2247009,
2,56.472,2,4.706336,364.9367,-1.935351,0.4112224,6.71513,-11.5092,-33.8776,0.2247009,
2,56.482,2,4.706614,364.95,-1.935534,0.4112369,6.71513,-11.5092,-33.8776,0.2247009,
2,56.492,2,4.706516,364.9461,-1.934462,0.4110178,6.71513,-11.5092,-33.8776,0.2247009,
2,56.502,2,4.709714,364.9412,-1.934636,0.4107756,6.71228,-11.5092,-33.8786,0.2257004,
2,56.512,2,4.707247,364.9442,-1.935956,0.4112714,6.71228,-11.5092,-33.8786,0.2257004,
2,56.522,2,4.706644,364.9458,-1.935754,0.4112812,6.71228,-11.5092,-33.8786,0.2257004,
2,56.532,2,4.707115,364.937,-1.936318,0.4113599,6.71228,-11.5092,-33.8786,0.2257004,
2,56.542,2,4.70814,364.9471,-1.937257,0.4114697,6.71228,-11.5092,-33.8786,0.2257004,
2,56.552,2,4.709074,364.9263,-1.933825,0.4106593,6.71228,-11.5092,-33.8786,0.2257004,
2,56.562,2,4.707824,364.9343,-1.933471,0.4106932,6.71228,-11.5092,-33.8786,0.2257004,
2,56.572,2,4.7064,364.9102,-1.933048,0.4107276,6.71228,-11.5092,-33.8786,0.2257004,
2,56.582,2,4.706646,364.9077,-1.932427,0.4105742,6.71228,-11.5092,-33.8786,0.2257004,
2,56.592,2,4.706374,364.9289,-1.93269,0.4106537,6.71228,-11.5092,-33.8786,0.2257004,
2,56.602,2,4.707811,364.9421,-1.934048,0.4108168,6.71228,-11.5092,-33.8786,0.2257004,
2,56.612,2,4.709243,364.9644,-1.936225,0.4111543,6.71228,-11.5092,-33.8786,0.2257004,
2,56.622,2,4.709424,364.9072,-1.933957,0.4106569,6.71228,-11.5092,-33.8786,0.2257004,
2,56.632,2,4.713819,364.8868,-1.941654,0.4119067,6.71228,-11.5092,-33.8786,0.2257004,
2,56.642,2,4.716578,364.895,-1.944157,0.4121967,6.71228,-11.5092,-33.8786,0.2257004,
2,56.652,2,4.727348,364.8476,-1.939222,0.4102135,6.71228,-11.5092,-33.8786,0.2257004,
2,56.662,2,4.731155,364.8571,-1.938183,0.4096639,6.71228,-11.5092,-33.8786,0.2257004,
2,56.672,2,4.730571,364.8479,-1.937888,0.409652,6.71228,-11.5092,-33.8786,0.2257004,
2,56.682,2,4.730354,364.8487,-1.937828,0.409658,6.71228,-11.5092,-33.8786,0.2257004,
2,56.692,2,4.730628,364.8474,-1.939303,0.4099462,6.71228,-11.5092,-33.8786,0.2257004,
2,56.702,2,4.73156,364.8289,-1.94377,0.4108096,6.71228,-11.5092,-33.8786,0.2257004,
2,56.712,2,4.729452,364.8387,-1.944355,0.4111163,6.71228,-11.5092,-33.8786,0.2257004,
2,56.722,2,4.729162,364.8328,-1.943203,0.410898,6.71228,-11.5092,-33.8786,0.2257004,
2,56.732,2,4.727054,364.8349,-1.943197,0.41108,6.71228,-11.5092,-33.8786,0.2257004,
2,56.742,2,4.728899,364.825,-1.943252,0.4109312,6.71228,-11.5092,-33.8786,0.2257004,
2,56.752,2,4.727585,364.8198,-1.94127,0.4106261,6.70905,-11.5092,-33.8796,0.2266998,
2,56.762,2,4.729324,364.8062,-1.943462,0.4109387,6.70905,-11.5092,-33.8796,0.2266998,
2,56.772,2,4.728707,364.7911,-1.944104,0.4111281,6.70905,-11.5092,-33.8796,0.2266998,
2,56.782,2,4.729073,364.8175,-1.943887,0.4110504,6.70905,-11.5092,-33.8796,0.2266998,
2,56.792,2,4.728218,364.7933,-1.945893,0.411549,6.70905,-11.5092,-33.8796,0.2266998,
2,56.802,2,4.726841,364.7862,-1.946314,0.4117578,6.70905,-11.5092,-33.8796,0.2266998,
2,56.812,2,4.728617,364.786,-1.946708,0.4116866,6.70905,-11.5092,-33.8796,0.2266998,
2,56.822,2,4.728898,364.7849,-1.94674,0.4116689,6.70905,-11.5092,-33.8796,0.2266998,
2,56.832,2,4.726905,364.7913,-1.946182,0.4117243,6.70905,-11.5092,-33.8796,0.2266998,
2,56.842,2,4.725598,364.7729,-1.945508,0.4116955,6.70905,-11.5092,-33.8796,0.2266998,
2,56.852,2,4.727715,364.7723,-1.945868,0.4115875,6.70905,-11.5092,-33.8796,0.2266998,
2,56.862,2,4.727243,364.7739,-1.947044,0.4118772,6.70905,-11.5092,-33.8796,0.2266998,
2,56.872,2,4.727921,364.7641,-1.948106,0.4120428,6.70905,-11.5092,-33.8796,0.2266998,
2,56.882,2,4.73303,364.7625,-1.951195,0.4122507,6.70905,-11.5092,-33.8796,0.2266998,
2,56.892,2,4.737587,364.7557,-1.951985,0.412021,6.70905,-11.5092,-33.8796,0.2266998,
2,56.902,2,4.743452,364.7402,-1.952867,0.4116974,6.70905,-11.5092,-33.8796,0.2266998,
2,56.912,2,4.749288,364.731,-1.951853,0.4109779,6.70905,-11.5092,-33.8796,0.2266998,
2,56.922,2,4.750032,364.7111,-1.951447,0.4108282,6.70905,-11.5092,-33.8796,0.2266998,
2,56.932,2,4.750766,364.7206,-1.950088,0.4104787,6.70905,-11.5092,-33.8796,0.2266998,
2,56.942,2,4.750801,364.7055,-1.95003,0.4104634,6.70905,-11.5092,-33.8796,0.2266998,
2,56.952,2,4.748761,364.7014,-1.950877,0.4108181,6.70905,-11.5092,-33.8796,0.2266998,
2,56.962,2,4.751329,364.6988,-1.950086,0.4104295,6.70905,-11.5092,-33.8796,0.2266998,
2,56.972,2,4.750435,364.6934,-1.952332,0.4109797,6.70905,-11.5092,-33.8796,0.2266998,
2,56.982,2,4.75259,364.6987,-1.952934,0.41092,6.70905,-11.5092,-33.8796,0.2266998,
2,56.992,2,4.751768,364.6873,-1.951152,0.410616,6.70905,-11.5092,-33.8796,0.2266998,
2,57.002,2,4.749793,364.696,-1.949636,0.4104677,6.70905,-11.5092,-33.8796,0.2266998,
2,57.012,2,4.75047,364.6986,-1.950616,0.4106154,6.70905,-11.5092,-33.8796,0.2266998,
2,57.022,2,4.753868,364.7061,-1.949391,0.4100643,6.70905,-11.5092,-33.8796,0.2266998,
2,57.032,2,4.751398,364.6886,-1.946807,0.4097336,6.70905,-11.5092,-33.8796,0.2266998,
2,57.042,2,4.750605,364.6833,-1.94866,0.410192,6.70617,-11.5092,-33.8806,0.2276993,
2,57.052,2,4.749635,364.6868,-1.949886,0.410534,6.70617,-11.5092,-33.8806,0.2276993,
2,57.062,2,4.749877,364.6865,-1.952583,0.4110808,6.70617,-11.5092,-33.8806,0.2276993,
2,57.072,2,4.749989,364.6826,-1.953563,0.4112774,6.70617,-11.5092,-33.8806,0.2276993,
2,57.082,2,4.750031,364.6589,-1.952509,0.4110518,6.70617,-11.5092,-33.8806,0.2276993,
2,57.092,2,4.751332,364.6739,-1.952572,0.4109525,6.70617,-11.5092,-33.8806,0.2276993,
2,57.102,2,4.748827,364.6742,-1.952676,0.4111911,6.70617,-11.5092,-33.8806,0.2276993,
2,57.112,2,4.749653,364.6717,-1.952528,0.4110886,6.70617,-11.5092,-33.8806,0.2276993,
2,57.122,2,4.751808,364.6633,-1.953081,0.4110184,6.70617,-11.5092,-33.8806,0.2276993,
2,57.132,2,4.75009,364.6603,-1.954266,0.4114166,6.70617,-11.5092,-33.8806,0.2276993,
2,57.142,2,4.756249,364.648,-1.95487,0.4110107,6.70617,-11.5092,-33.8806,0.2276993,
2,57.152,2,4.760988,364.6145,-1.958212,0.4113038,6.70617,-11.5092,-33.8806,0.2276993,
2,57.162,2,4.766745,364.5953,-1.960033,0.411189,6.70617,-11.5092,-33.8806,0.2276993,
2,57.172,2,4.770319,364.6661,-1.960793,0.4110402,6.70617,-11.5092,-33.8806,0.2276993,
2,57.182,2,4.774991,364.5853,-1.96171,0.4108301,6.70617,-11.5092,-33.8806,0.2276993,
2,57.192,2,4.774201,364.5742,-1.960342,0.4106115,6.70617,-11.5092,-33.8806,0.2276993,
2,57.202,2,4.772921,364.5778,-1.960212,0.4106944,6.70617,-11.5092,-33.8806,0.2276993,
2,57.212,2,4.771578,364.5547,-1.961122,0.4110008,6.70617,-11.5092,-33.8806,0.2276993,
2,57.222,2,4.773637,364.532,-1.962561,0.411125,6.70617,-11.5092,-33.8806,0.2276993,
2,57.232,2,4.772678,364.5329,-1.965174,0.4117551,6.70617,-11.5092,-33.8806,0.2276993,
2,57.242,2,4.773959,364.5474,-1.966579,0.4119389,6.70617,-11.5092,-33.8806,0.2276993,
2,57.252,2,4.770896,364.621,-1.968562,0.412619,6.70617,-11.5092,-33.8806,0.2276993,
2,57.262,2,4.772857,364.5952,-1.967476,0.4122219,6.70617,-11.5092,-33.8806,0.2276993,
2,57.272,2,4.77243,364.5491,-1.966029,0.4119556,6.70617,-11.5092,-33.8806,0.2276993,
2,57.282,2,4.772034,364.5486,-1.965873,0.4119571,6.7035,-11.5092,-33.8816,0.2286987,
2,57.292,2,4.77344,364.5372,-1.964924,0.4116368,6.7035,-11.5092,-33.8816,0.2286987,
2,57.302,2,4.77269,364.537,-1.964202,0.4115503,6.7035,-11.5092,-33.8816,0.2286987,
2,57.312,2,4.773205,364.5324,-1.963738,0.4114087,6.7035,-11.5092,-33.8816,0.2286987,
2,57.322,2,4.772918,364.5249,-1.966273,0.4119646,6.7035,-11.5092,-33.8816,0.2286987,
2,57.332,2,4.773615,364.5259,-1.968236,0.4123155,6.7035,-11.5092,-33.8816,0.2286987,
2,57.342,2,4.772967,364.5107,-1.967955,0.4123127,6.7035,-11.5092,-33.8816,0.2286987,
2,57.352,2,4.77135,364.4673,-1.967155,0.4122849,6.7035,-11.5092,-33.8816,0.2286987,
2,57.362,2,4.773556,364.5144,-1.966419,0.41194,6.7035,-11.5092,-33.8816,0.2286987,
2,57.372,2,4.773928,364.502,-1.965303,0.4116741,6.7035,-11.5092,-33.8816,0.2286987,
2,57.382,2,4.778475,364.493,-1.965589,0.4113424,6.7035,-11.5092,-33.8816,0.2286987,
2,57.392,2,4.783278,364.4499,-1.966226,0.4110625,6.7035,-11.5092,-33.8816,0.2286987,
2,57.402,2,4.788438,364.4749,-1.967681,0.4109233,6.7035,-11.5092,-33.8816,0.2286987,
2,57.412,2,4.791523,364.4283,-1.969584,0.411056,6.7035,-11.5092,-33.8816,0.2286987,
2,57.422,2,4.792857,364.4502,-1.969312,0.4108847,6.7035,-11.5092,-33.8816,0.2286987,
2,57.432,2,4.793456,364.438,-1.969131,0.4107957,6.7035,-11.5092,-33.8816,0.2286987,
2,57.442,2,4.794093,364.4453,-1.969241,0.4107642,6.7035,-11.5092,-33.8816,0.2286987,
2,57.452,2,4.792024,364.4293,-1.968763,0.4108417,6.7035,-11.5092,-33.8816,0.2286987,
2,57.462,2,4.794904,364.4222,-1.965594,0.4099339,6.7035,-11.5092,-33.8816,0.2286987,
2,57.472,2,4.793422,364.4221,-1.964232,0.4097767,6.7035,-11.5092,-33.8816,0.2286987,
2,57.482,2,4.794558,364.4165,-1.965932,0.410034,6.7035,-11.5092,-33.8816,0.2286987,
2,57.492,2,4.791825,364.4111,-1.966528,0.4103923,6.7035,-11.5092,-33.8816,0.2286987,
2,57.502,2,4.792433,364.4141,-1.96847,0.4107454,6.7035,-11.5092,-33.8816,0.2286987,
2,57.512,2,4.793085,364.4047,-1.969002,0.4108006,6.70065,-11.5092,-33.8826,0.2296982,
2,57.522,2,4.792449,364.4206,-1.970874,0.4112457,6.70065,-11.5092,-33.8826,0.2296982,
2,57.532,2,4.792501,364.3935,-1.972063,0.4114893,6.70065,-11.5092,-33.8826,0.2296982,
2,57.542,2,4.793962,364.4065,-1.969919,0.4109167,6.70065,-11.5092,-33.8826,0.2296982,
2,57.552,2,4.792504,364.4064,-1.970141,0.4110879,6.70065,-11.5092,-33.8826,0.2296982,
2,57.562,2,4.789576,364.4004,-1.97129,0.4115793,6.70065,-11.5092,-33.8826,0.2296982,
2,57.572,2,4.793685,364.3976,-1.973755,0.4117407,6.70065,-11.5092,-33.8826,0.2296982,
2,57.582,2,4.793214,364.3919,-1.973727,0.4117754,6.70065,-11.5092,-33.8826,0.2296982,
2,57.592,2,4.793167,364.3981,-1.974186,0.4118751,6.70065,-11.5092,-33.8826,0.2296982,
2,57.602,2,4.794079,364.3815,-1.976615,0.4123033,6.70065,-11.5092,-33.8826,0.2296982,
2,57.612,2,4.793262,364.3935,-1.977871,0.4126357,6.70065,-11.5092,-33.8826,0.2296982,
2,57.622,2,4.797691,364.3517,-1.978291,0.4123424,6.70065,-11.5092,-33.8826,0.2296982,
2,57.632,2,4.803338,364.3506,-1.980035,0.4122207,6.70065,-11.5092,-33.8826,0.2296982,
2,57.642,2,4.809711,364.3276,-1.979912,0.4116488,6.70065,-11.5092,-33.8826,0.2296982,
2,57.652,2,4.8125,364.317,-1.980716,0.4115773,6.70065,-11.5092,-33.8826,0.2296982,
2,57.662,2,4.816649,364.3231,-1.979344,0.410938,6.70065,-11.5092,-33.8826,0.2296982,
2,57.672,2,4.815669,364.3142,-1.981944,0.4115615,6.70065,-11.5092,-33.8826,0.2296982,
2,57.682,2,4.813821,364.3235,-1.98446,0.4122422,6.70065,-11.5092,-33.8826,0.2296982,
2,57.692,2,4.813515,364.3141,-1.986397,0.4126708,6.70065,-11.5092,-33.8826,0.2296982,
2,57.702,2,4.813631,364.2942,-1.985389,0.4124515,6.70065,-11.5092,-33.8826,0.2296982,
2,57.712,2,4.814609,364.3239,-1.986266,0.4125497,6.70065,-11.5092,-33.8826,0.2296982,
2,57.722,2,4.813462,364.2882,-1.985098,0.4124054,6.70065,-11.5092,-33.8826,0.2296982,
2,57.732,2,4.814849,364.2872,-1.98613,0.4125009,6.70065,-11.5092,-33.8826,0.2296982,
2,57.742,2,4.814865,364.2975,-1.985827,0.4124367,6.70065,-11.5092,-33.8826,0.2296982,
2,57.752,2,4.815575,364.2817,-1.985316,0.4122697,6.70065,-11.5092,-33.8826,0.2296982,
2,57.762,2,4.814443,364.2868,-1.986636,0.4126409,6.70065,-11.5092,-33.8826,0.2296982,
2,57.772,2,4.814281,364.2707,-1.987687,0.412873,6.70065,-11.5092,-33.8826,0.2296982,
2,57.782,2,4.813987,364.2754,-1.989473,0.4132692,6.70065,-11.5092,-33.8826,0.2296982,
2,57.792,2,4.813733,364.261,-1.990438,0.4134915,6.69798,-11.5092,-33.8836,0.2306976,
2,57.802,2,4.814176,364.2539,-1.987985,0.412944,6.69798,-11.5092,-33.8836,0.2306976,
2,57.812,2,4.812806,364.2175,-1.987153,0.4128886,6.69798,-11.5092,-33.8836,0.2306976,
2,57.822,2,4.815757,364.2001,-1.984248,0.4120325,6.69798,-11.5092,-33.8836,0.2306976,
2,57.832,2,4.812622,364.2136,-1.983456,0.4121363,6.69798,-11.5092,-33.8836,0.2306976,
2,57.842,2,4.812018,364.2007,-1.983558,0.4122092,6.69798,-11.5092,-33.8836,0.2306976,
2,57.852,2,4.813375,364.2074,-1.985442,0.4124845,6.69798,-11.5092,-33.8836,0.2306976,
2,57.862,2,4.813321,364.2151,-1.985054,0.4124083,6.69798,-11.5092,-33.8836,0.2306976,
2,57.872,2,4.813458,364.2406,-1.985298,0.4124473,6.69798,-11.5092,-33.8836,0.2306976,
2,57.882,2,4.813864,364.2413,-1.984586,0.4122647,6.69798,-11.5092,-33.8836,0.2306976,
2,57.892,2,4.814326,364.2374,-1.984465,0.4122,6.69798,-11.5092,-33.8836,0.2306976,
2,57.902,2,4.817888,364.231,-1.984178,0.4118357,6.69798,-11.5092,-33.8836,0.2306976,
2,57.912,2,4.822787,364.2001,-1.983465,0.4112695,6.69798,-11.5092,-33.8836,0.2306976,
2,57.922,2,4.82466,364.183,-1.983609,0.4111397,6.69798,-11.5092,-33.8836,0.2306976,
2,57.932,2,4.831492,364.1723,-1.986111,0.4110762,6.69798,-11.5092,-33.8836,0.2306976,
2,57.942,2,4.836862,364.1575,-1.987037,0.4108112,6.69798,-11.5092,-33.8836,0.2306976,
2,57.952,2,4.835535,364.1653,-1.992398,0.4120325,6.69798,-11.5092,-33.8836,0.2306976,
2,57.962,2,4.834333,364.1569,-2.000199,0.4137486,6.69798,-11.5092,-33.8836,0.2306976,
2,57.972,2,4.833957,364.1623,-1.992846,0.4122599,6.69798,-11.5092,-33.8836,0.2306976,
2,57.982,2,4.836086,364.1662,-1.992949,0.4120995,6.69798,-11.5092,-33.8836,0.2306976,
2,57.992,2,4.834876,364.1576,-1.99427,0.4124759,6.69798,-11.5092,-33.8836,0.2306976,
2,58.002,2,4.836071,364.1529,-1.99192,0.4118881,6.69798,-11.5092,-33.8836,0.2306976,
2,58.012,2,4.836112,364.1347,-1.993587,0.4122293,6.69798,-11.5092,-33.8836,0.2306976,
2,58.022,2,4.835413,364.1355,-1.994986,0.4125783,6.69798,-11.5092,-33.8836,0.2306976,
2,58.032,2,4.835008,364.1302,-1.995133,0.4126432,6.69798,-11.5092,-33.8836,0.2306976,
2,58.042,2,4.835443,364.1382,-1.996168,0.41282,6.69798,-11.5092,-33.8836,0.2306976,
2,58.052,2,4.835264,364.1292,-1.99845,0.4133074,6.69475,-11.5092,-33.8846,0.2317009,
2,58.062,2,4.835371,364.1468,-1.99898,0.4134077,6.69475,-11.5092,-33.8846,0.2317009,
2,58.072,2,4.83602,364.0503,-1.999199,0.4133976,6.69475,-11.5092,-33.8846,0.2317009,
2,58.082,2,4.835548,364.1229,-1.998272,0.4132462,6.69475,-11.5092,-33.8846,0.2317009,
2,58.092,2,4.834785,364.131,-1.998283,0.4133137,6.69475,-11.5092,-33.8846,0.2317009,
2,58.102,2,4.834598,364.1238,-1.997697,0.4132085,6.69475,-11.5092,-33.8846,0.2317009,
2,58.112,2,4.83311,364.1199,-1.998294,0.4134592,6.69475,-11.5092,-33.8846,0.2317009,
2,58.122,2,4.832809,364.1199,-1.999299,0.413693,6.69475,-11.5092,-33.8846,0.2317009,
2,58.132,2,4.833328,364.1211,-2.001346,0.414072,6.69475,-11.5092,-33.8846,0.2317009,
2,58.142,2,4.83471,364.1099,-2.002379,0.4141674,6.69475,-11.5092,-33.8846,0.2317009,
2,58.152,2,4.834892,364.1044,-2.000197,0.4137004,6.69475,-11.5092,-33.8846,0.2317009,
2,58.162,2,4.833701,364.1021,-2.00127,0.4140244,6.69475,-11.5092,-33.8846,0.2317009,
2,58.172,2,4.835411,364.1057,-2.000641,0.4137478,6.69475,-11.5092,-33.8846,0.2317009,
2,58.182,2,4.839247,364.0992,-2.000206,0.4133301,6.69475,-11.5092,-33.8846,0.2317009,
2,58.192,2,4.845649,364.0823,-2.001607,0.413073,6.69475,-11.5092,-33.8846,0.2317009,
2,58.202,2,4.850631,364.0602,-2.003657,0.4130715,6.69475,-11.5092,-33.8846,0.2317009,
2,58.212,2,4.855819,364.0589,-2.007259,0.4133718,6.69475,-11.5092,-33.8846,0.2317009,
2,58.222,2,4.857551,364.0311,-2.006868,0.413144,6.69475,-11.5092,-33.8846,0.2317009,
2,58.232,2,4.857953,364.0416,-2.008489,0.4134434,6.69475,-11.5092,-33.8846,0.2317009,
2,58.242,2,4.857203,364.027,-2.006592,0.4131167,6.69475,-11.5092,-33.8846,0.2317009,
2,58.252,2,4.857916,364.0326,-2.007811,0.4133071,6.69475,-11.5092,-33.8846,0.2317009,
2,58.262,2,4.857005,364.0361,-2.006869,0.4131906,6.69475,-11.5092,-33.8846,0.2317009,
2,58.272,2,4.856854,364.0199,-2.005067,0.4128325,6.69475,-11.5092,-33.8846,0.2317009,
2,58.282,2,4.857613,364.0216,-2.003699,0.4124863,6.69475,-11.5092,-33.8846,0.2317009,
2,58.292,2,4.856267,364.0049,-2.005135,0.4128964,6.69475,-11.5092,-33.8846,0.2317009,
2,58.302,2,4.855841,364.0018,-2.007495,0.4134187,6.69475,-11.5092,-33.8846,0.2317009,
2,58.312,2,4.855677,363.9991,-2.006058,0.4131366,6.69475,-11.5092,-33.8846,0.2317009,
2,58.322,2,4.854568,363.9962,-2.007191,0.4134645,6.6917,-11.5092,-33.8857,0.2327995,
2,58.332,2,4.855683,363.9822,-2.00736,0.4134043,6.6917,-11.5092,-33.8857,0.2327995,
2,58.342,2,4.855869,363.9693,-2.007335,0.4133833,6.6917,-11.5092,-33.8857,0.2327995,
2,58.352,2,4.856004,363.9792,-2.006303,0.4131593,6.6917,-11.5092,-33.8857,0.2327995,
2,58.362,2,4.856446,363.9647,-2.004262,0.4127013,6.6917,-11.5092,-33.8857,0.2327995,
2,58.372,2,4.854324,363.9589,-2.004585,0.4129483,6.6917,-11.5092,-33.8857,0.2327995,
2,58.382,2,4.85499,363.962,-2.005388,0.4130571,6.6917,-11.5092,-33.8857,0.2327995,
2,58.392,2,4.855445,363.9535,-2.005175,0.4129744,6.6917,-11.5092,-33.8857,0.2327995,
2,58.402,2,4.856266,363.967,-2.00765,0.4134143,6.6917,-11.5092,-33.8857,0.2327995,
2,58.412,2,4.858162,363.9425,-2.010535,0.4138469,6.6917,-11.5092,-33.8857,0.2327995,
2,58.422,2,4.861568,363.9469,-2.010742,0.4135994,6.6917,-11.5092,-33.8857,0.2327995,
2,58.432,2,4.869049,363.9046,-2.0114,0.4130993,6.6917,-11.5092,-33.8857,0.2327995,
2,58.442,2,4.87497,363.886,-2.010995,0.4125142,6.6917,-11.5092,-33.8857,0.2327995,
2,58.452,2,4.876965,363.8892,-2.012091,0.4125703,6.6917,-11.5092,-33.8857,0.2327995,
2,58.462,2,4.880495,363.8687,-2.011941,0.4122411,6.6917,-11.5092,-33.8857,0.2327995,
2,58.472,2,4.880272,363.8731,-2.012984,0.4124738,6.6917,-11.5092,-33.8857,0.2327995,
2,58.482,2,4.879941,363.8759,-2.015564,0.4130304,6.6917,-11.5092,-33.8857,0.2327995,
2,58.492,2,4.880013,363.8686,-2.016908,0.4132997,6.6917,-11.5092,-33.8857,0.2327995,
2,58.502,2,4.878211,363.8779,-2.018874,0.4138554,6.6917,-11.5092,-33.8857,0.2327995,
2,58.512,2,4.879816,363.8808,-2.020917,0.414138,6.6917,-11.5092,-33.8857,0.2327995,
2,58.522,2,4.880244,363.8646,-2.020031,0.4139201,6.6917,-11.5092,-33.8857,0.2327995,
2,58.532,2,4.878649,363.8658,-2.019922,0.4140332,6.6917,-11.5092,-33.8857,0.2327995,
2,58.542,2,4.878131,363.867,-2.019136,0.413916,6.6917,-11.5092,-33.8857,0.2327995,
2,58.552,2,4.879127,363.8599,-2.019249,0.4138547,6.6917,-11.5092,-33.8857,0.2327995,
2,58.562,2,4.878262,363.8697,-2.01944,0.4139671,6.6917,-11.5092,-33.8857,0.2327995,
2,58.572,2,4.879988,363.8605,-2.021197,0.4141808,6.6917,-11.5092,-33.8857,0.2327995,
2,58.582,2,4.878089,363.8635,-2.024429,0.4150045,6.68902,-11.5092,-33.8867,0.233799,
2,58.592,2,4.880115,363.864,-2.023891,0.414722,6.68902,-11.5092,-33.8867,0.233799,
2,58.602,2,4.880029,363.8551,-2.021778,0.4142962,6.68902,-11.5092,-33.8867,0.233799,
2,58.612,2,4.878419,363.8635,-2.022628,0.4146073,6.68902,-11.5092,-33.8867,0.233799,
2,58.622,2,4.880213,363.8445,-2.02315,0.4145618,6.68902,-11.5092,-33.8867,0.233799,
2,58.632,2,4.881257,363.8427,-2.019952,0.4138179,6.68902,-11.5092,-33.8867,0.233799,
2,58.642,2,4.877208,363.8442,-2.018663,0.4138974,6.68902,-11.5092,-33.8867,0.233799,
2,58.652,2,4.877181,363.8373,-2.021075,0.4143942,6.68902,-11.5092,-33.8867,0.233799,
2,58.662,2,4.877306,363.845,-2.023229,0.414825,6.68902,-11.5092,-33.8867,0.233799,
2,58.672,2,4.876786,363.8351,-2.022122,0.4146424,6.68902,-11.5092,-33.8867,0.233799,
2,58.682,2,4.87937,363.8404,-2.024313,0.4148719,6.68902,-11.5092,-33.8867,0.233799,
2,58.692,2,4.875426,363.8144,-2.023712,0.4150841,6.68902,-11.5092,-33.8867,0.233799,
2,58.702,2,4.879166,363.8257,-2.019916,0.413988,6.68902,-11.5092,-33.8867,0.233799,
2,58.712,2,4.884514,363.8213,-2.019614,0.4134729,6.68902,-11.5092,-33.8867,0.233799,
2,58.722,2,4.890665,363.7888,-2.019473,0.412924,6.68902,-11.5092,-33.8867,0.233799,
2,58.732,2,4.897045,363.7734,-2.020218,0.4125382,6.68902,-11.5092,-33.8867,0.233799,
2,58.742,2,4.899611,363.7664,-2.021897,0.4126648,6.68902,-11.5092,-33.8867,0.233799,
2,58.752,2,4.902304,363.7556,-2.021585,0.4123745,6.68902,-11.5092,-33.8867,0.233799,
2,58.762,2,4.902246,363.7608,-2.021748,0.4124127,6.68902,-11.5092,-33.8867,0.233799,
2,58.772,2,4.901612,363.741,-2.023761,0.4128767,6.68902,-11.5092,-33.8867,0.233799,
2,58.782,2,4.900708,363.7485,-2.024129,0.413028,6.68902,-11.5092,-33.8867,0.233799,
2,58.792,2,4.901256,363.7377,-2.025086,0.4131771,6.68902,-11.5092,-33.8867,0.233799,
2,58.802,2,4.903127,363.7354,-2.020783,0.4121417,6.68902,-11.5092,-33.8867,0.233799,
2,58.812,2,4.89997,363.7211,-2.02227,0.4127106,6.68902,-11.5092,-33.8867,0.233799,
2,58.822,2,4.902557,363.7089,-2.026145,0.4132832,6.68902,-11.5092,-33.8867,0.233799,
2,58.832,2,4.899238,363.713,-2.026569,0.4136499,6.68598,-11.5092,-33.8878,0.2348976,
2,58.842,2,4.899746,363.714,-2.02598,0.4134867,6.68598,-11.5092,-33.8878,0.2348976,
2,58.852,2,4.898701,363.7022,-2.035078,0.4154322,6.68598,-11.5092,-33.8878,0.2348976,
2,58.862,2,4.898412,363.6883,-2.036745,0.4157969,6.68598,-11.5092,-33.8878,0.2348976,
2,58.872,2,4.897899,363.6966,-2.039716,0.4164471,6.68598,-11.5092,-33.8878,0.2348976,
2,58.882,2,4.896976,363.6893,-2.030916,0.4147286,6.68598,-11.5092,-33.8878,0.2348976,
2,58.892,2,4.899226,363.6845,-2.028758,0.4140976,6.68598,-11.5092,-33.8878,0.2348976,
2,58.902,2,4.900091,363.679,-2.029824,0.4142422,6.68598,-11.5092,-33.8878,0.2348976,
2,58.912,2,4.897645,363.6729,-2.030734,0.4146348,6.68598,-11.5092,-33.8878,0.2348976,
2,58.922,2,4.896493,363.6806,-2.026486,0.4138647,6.68598,-11.5092,-33.8878,0.2348976,
2,58.932,2,4.899867,363.6663,-2.037098,0.4157455,6.68598,-11.5092,-33.8878,0.2348976,
2,58.942,2,4.902532,363.6697,-2.036848,0.4154686,6.68598,-11.5092,-33.8878,0.2348976,
2,58.952,2,4.906717,363.6418,-2.032162,0.4141593,6.68598,-11.5092,-33.8878,0.2348976,
2,58.962,2,4.910823,363.6064,-2.0382,0.4150425,6.68598,-11.5092,-33.8878,0.2348976,
2,58.972,2,4.918433,363.6417,-2.033933,0.4135327,6.68598,-11.5092,-33.8878,0.2348976,
2,58.982,2,4.922699,363.611,-2.03289,0.4129625,6.68598,-11.5092,-33.8878,0.2348976,
2,58.992,2,4.924374,363.6067,-2.030771,0.4123917,6.68598,-11.5092,-33.8878,0.2348976,
2,59.002,2,4.920445,363.6089,-2.03235,0.4130418,6.68598,-11.5092,-33.8878,0.2348976,
2,59.012,2,4.920957,363.5961,-2.034191,0.4133731,6.68598,-11.5092,-33.8878,0.2348976,
2,59.022,2,4.922139,363.5954,-2.034555,0.4133478,6.68598,-11.5092,-33.8878,0.2348976,
2,59.032,2,4.92208,363.5709,-2.036162,0.4136792,6.68598,-11.5092,-33.8878,0.2348976,
2,59.042,2,4.92119,363.5949,-2.036499,0.4138224,6.68598,-11.5092,-33.8878,0.2348976,
2,59.052,2,4.921509,363.5667,-2.038747,0.4142523,6.68598,-11.5092,-33.8878,0.2348976,
2,59.062,2,4.921535,363.5831,-2.036558,0.4138054,6.68598,-11.5092,-33.8878,0.2348976,
2,59.072,2,4.922049,363.5804,-2.032676,0.4129734,6.68313,-11.5092,-33.8888,0.2359009,
2,59.082,2,4.921269,363.58,-2.031272,0.4127537,6.68313,-11.5092,-33.8888,0.2359009,
2,59.092,2,4.923954,363.5924,-2.031568,0.4125887,6.68313,-11.5092,-33.8888,0.2359009,
2,59.102,2,4.921727,363.5705,-2.032998,0.413066,6.68313,-11.5092,-33.8888,0.2359009,
2,59.112,2,4.920208,363.5789,-2.034012,0.4133997,6.68313,-11.5092,-33.8888,0.2359009,
2,59.122,2,4.922965,363.5743,-2.034269,0.4132203,6.68313,-11.5092,-33.8888,0.2359009,
2,59.132,2,4.919536,363.5835,-2.034359,0.4135266,6.68313,-11.5092,-33.8888,0.2359009,
2,59.142,2,4.921838,363.5302,-2.032471,0.4129495,6.68313,-11.5092,-33.8888,0.2359009,
2,59.152,2,4.922974,363.5498,-2.02944,0.4122387,6.68313,-11.5092,-33.8888,0.2359009,
2,59.162,2,4.922662,363.5586,-2.028457,0.4120651,6.68313,-11.5092,-33.8888,0.2359009,
2,59.172,2,4.921294,363.5503,-2.028607,0.41221,6.68313,-11.5092,-33.8888,0.2359009,
2,59.182,2,4.924163,363.5533,-2.027946,0.4118356,6.68313,-11.5092,-33.8888,0.2359009,
2,59.192,2,4.929043,363.5314,-2.027647,0.4113674,6.68313,-11.5092,-33.8888,0.2359009,
2,59.202,2,4.933515,363.5234,-2.030906,0.411655,6.68313,-11.5092,-33.8888,0.2359009,
2,59.212,2,4.941203,363.4985,-2.030301,0.410892,6.68313,-11.5092,-33.8888,0.2359009,
2,59.222,2,4.942431,363.4933,-2.032813,0.4112981,6.68313,-11.5092,-33.8888,0.2359009,
2,59.232,2,4.944171,363.4736,-2.032422,0.4110743,6.68313,-11.5092,-33.8888,0.2359009,
2,59.242,2,4.944281,363.4829,-2.030227,0.4106213,6.68313,-11.5092,-33.8888,0.2359009,
2,59.252,2,4.943243,363.4768,-2.029316,0.4105233,6.68313,-11.5092,-33.8888,0.2359009,
2,59.262,2,4.943431,363.4614,-2.027139,0.4100672,6.68313,-11.5092,-33.8888,0.2359009,
2,59.272,2,4.942744,363.4518,-2.027764,0.4102508,6.68313,-11.5092,-33.8888,0.2359009,
2,59.282,2,4.942224,363.4596,-2.029145,0.4105733,6.68313,-11.5092,-33.8888,0.2359009,
2,59.292,2,4.94172,363.4489,-2.028795,0.4105444,6.68313,-11.5092,-33.8888,0.2359009,
2,59.302,2,4.941169,363.4565,-2.030456,0.4109261,6.68313,-11.5092,-33.8888,0.2359009,
2,59.312,2,4.943013,363.4332,-2.031832,0.4110512,6.68313,-11.5092,-33.8888,0.2359009,
2,59.322,2,4.94245,363.4289,-2.031697,0.4110709,6.68313,-11.5092,-33.8888,0.2359009,
2,59.332,2,4.940721,363.4199,-2.033799,0.4116403,6.68313,-11.5092,-33.8888,0.2359009,
2,59.342,2,4.942855,363.4082,-2.033274,0.4113562,6.68313,-11.5092,-33.8888,0.2359009,
2,59.352,2,4.940916,363.4091,-2.028028,0.4104558,6.68045,-11.5092,-33.8898,0.2369003,
2,59.362,2,4.939589,363.3957,-2.029964,0.4109581,6.68045,-11.5092,-33.8898,0.2369003,
2,59.372,2,4.941016,363.4034,-2.032374,0.4113272,6.68045,-11.5092,-33.8898,0.2369003,
2,59.382,2,4.940531,363.3861,-2.033621,0.4116199,6.68045,-11.5092,-33.8898,0.2369003,
2,59.392,2,4.940884,363.3903,-2.033673,0.4116009,6.68045,-11.5092,-33.8898,0.2369003,
2,59.402,2,4.940105,363.3914,-2.032372,0.4114025,6.68045,-11.5092,-33.8898,0.2369003,
2,59.412,2,4.940578,363.3883,-2.028554,0.4105905,6.68045,-11.5092,-33.8898,0.2369003,
2,59.422,2,4.940565,363.3845,-2.027998,0.410479,6.68045,-11.5092,-33.8898,0.2369003,
2,59.432,2,4.940833,363.3729,-2.032407,0.4113491,6.68045,-11.5092,-33.8898,0.2369003,
2,59.442,2,4.939065,363.3709,-2.039484,0.4129292,6.68045,-11.5092,-33.8898,0.2369003,
2,59.452,2,4.942737,363.3596,-2.031353,0.4109775,6.68045,-11.5092,-33.8898,0.2369003,
2,59.462,2,4.947916,363.357,-2.037978,0.4118861,6.68045,-11.5092,-33.8898,0.2369003,
2,59.472,2,4.951417,363.3475,-2.033128,0.4106153,6.68045,-11.5092,-33.8898,0.2369003,
2,59.482,2,4.959573,363.3181,-2.034788,0.4102748,6.68045,-11.5092,-33.8898,0.2369003,
2,59.492,2,4.964084,363.3008,-2.036435,0.4102339,6.68045,-11.5092,-33.8898,0.2369003,
2,59.502,2,4.962737,363.3379,-2.041757,0.4114175,6.68045,-11.5092,-33.8898,0.2369003,
2,59.512,2,4.961946,363.298,-2.03488,0.4100971,6.68045,-11.5092,-33.8898,0.2369003,
2,59.522,2,4.96485,363.295,-2.031322,0.4091407,6.68045,-11.5092,-33.8898,0.2369003,
2,59.532,2,4.96277,363.2847,-2.035936,0.410242,6.68045,-11.5092,-33.8898,0.2369003,
2,59.542,2,4.963612,363.2882,-2.033236,0.4096283,6.68045,-11.5092,-33.8898,0.2369003,
2,59.552,2,4.963279,363.2806,-2.036355,0.4102841,6.68045,-11.5092,-33.8898,0.2369003,
2,59.562,2,4.961529,363.2855,-2.045225,0.4122167,6.68045,-11.5092,-33.8898,0.2369003,
2,59.572,2,4.961743,363.2836,-2.037848,0.4107122,6.68045,-11.5092,-33.8898,0.2369003,
2,59.582,2,4.962264,363.2809,-2.039687,0.4110396,6.68045,-11.5092,-33.8898,0.2369003,
2,59.592,2,4.963996,363.3026,-2.038927,0.410743,6.68045,-11.5092,-33.8898,0.2369003,
2,59.602,2,4.960856,363.2776,-2.041016,0.411424,6.68045,-11.5092,-33.8898,0.2369003,
2,59.612,2,4.962325,363.2804,-2.042245,0.4115501,6.68045,-11.5092,-33.8898,0.2369003,
2,59.622,2,4.964161,363.2735,-2.038453,0.4106339,6.6774,-11.5092,-33.8908,0.2378998,
2,59.632,2,4.962134,363.2734,-2.033904,0.4098849,6.6774,-11.5092,-33.8908,0.2378998,
2,59.642,2,4.960971,363.2687,-2.036035,0.4104106,6.6774,-11.5092,-33.8908,0.2378998,
2,59.652,2,4.960865,363.2617,-2.0403,0.4112791,6.6774,-11.5092,-33.8908,0.2378998,
2,59.662,2,4.960481,363.26,-2.040234,0.4112976,6.6774,-11.5092,-33.8908,0.2378998,
2,59.672,2,4.960703,363.2588,-2.039842,0.4112002,6.6774,-11.5092,-33.8908,0.2378998,
2,59.682,2,4.96265,363.2496,-2.042201,0.4115142,6.6774,-11.5092,-33.8908,0.2378998,
2,59.692,2,4.960855,363.2411,-2.045242,0.412276,6.6774,-11.5092,-33.8908,0.2378998,
2,59.702,2,4.960721,363.246,-2.04263,0.4117607,6.6774,-11.5092,-33.8908,0.2378998,
2,59.712,2,4.961568,363.2401,-2.037741,0.4107051,6.6774,-11.5092,-33.8908,0.2378998,
2,59.722,2,4.963127,363.2192,-2.035985,0.4102222,6.6774,-11.5092,-33.8908,0.2378998,
2,59.732,2,4.959591,363.2274,-2.038351,0.4109918,6.6774,-11.5092,-33.8908,0.2378998,
2,59.742,2,4.96334,363.2094,-2.040738,0.4111623,6.6774,-11.5092,-33.8908,0.2378998,
2,59.752,2,4.968272,363.1972,-2.048462,0.4123088,6.6774,-11.5092,-33.8908,0.2378998,
2,59.762,2,4.972855,363.1867,-2.051886,0.4126172,6.6774,-11.5092,-33.8908,0.2378998,
2,59.772,2,4.979458,363.1874,-2.056308,0.4129581,6.6774,-11.5092,-33.8908,0.2378998,
2,59.782,2,4.985674,363.1687,-2.046548,0.4104857,6.6774,-11.5092,-33.8908,0.2378998,
2,59.792,2,4.987804,363.1583,-2.048262,0.4106541,6.6774,-11.5092,-33.8908,0.2378998,
2,59.802,2,4.982345,363.1604,-2.058051,0.4130688,6.6774,-11.5092,-33.8908,0.2378998,
2,59.812,2,4.984237,363.1536,-2.055218,0.4123436,6.6774,-11.5092,-33.8908,0.2378998,
2,59.822,2,4.985307,363.1518,-2.055607,0.412333,6.6774,-11.5092,-33.8908,0.2378998,
2,59.832,2,4.985442,363.1364,-2.058209,0.4128439,6.6774,-11.5092,-33.8908,0.2378998,
2,59.842,2,4.985142,363.1281,-2.059271,0.4130818,6.67417,-11.5092,-33.8919,0.2389984,
2,59.852,2,4.985895,363.1454,-2.05512,0.4121869,6.67417,-11.5092,-33.8919,0.2389984,
2,59.862,2,4.987065,363.1135,-2.053171,0.4116993,6.67417,-11.5092,-33.8919,0.2389984,
2,59.872,2,4.98614,363.1066,-2.053343,0.4118101,6.67417,-11.5092,-33.8919,0.2389984,
2,59.882,2,4.982583,363.108,-2.060068,0.4134539,6.67417,-11.5092,-33.8919,0.2389984,
2,59.892,2,4.986149,363.1193,-2.062405,0.4136268,6.67417,-11.5092,-33.8919,0.2389984,
2,59.902,2,4.98518,363.1305,-2.055302,0.4122823,6.67417,-11.5092,-33.8919,0.2389984,
2,59.912,2,4.98363,363.1033,-2.059014,0.4131554,6.67417,-11.5092,-33.8919,0.2389984,
2,59.922,2,4.984297,363.0954,-2.060077,0.4133136,6.67417,-11.5092,-33.8919,0.2389984,
2,59.932,2,4.985041,363.0909,-2.061538,0.4135449,6.67417,-11.5092,-33.8919,0.2389984,
2,59.942,2,4.984434,363.0992,-2.063802,0.4140494,6.67417,-11.5092,-33.8919,0.2389984,
2,59.952,2,4.985359,363.0801,-2.065805,0.4143744,6.67417,-11.5092,-33.8919,0.2389984,
2,59.962,2,4.984004,363.0848,-2.069807,0.41529,6.67417,-11.5092,-33.8919,0.2389984,
2,59.972,2,4.988841,363.0663,-2.062598,0.4134424,6.67417,-11.5092,-33.8919,0.2389984,
2,59.982,2,4.997544,363.0522,-2.064191,0.4130411,6.67417,-11.5092,-33.8919,0.2389984,
2,59.992,2,5.001712,363.049,-2.068645,0.4135874,6.67417,-11.5092,-33.8919,0.2389984,
2,60.002,2,5.004937,363.0343,-2.079152,0.4154203,6.67417,-11.5092,-33.8919,0.2389984,
2,60.012,2,5.007254,363.0344,-2.074306,0.4142601,6.67417,-11.5092,-33.8919,0.2389984,
2,60.022,2,5.007639,363.0399,-2.073388,0.4140451,6.67417,-11.5092,-33.8919,0.2389984,
2,60.032,2,5.007588,363.002,-2.076649,0.4147005,6.67417,-11.5092,-33.8919,0.2389984,
2,60.042,2,5.009783,363.0341,-2.074714,0.4141326,6.67417,-11.5092,-33.8919,0.2389984,
2,60.052,2,5.006434,363.0079,-2.072519,0.413971,6.67417,-11.5092,-33.8919,0.2389984,
2,60.062,2,5.007469,363.0157,-2.072621,0.4139059,6.67417,-11.5092,-33.8919,0.2389984,
2,60.072,2,5.005918,363.0193,-2.071376,0.4137854,6.67417,-11.5092,-33.8919,0.2389984,
2,60.082,2,5.007635,363.0123,-2.072338,0.4138357,6.67417,-11.5092,-33.8919,0.2389984,
2,60.092,2,5.006466,363.0219,-2.073143,0.4140931,6.67417,-11.5092,-33.8919,0.2389984,
2,60.102,2,5.006614,363.0128,-2.075298,0.4145112,6.67417,-11.5092,-33.8919,0.2389984,
2,60.112,2,5.005049,363.0246,-2.077998,0.4151803,6.67417,-11.5092,-33.8919,0.2389984,
2,60.122,2,5.005636,363.0087,-2.077454,0.4150229,6.67417,-11.5092,-33.8919,0.2389984,
2,60.132,2,5.006461,363.0021,-2.077851,0.415034,6.67168,-11.5092,-33.893,0.2401009,
2,60.142,2,5.004838,363.0028,-2.07613,0.4148247,6.67168,-11.5092,-33.893,0.2401009,
2,60.152,2,5.005208,363.0009,-2.075543,0.4146767,6.67168,-11.5092,-33.893,0.2401009,
2,60.162,2,5.005182,363.0026,-2.077511,0.415072,6.67168,-11.5092,-33.893,0.2401009,
2,60.172,2,5.005661,362.9947,-2.087195,0.4169669,6.67168,-11.5092,-33.893,0.2401009,
2,60.182,2,5.004323,362.9897,-2.080553,0.4157511,6.67168,-11.5092,-33.893,0.2401009,
2,60.192,2,5.003317,362.9776,-2.084762,0.4166759,6.67168,-11.5092,-33.893,0.2401009,
2,60.202,2,5.002006,362.9835,-2.092159,0.4182639,6.67168,-11.5092,-33.893,0.2401009,
2,60.212,2,5.003218,362.9865,-2.088373,0.417406,6.67168,-11.5092,-33.893,0.2401009,
2,60.222,2,5.002348,362.968,-2.092954,0.4183943,6.67168,-11.5092,-33.893,0.2401009,
2,60.232,2,5.002241,362.9856,-2.087951,0.4174032,6.67168,-11.5092,-33.893,0.2401009,
2,60.242,2,5.008801,362.9632,-2.08805,0.4168762,6.67168,-11.5092,-33.893,0.2401009,
2,60.252,2,5.014942,362.9426,-2.09151,0.4170556,6.67168,-11.5092,-33.893,0.2401009,
2,60.262,2,5.017078,362.9289,-2.099644,0.4184994,6.67168,-11.5092,-33.893,0.2401009,
2,60.272,2,5.024356,362.9167,-2.094534,0.4168761,6.67168,-11.5092,-33.893,0.2401009,
2,60.282,2,5.028521,362.9117,-2.097054,0.417032,6.67168,-11.5092,-33.893,0.2401009,
2,60.292,2,5.026959,362.9013,-2.100825,0.4179116,6.67168,-11.5092,-33.893,0.2401009,
2,60.302,2,5.029084,362.9063,-2.106349,0.4188335,6.67168,-11.5092,-33.893,0.2401009,
2,60.312,2,5.02926,362.8944,-2.102523,0.4180581,6.67168,-11.5092,-33.893,0.2401009,
2,60.322,2,5.026735,362.8943,-2.106058,0.4189713,6.67168,-11.5092,-33.893,0.2401009,
2,60.332,2,5.029136,362.8961,-2.101856,0.4179357,6.67168,-11.5092,-33.893,0.2401009,
2,60.342,2,5.031497,362.8967,-2.102461,0.4178598,6.67168,-11.5092,-33.893,0.2401009,
