Repository: jacquesNIT/Polymer-Scratching

Files Structure:

<material>_<maximum_load>_<load_rate>_<sample_number>_<try_number>

- sample_number (s1, s2, ...) is used to indicate another iteration of the same test.
- try_number (1, 2, ...) simply indicates that precedent tests failed, it does not matter.

Scratch Process:

All scratchs were performed using the Rockwell indenter with the "Scratch.Rx" model in MFT. 
All tests have at a length of 2mm and a progressive load.

The same results are also accessible on the scratch pc of the lab, in the "jacques/second_batch" folder.
The "Additionnal_Batch" folder contains unverified results that were used to test the machine, it is advised not to use those.

General Notes:

File: Lab results/Main_Batch/PMMAGS/15N/PMMAGS_15N.csv (part 15 of 39)
Recipe, UpperSample, LowerSample, OtherInfo, Averaging, LogFrequency, Type, Radius,TestDate, Operator, Customer, RefStd, Temperature, RH, Liquid, LastCalibDate, LCFz, LCFx, Tip, OtherData, samplevs
scratch only.Rx,,,,10,1000,Scratch,1,9/2/2026 1:20:43 PM,,,ASTM/ISO,,,N/A,N/A,,,,Linear: 0.1 to 15;5;2;0.671141,0.3,
Step, Timestamp, RecipeStep, DAQ.Fz (N),DAQ.CAP (um),DAQ.Fx (N),DAQ.COF (),XYZ.X Position (mm),XYZ.Y Position (mm),XYZ.Z Position (mm),XYZ.Z Depth (mm),
2,65.042,2,5.4336,361.2458,-2.435775,0.4482802,6.61625,-11.5092,-33.9127,0.2598,
2,65.052,2,5.434373,361.2496,-2.434319,0.4479485,6.61625,-11.5092,-33.9127,0.2598,
2,65.062,2,5.432934,361.2292,-2.432467,0.4477263,6.61625,-11.5092,-33.9127,0.2598,
2,65.072,2,5.43503,361.2349,-2.430798,0.4472464,6.61625,-11.5092,-33.9127,0.2598,
2,65.082,2,5.434518,361.2332,-2.429881,0.4471199,6.61625,-11.5092,-33.9127,0.2598,
2,65.092,2,5.43435,361.2368,-2.431048,0.4473485,6.61625,-11.5092,-33.9127,0.2598,
2,65.102,2,5.433799,361.2298,-2.431226,0.4474265,6.61625,-11.5092,-33.9127,0.2598,
2,65.112,2,5.434607,361.2269,-2.431604,0.4474296,6.61625,-11.5092,-33.9127,0.2598,
2,65.122,2,5.435557,361.2336,-2.434955,0.4479679,6.61625,-11.5092,-33.9127,0.2598,
2,65.132,2,5.434683,361.2302,-2.433022,0.4476841,6.61625,-11.5092,-33.9127,0.2598,
2,65.142,2,5.434805,361.2231,-2.433834,0.4478236,6.61625,-11.5092,-33.9127,0.2598,
2,65.152,2,5.434005,361.2388,-2.434714,0.4480515,6.61625,-11.5092,-33.9127,0.2598,
2,65.162,2,5.433118,361.2206,-2.433686,0.4479355,6.61625,-11.5092,-33.9127,0.2598,
2,65.172,2,5.44097,361.213,-2.43384,0.4473173,6.61625,-11.5092,-33.9127,0.2598,
2,65.182,2,5.445112,361.1854,-2.434937,0.4471784,6.61625,-11.5092,-33.9127,0.2598,
2,65.192,2,5.447234,361.1893,-2.436527,0.4472961,6.61625,-11.5092,-33.9127,0.2598,
2,65.202,2,5.45543,361.1739,-2.435953,0.4465191,6.61625,-11.5092,-33.9127,0.2598,
2,65.212,2,5.456641,361.166,-2.437824,0.4467627,6.61625,-11.5092,-33.9127,0.2598,
2,65.222,2,5.453355,361.1812,-2.437162,0.4469106,6.61625,-11.5092,-33.9127,0.2598,
2,65.232,2,5.455259,361.1027,-2.439232,0.447134,6.61625,-11.5092,-33.9127,0.2598,
2,65.242,2,5.455466,361.1701,-2.435969,0.446519,6.61625,-11.5092,-33.9127,0.2598,
2,65.252,2,5.457324,361.1702,-2.435241,0.4462335,6.61625,-11.5092,-33.9127,0.2598,
2,65.262,2,5.457583,361.1815,-2.436399,0.4464246,6.61625,-11.5092,-33.9127,0.2598,
2,65.272,2,5.455107,361.1674,-2.434828,0.4463392,6.61625,-11.5092,-33.9127,0.2598,
2,65.282,2,5.456828,361.1585,-2.435836,0.4463832,6.61625,-11.5092,-33.9127,0.2598,
2,65.292,2,5.454806,361.1713,-2.437471,0.4468483,6.61625,-11.5092,-33.9127,0.2598,
2,65.302,2,5.455686,361.1742,-2.435477,0.4464107,6.61625,-11.5092,-33.9127,0.2598,
2,65.312,2,5.455462,361.1686,-2.435367,0.446409,6.61625,-11.5092,-33.9127,0.2598,
2,65.322,2,5.454336,361.1778,-2.435313,0.4464911,6.61357,-11.5092,-33.9136,0.2607002,
2,65.332,2,5.455626,361.1674,-2.43382,0.4461119,6.61357,-11.5092,-33.9136,0.2607002,
2,65.342,2,5.457108,361.1552,-2.432119,0.4456792,6.61357,-11.5092,-33.9136,0.2607002,
2,65.352,2,5.458015,361.1617,-2.430516,0.4453112,6.61357,-11.5092,-33.9136,0.2607002,
2,65.362,2,5.453903,361.165,-2.432268,0.4459683,6.61357,-11.5092,-33.9136,0.2607002,
2,65.372,2,5.455833,361.1588,-2.433033,0.4459508,6.61357,-11.5092,-33.9136,0.2607002,
2,65.382,2,5.45572,361.1537,-2.431607,0.4456987,6.61357,-11.5092,-33.9136,0.2607002,
2,65.392,2,5.454301,361.1533,-2.431954,0.4458783,6.61357,-11.5092,-33.9136,0.2607002,
2,65.402,2,5.454596,361.1448,-2.433291,0.4460993,6.61357,-11.5092,-33.9136,0.2607002,
2,65.412,2,5.455415,361.1472,-2.431326,0.4456721,6.61357,-11.5092,-33.9136,0.2607002,
2,65.422,2,5.453728,361.1576,-2.42897,0.4453778,6.61357,-11.5092,-33.9136,0.2607002,
2,65.432,2,5.454703,361.1544,-2.426945,0.4449271,6.61357,-11.5092,-33.9136,0.2607002,
2,65.442,2,5.457465,361.1408,-2.426777,0.4446711,6.61357,-11.5092,-33.9136,0.2607002,
2,65.452,2,5.463893,361.1315,-2.427957,0.4443639,6.61357,-11.5092,-33.9136,0.2607002,
2,65.462,2,5.468679,361.1148,-2.430255,0.4443952,6.61357,-11.5092,-33.9136,0.2607002,
2,65.472,2,5.471739,361.0947,-2.430096,0.4441177,6.61357,-11.5092,-33.9136,0.2607002,
2,65.482,2,5.475973,361.0918,-2.431885,0.4441009,6.61357,-11.5092,-33.9136,0.2607002,
2,65.492,2,5.475013,361.0865,-2.431749,0.4441541,6.61357,-11.5092,-33.9136,0.2607002,
2,65.502,2,5.476939,361.079,-2.429767,0.443636,6.61357,-11.5092,-33.9136,0.2607002,
2,65.512,2,5.474627,361.0722,-2.428851,0.4436559,6.61357,-11.5092,-33.9136,0.2607002,
2,65.522,2,5.474195,361.0733,-2.426417,0.4432463,6.61357,-11.5092,-33.9136,0.2607002,
2,65.532,2,5.475331,361.0707,-2.425786,0.4430393,6.61357,-11.5092,-33.9136,0.2607002,
2,65.542,2,5.472822,361.0559,-2.425967,0.4432754,6.61357,-11.5092,-33.9136,0.2607002,
2,65.552,2,5.474449,361.0546,-2.426642,0.443267,6.61357,-11.5092,-33.9136,0.2607002,
2,65.562,2,5.475165,361.065,-2.427889,0.4434367,6.61053,-11.5092,-33.9144,0.2614975,
2,65.572,2,5.472817,361.0403,-2.429362,0.4438961,6.61053,-11.5092,-33.9144,0.2614975,
2,65.582,2,5.474406,361.0419,-2.434501,0.4447059,6.61053,-11.5092,-33.9144,0.2614975,
2,65.592,2,5.473356,361.0573,-2.435179,0.4449151,6.61053,-11.5092,-33.9144,0.2614975,
2,65.602,2,5.472635,361.036,-2.431108,0.44423,6.61053,-11.5092,-33.9144,0.2614975,
2,65.612,2,5.474284,361.0359,-2.42868,0.4436526,6.61053,-11.5092,-33.9144,0.2614975,
2,65.622,2,5.472648,361.0432,-2.428791,0.4438054,6.61053,-11.5092,-33.9144,0.2614975,
2,65.632,2,5.475697,361.0443,-2.423753,0.4426383,6.61053,-11.5092,-33.9144,0.2614975,
2,65.642,2,5.474359,361.0306,-2.425196,0.4430101,6.61053,-11.5092,-33.9144,0.2614975,
2,65.652,2,5.473657,361.0339,-2.426927,0.4433832,6.61053,-11.5092,-33.9144,0.2614975,
2,65.662,2,5.474815,361.0395,-2.429299,0.4437226,6.61053,-11.5092,-33.9144,0.2614975,
2,65.672,2,5.472595,361.0226,-2.426609,0.443411,6.61053,-11.5092,-33.9144,0.2614975,
2,65.682,2,5.476443,361.0239,-2.424596,0.4427319,6.61053,-11.5092,-33.9144,0.2614975,
2,65.692,2,5.481648,361.0224,-2.425357,0.4424503,6.61053,-11.5092,-33.9144,0.2614975,
2,65.702,2,5.488972,361.0076,-2.4244,0.4416856,6.61053,-11.5092,-33.9144,0.2614975,
2,65.712,2,5.495384,360.9816,-2.422982,0.4409121,6.61053,-11.5092,-33.9144,0.2614975,
2,65.722,2,5.496729,360.9983,-2.424571,0.4410935,6.61053,-11.5092,-33.9144,0.2614975,
2,65.732,2,5.494139,360.9806,-2.427942,0.4419149,6.61053,-11.5092,-33.9144,0.2614975,
2,65.742,2,5.494968,360.9802,-2.427094,0.4416938,6.61053,-11.5092,-33.9144,0.2614975,
2,65.752,2,5.494781,360.9912,-2.426006,0.441511,6.61053,-11.5092,-33.9144,0.2614975,
2,65.762,2,5.496136,360.9631,-2.429046,0.4419552,6.61053,-11.5092,-33.9144,0.2614975,
2,65.772,2,5.49474,360.9777,-2.426831,0.4416645,6.61053,-11.5092,-33.9144,0.2614975,
2,65.782,2,5.49719,360.9807,-2.424144,0.4409788,6.61053,-11.5092,-33.9144,0.2614975,
2,65.792,2,5.495987,360.9795,-2.421066,0.4405152,6.61053,-11.5092,-33.9144,0.2614975,
2,65.802,2,5.498722,360.973,-2.420751,0.4402388,6.61053,-11.5092,-33.9144,0.2614975,
2,65.812,2,5.496769,360.9797,-2.420761,0.440397,6.61053,-11.5092,-33.9144,0.2614975,
2,65.822,2,5.495199,360.985,-2.421222,0.4406068,6.61053,-11.5092,-33.9144,0.2614975,
2,65.832,2,5.494099,360.9742,-2.421014,0.440657,6.61053,-11.5092,-33.9144,0.2614975,
2,65.842,2,5.498125,360.9658,-2.41876,0.4399246,6.61053,-11.5092,-33.9144,0.2614975,
2,65.852,2,5.493569,360.9615,-2.420331,0.4405754,6.60785,-11.5092,-33.9153,0.2623978,
2,65.862,2,5.494972,360.9798,-2.417969,0.4400329,6.60785,-11.5092,-33.9153,0.2623978,
2,65.872,2,5.494338,360.9596,-2.4143,0.439416,6.60785,-11.5092,-33.9153,0.2623978,
2,65.882,2,5.495755,360.9537,-2.411423,0.4387792,6.60785,-11.5092,-33.9153,0.2623978,
2,65.892,2,5.494157,360.9563,-2.411119,0.4388515,6.60785,-11.5092,-33.9153,0.2623978,
2,65.902,2,5.495265,360.951,-2.40958,0.4384829,6.60785,-11.5092,-33.9153,0.2623978,
2,65.912,2,5.495356,360.9478,-2.410192,0.438587,6.60785,-11.5092,-33.9153,0.2623978,
2,65.922,2,5.495286,360.9391,-2.408839,0.4383465,6.60785,-11.5092,-33.9153,0.2623978,
2,65.932,2,5.493985,360.9549,-2.410066,0.4386736,6.60785,-11.5092,-33.9153,0.2623978,
2,65.942,2,5.494807,360.9319,-2.410073,0.4386092,6.60785,-11.5092,-33.9153,0.2623978,
2,65.952,2,5.495035,360.9209,-2.41086,0.4387342,6.60785,-11.5092,-33.9153,0.2623978,
2,65.962,2,5.494504,360.9327,-2.418,0.4400761,6.60785,-11.5092,-33.9153,0.2623978,
2,65.972,2,5.501543,360.9197,-2.404054,0.4369782,6.60785,-11.5092,-33.9153,0.2623978,
2,65.982,2,5.505589,360.9028,-2.406102,0.4370289,6.60785,-11.5092,-33.9153,0.2623978,
2,65.992,2,5.50996,360.884,-2.404265,0.4363489,6.60785,-11.5092,-33.9153,0.2623978,
2,66.002,2,5.513497,360.8783,-2.403775,0.4359802,6.60785,-11.5092,-33.9153,0.2623978,
2,66.012,2,5.514086,360.8787,-2.406317,0.4363946,6.60785,-11.5092,-33.9153,0.2623978,
2,66.022,2,5.516161,360.8674,-2.40659,0.4362798,6.60785,-11.5092,-33.9153,0.2623978,
2,66.032,2,5.515468,360.8488,-2.405586,0.4361525,6.60785,-11.5092,-33.9153,0.2623978,
2,66.042,2,5.515653,360.8568,-2.404512,0.4359434,6.60785,-11.5092,-33.9153,0.2623978,
2,66.052,2,5.515875,360.8457,-2.406447,0.4362765,6.60785,-11.5092,-33.9153,0.2623978,
2,66.062,2,5.517246,360.8474,-2.403314,0.4356002,6.60785,-11.5092,-33.9153,0.2623978,
2,66.072,2,5.515798,360.8354,-2.403216,0.435697,6.60785,-11.5092,-33.9153,0.2623978,
2,66.082,2,5.517513,360.8417,-2.403284,0.4355737,6.60785,-11.5092,-33.9153,0.2623978,
2,66.092,2,5.517249,360.8387,-2.40358,0.4356483,6.60785,-11.5092,-33.9153,0.2623978,
2,66.102,2,5.515429,360.8276,-2.403111,0.435707,6.60463,-11.5092,-33.9162,0.263298,
2,66.112,2,5.515758,360.8207,-2.404749,0.435978,6.60463,-11.5092,-33.9162,0.263298,
2,66.122,2,5.514492,360.9278,-2.403396,0.4358327,6.60463,-11.5092,-33.9162,0.263298,
2,66.132,2,5.514999,360.8343,-2.403628,0.4358346,6.60463,-11.5092,-33.9162,0.263298,
2,66.142,2,5.515464,360.8248,-2.402427,0.4355803,6.60463,-11.5092,-33.9162,0.263298,
2,66.152,2,5.518434,360.8293,-2.401978,0.4352645,6.60463,-11.5092,-33.9162,0.263298,
2,66.162,2,5.517346,360.8316,-2.400276,0.4350418,6.60463,-11.5092,-33.9162,0.263298,
2,66.172,2,5.515099,360.8139,-2.402458,0.4356147,6.60463,-11.5092,-33.9162,0.263298,
2,66.182,2,5.51609,360.8091,-2.401969,0.4354478,6.60463,-11.5092,-33.9162,0.263298,
2,66.192,2,5.513988,360.8209,-2.405342,0.4362255,6.60463,-11.5092,-33.9162,0.263298,
2,66.202,2,5.514975,360.8107,-2.407166,0.4364781,6.60463,-11.5092,-33.9162,0.263298,
2,66.212,2,5.512583,360.8171,-2.406535,0.436553,6.60463,-11.5092,-33.9162,0.263298,
2,66.222,2,5.517946,360.8197,-2.408923,0.4365615,6.60463,-11.5092,-33.9162,0.263298,
2,66.232,2,5.524297,360.8139,-2.402787,0.434949,6.60463,-11.5092,-33.9162,0.263298,
2,66.242,2,5.527655,360.7852,-2.4034,0.4347956,6.60463,-11.5092,-33.9162,0.263298,
2,66.252,2,5.530495,360.7744,-2.403749,0.4346355,6.60463,-11.5092,-33.9162,0.263298,
2,66.262,2,5.536121,360.7848,-2.404667,0.4343596,6.60463,-11.5092,-33.9162,0.263298,
2,66.272,2,5.537179,360.7761,-2.406105,0.4345363,6.60463,-11.5092,-33.9162,0.263298,
2,66.282,2,5.536047,360.7677,-2.406049,0.434615,6.60463,-11.5092,-33.9162,0.263298,
2,66.292,2,5.535612,360.7857,-2.407459,0.434904,6.60463,-11.5092,-33.9162,0.263298,
2,66.302,2,5.53581,360.7263,-2.405833,0.4345946,6.60463,-11.5092,-33.9162,0.263298,
2,66.312,2,5.538133,360.7693,-2.403483,0.433988,6.60463,-11.5092,-33.9162,0.263298,
2,66.322,2,5.537233,360.7793,-2.403692,0.4340962,6.60463,-11.5092,-33.9162,0.263298,
2,66.332,2,5.535528,360.7621,-2.401008,0.433745,6.60463,-11.5092,-33.9162,0.263298,
2,66.342,2,5.535191,360.7509,-2.399353,0.4334725,6.60463,-11.5092,-33.9162,0.263298,
2,66.352,2,5.536915,360.7603,-2.401435,0.4337136,6.60463,-11.5092,-33.9162,0.263298,
2,66.362,2,5.534261,360.771,-2.402856,0.4341782,6.60463,-11.5092,-33.9162,0.263298,
2,66.372,2,5.532855,360.749,-2.402799,0.4342784,6.60463,-11.5092,-33.9162,0.263298,
2,66.382,2,5.534612,360.7337,-2.40274,0.4341299,6.60463,-11.5092,-33.9162,0.263298,
2,66.392,2,5.532098,360.758,-2.402069,0.4342058,6.60175,-11.5092,-33.9172,0.2642975,
2,66.402,2,5.534729,360.7494,-2.399821,0.4335932,6.60175,-11.5092,-33.9172,0.2642975,
2,66.412,2,5.533745,360.7328,-2.398548,0.4334402,6.60175,-11.5092,-33.9172,0.2642975,
2,66.422,2,5.53157,360.7418,-2.396704,0.4332774,6.60175,-11.5092,-33.9172,0.2642975,
2,66.432,2,5.53209,360.7408,-2.398238,0.4335138,6.60175,-11.5092,-33.9172,0.2642975,
2,66.442,2,5.53255,360.7218,-2.397577,0.4333583,6.60175,-11.5092,-33.9172,0.2642975,
2,66.452,2,5.533355,360.7229,-2.39928,0.4336032,6.60175,-11.5092,-33.9172,0.2642975,
2,66.462,2,5.533326,360.7226,-2.399349,0.4336179,6.60175,-11.5092,-33.9172,0.2642975,
2,66.472,2,5.533733,360.7211,-2.399184,0.4335562,6.60175,-11.5092,-33.9172,0.2642975,
2,66.482,2,5.53317,360.7113,-2.399013,0.4335694,6.60175,-11.5092,-33.9172,0.2642975,
2,66.492,2,5.53401,360.7037,-2.39854,0.433418,6.60175,-11.5092,-33.9172,0.2642975,
2,66.502,2,5.533296,360.715,-2.398662,0.4334961,6.60175,-11.5092,-33.9172,0.2642975,
2,66.512,2,5.538574,360.7126,-2.397405,0.4328559,6.60175,-11.5092,-33.9172,0.2642975,
2,66.522,2,5.542304,360.6973,-2.398961,0.4328454,6.60175,-11.5092,-33.9172,0.2642975,
2,66.532,2,5.547401,360.6405,-2.401698,0.4329412,6.60175,-11.5092,-33.9172,0.2642975,
2,66.542,2,5.553895,360.6652,-2.402278,0.4325394,6.60175,-11.5092,-33.9172,0.2642975,
2,66.552,2,5.559924,360.6465,-2.405366,0.4326257,6.60175,-11.5092,-33.9172,0.2642975,
2,66.562,2,5.558493,360.6564,-2.405174,0.4327025,6.60175,-11.5092,-33.9172,0.2642975,
2,66.572,2,5.55968,360.6261,-2.405206,0.4326159,6.60175,-11.5092,-33.9172,0.2642975,
2,66.582,2,5.559753,360.638,-2.405507,0.4326643,6.60175,-11.5092,-33.9172,0.2642975,
2,66.592,2,5.558121,360.6298,-2.403799,0.4324841,6.60175,-11.5092,-33.9172,0.2642975,
2,66.602,2,5.55634,360.6243,-2.403537,0.4325755,6.60175,-11.5092,-33.9172,0.2642975,
2,66.612,2,5.557405,360.6192,-2.405074,0.4327693,6.60175,-11.5092,-33.9172,0.2642975,
2,66.622,2,5.556728,360.6201,-2.405584,0.4329138,6.60175,-11.5092,-33.9172,0.2642975,
2,66.632,2,5.558016,360.6215,-2.404175,0.43256,6.60175,-11.5092,-33.9172,0.2642975,
2,66.642,2,5.558264,360.6072,-2.406172,0.4329,6.5989,-11.5092,-33.9182,0.2653008,
2,66.652,2,5.556162,360.6125,-2.405769,0.4329912,6.5989,-11.5092,-33.9182,0.2653008,
2,66.662,2,5.558032,360.642,-2.406454,0.4329688,6.5989,-11.5092,-33.9182,0.2653008,
2,66.672,2,5.557717,360.6093,-2.403435,0.43245,6.5989,-11.5092,-33.9182,0.2653008,
2,66.682,2,5.556434,360.5966,-2.402978,0.4324676,6.5989,-11.5092,-33.9182,0.2653008,
2,66.692,2,5.55683,360.5957,-2.402389,0.4323308,6.5989,-11.5092,-33.9182,0.2653008,
2,66.702,2,5.555036,360.587,-2.400965,0.4322141,6.5989,-11.5092,-33.9182,0.2653008,
2,66.712,2,5.554263,360.5978,-2.401717,0.4324097,6.5989,-11.5092,-33.9182,0.2653008,
2,66.722,2,5.555294,360.6097,-2.401378,0.4322685,6.5989,-11.5092,-33.9182,0.2653008,
2,66.732,2,5.555708,360.6036,-2.402927,0.4325149,6.5989,-11.5092,-33.9182,0.2653008,
2,66.742,2,5.553562,360.5978,-2.401107,0.4323545,6.5989,-11.5092,-33.9182,0.2653008,
2,66.752,2,5.561199,360.599,-2.402924,0.4320874,6.5989,-11.5092,-33.9182,0.2653008,
2,66.762,2,5.56319,360.5812,-2.401485,0.431674,6.5989,-11.5092,-33.9182,0.2653008,
2,66.772,2,5.567648,360.5593,-2.400756,0.4311975,6.5989,-11.5092,-33.9182,0.2653008,
2,66.782,2,5.57609,360.5523,-2.400517,0.4305018,6.5989,-11.5092,-33.9182,0.2653008,
2,66.792,2,5.577774,360.5647,-2.399558,0.4301999,6.5989,-11.5092,-33.9182,0.2653008,
2,66.802,2,5.57697,360.5592,-2.398947,0.4301524,6.5989,-11.5092,-33.9182,0.2653008,
2,66.812,2,5.579586,360.5476,-2.402508,0.430589,6.5989,-11.5092,-33.9182,0.2653008,
2,66.822,2,5.57765,360.5565,-2.402649,0.4307638,6.5989,-11.5092,-33.9182,0.2653008,
2,66.832,2,5.577943,360.5618,-2.399503,0.4301771,6.5989,-11.5092,-33.9182,0.2653008,
2,66.842,2,5.57732,360.5468,-2.396528,0.4296916,6.5989,-11.5092,-33.9182,0.2653008,
2,66.852,2,5.579582,360.5389,-2.393791,0.429027,6.5989,-11.5092,-33.9182,0.2653008,
2,66.862,2,5.576792,360.5346,-2.391823,0.4288886,6.5989,-11.5092,-33.9182,0.2653008,
2,66.872,2,5.577938,360.53,-2.39361,0.4291209,6.5989,-11.5092,-33.9182,0.2653008,
2,66.882,2,5.577188,360.5237,-2.390746,0.428665,6.5989,-11.5092,-33.9182,0.2653008,
2,66.892,2,5.577595,360.5345,-2.392014,0.4288611,6.5989,-11.5092,-33.9182,0.2653008,
2,66.902,2,5.578707,360.5214,-2.39351,0.4290439,6.5989,-11.5092,-33.9182,0.2653008,
2,66.912,2,5.577742,360.5189,-2.394693,0.4293303,6.59587,-11.5092,-33.9191,0.266201,
2,66.922,2,5.576704,360.5211,-2.393436,0.4291848,6.59587,-11.5092,-33.9191,0.266201,
2,66.932,2,5.577242,360.5346,-2.393349,0.4291276,6.59587,-11.5092,-33.9191,0.266201,
2,66.942,2,5.578492,360.5219,-2.394516,0.4292409,6.59587,-11.5092,-33.9191,0.266201,
2,66.952,2,5.577269,360.5095,-2.3946,0.42935,6.59587,-11.5092,-33.9191,0.266201,
2,66.962,2,5.576353,360.5179,-2.392939,0.4291225,6.59587,-11.5092,-33.9191,0.266201,
2,66.972,2,5.579444,360.5166,-2.393085,0.428911,6.59587,-11.5092,-33.9191,0.266201,
2,66.982,2,5.577273,360.5128,-2.395334,0.4294811,6.59587,-11.5092,-33.9191,0.266201,
2,66.992,2,5.575437,360.5072,-2.394672,0.4295039,6.59587,-11.5092,-33.9191,0.266201,
2,67.002,2,5.575917,360.4879,-2.395018,0.429529,6.59587,-11.5092,-33.9191,0.266201,
2,67.012,2,5.576083,360.5121,-2.395547,0.4296111,6.59587,-11.5092,-33.9191,0.266201,
2,67.022,2,5.576792,360.4578,-2.39358,0.4292037,6.59587,-11.5092,-33.9191,0.266201,
2,67.032,2,5.577217,360.4796,-2.393406,0.4291398,6.59587,-11.5092,-33.9191,0.266201,
2,67.042,2,5.580117,360.464,-2.397913,0.4297245,6.59587,-11.5092,-33.9191,0.266201,
2,67.052,2,5.588097,360.4532,-2.392551,0.4281512,6.59587,-11.5092,-33.9191,0.266201,
2,67.062,2,5.592299,360.4423,-2.393544,0.4280072,6.59587,-11.5092,-33.9191,0.266201,
2,67.072,2,5.597816,360.4199,-2.396555,0.4281231,6.59587,-11.5092,-33.9191,0.266201,
2,67.082,2,5.599527,360.4063,-2.397731,0.4282024,6.59587,-11.5092,-33.9191,0.266201,
2,67.092,2,5.599693,360.4088,-2.39891,0.4284003,6.59587,-11.5092,-33.9191,0.266201,
2,67.102,2,5.601578,360.4009,-2.397706,0.4280412,6.59587,-11.5092,-33.9191,0.266201,
2,67.112,2,5.599911,360.3918,-2.396559,0.4279638,6.59587,-11.5092,-33.9191,0.266201,
2,67.122,2,5.599171,360.4141,-2.394516,0.4276554,6.59587,-11.5092,-33.9191,0.266201,
2,67.132,2,5.600369,360.4211,-2.394416,0.4275461,6.59587,-11.5092,-33.9191,0.266201,
2,67.142,2,5.599461,360.3981,-2.394081,0.4275557,6.59587,-11.5092,-33.9191,0.266201,
2,67.152,2,5.599945,360.3871,-2.394094,0.427521,6.59587,-11.5092,-33.9191,0.266201,
2,67.162,2,5.600319,360.3914,-2.397367,0.4280768,6.59587,-11.5092,-33.9191,0.266201,
2,67.172,2,5.600622,360.3893,-2.397181,0.4280204,6.59587,-11.5092,-33.9191,0.266201,
2,67.182,2,5.598647,360.3824,-2.398043,0.4283255,6.59587,-11.5092,-33.9191,0.266201,
2,67.192,2,5.600029,360.3562,-2.395904,0.4278377,6.59587,-11.5092,-33.9191,0.266201,
2,67.202,2,5.599067,360.4027,-2.394951,0.4277412,6.59587,-11.5092,-33.9191,0.266201,
2,67.212,2,5.598805,360.3688,-2.394823,0.4277381,6.59265,-11.5092,-33.9201,0.2672005,
2,67.222,2,5.6013,360.3769,-2.391968,0.4270379,6.59265,-11.5092,-33.9201,0.2672005,
2,67.232,2,5.598475,360.3818,-2.389458,0.4268052,6.59265,-11.5092,-33.9201,0.2672005,
2,67.242,2,5.600096,360.3711,-2.389801,0.4267429,6.59265,-11.5092,-33.9201,0.2672005,
2,67.252,2,5.598383,360.368,-2.390114,0.4269293,6.59265,-11.5092,-33.9201,0.2672005,
2,67.262,2,5.598161,360.3737,-2.390307,0.4269809,6.59265,-11.5092,-33.9201,0.2672005,
2,67.272,2,5.598244,360.3641,-2.389693,0.4268648,6.59265,-11.5092,-33.9201,0.2672005,
2,67.282,2,5.598403,360.365,-2.388644,0.4266653,6.59265,-11.5092,-33.9201,0.2672005,
2,67.292,2,5.598252,360.3564,-2.38845,0.426642,6.59265,-11.5092,-33.9201,0.2672005,
2,67.302,2,5.597883,360.3571,-2.385981,0.4262292,6.59265,-11.5092,-33.9201,0.2672005,
2,67.312,2,5.597931,360.3535,-2.382966,0.4256868,6.59265,-11.5092,-33.9201,0.2672005,
2,67.322,2,5.599621,360.3503,-2.383002,0.4255649,6.59265,-11.5092,-33.9201,0.2672005,
2,67.332,2,5.604439,360.3492,-2.384929,0.425543,6.59265,-11.5092,-33.9201,0.2672005,
2,67.342,2,5.610081,360.3239,-2.386707,0.4254318,6.59265,-11.5092,-33.9201,0.2672005,
2,67.352,2,5.616752,360.3123,-2.387746,0.4251116,6.59265,-11.5092,-33.9201,0.2672005,
2,67.362,2,5.62103,360.3121,-2.390443,0.4252678,6.59265,-11.5092,-33.9201,0.2672005,
2,67.372,2,5.623033,360.2988,-2.391721,0.4253435,6.59265,-11.5092,-33.9201,0.2672005,
2,67.382,2,5.623056,360.2874,-2.392762,0.4255269,6.59265,-11.5092,-33.9201,0.2672005,
2,67.392,2,5.622322,360.2932,-2.390473,0.4251755,6.59265,-11.5092,-33.9201,0.2672005,
2,67.402,2,5.620238,360.2869,-2.388113,0.4249132,6.59265,-11.5092,-33.9201,0.2672005,
2,67.412,2,5.620033,360.278,-2.38872,0.4250366,6.59265,-11.5092,-33.9201,0.2672005,
2,67.422,2,5.620811,360.2805,-2.388835,0.4249984,6.59265,-11.5092,-33.9201,0.2672005,
2,67.432,2,5.618864,360.2834,-2.391426,0.4256067,6.59265,-11.5092,-33.9201,0.2672005,
2,67.442,2,5.622133,360.2737,-2.391333,0.4253426,6.59265,-11.5092,-33.9201,0.2672005,
2,67.452,2,5.620744,360.2715,-2.39228,0.4256163,6.59265,-11.5092,-33.9201,0.2672005,
2,67.462,2,5.621608,360.2673,-2.390398,0.4252161,6.58943,-11.5092,-33.9211,0.2681999,
2,67.472,2,5.621168,360.2561,-2.388362,0.4248872,6.58943,-11.5092,-33.9211,0.2681999,
2,67.482,2,5.620942,360.2542,-2.387347,0.4247237,6.58943,-11.5092,-33.9211,0.2681999,
2,67.492,2,5.62127,360.2495,-2.387032,0.4246428,6.58943,-11.5092,-33.9211,0.2681999,
2,67.502,2,5.620733,360.2479,-2.386586,0.4246041,6.58943,-11.5092,-33.9211,0.2681999,
2,67.512,2,5.620599,360.2387,-2.386471,0.4245937,6.58943,-11.5092,-33.9211,0.2681999,
2,67.522,2,5.620073,360.2403,-2.386596,0.4246557,6.58943,-11.5092,-33.9211,0.2681999,
2,67.532,2,5.619469,360.2481,-2.387949,0.4249421,6.58943,-11.5092,-33.9211,0.2681999,
2,67.542,2,5.620265,360.2352,-2.388311,0.4249463,6.58943,-11.5092,-33.9211,0.2681999,
2,67.552,2,5.620357,360.2269,-2.386975,0.4247017,6.58943,-11.5092,-33.9211,0.2681999,
2,67.562,2,5.617967,360.211,-2.385906,0.4246921,6.58943,-11.5092,-33.9211,0.2681999,
2,67.572,2,5.618915,360.2049,-2.386597,0.4247434,6.58943,-11.5092,-33.9211,0.2681999,
2,67.582,2,5.622344,360.2091,-2.384979,0.4241965,6.58943,-11.5092,-33.9211,0.2681999,
2,67.592,2,5.627991,360.2026,-2.387447,0.4242095,6.58943,-11.5092,-33.9211,0.2681999,
2,67.602,2,5.632819,360.1776,-2.388253,0.4239891,6.58943,-11.5092,-33.9211,0.2681999,
2,67.612,2,5.64118,360.1653,-2.388706,0.4234409,6.58943,-11.5092,-33.9211,0.2681999,
2,67.622,2,5.641618,360.1559,-2.389121,0.4234816,6.58943,-11.5092,-33.9211,0.2681999,
2,67.632,2,5.643792,360.1629,-2.392584,0.423932,6.58943,-11.5092,-33.9211,0.2681999,
2,67.642,2,5.644756,360.1239,-2.390843,0.4235512,6.58943,-11.5092,-33.9211,0.2681999,
2,67.652,2,5.643459,360.1497,-2.387441,0.4230456,6.58943,-11.5092,-33.9211,0.2681999,
2,67.662,2,5.643382,360.1577,-2.387182,0.4230055,6.58943,-11.5092,-33.9211,0.2681999,
2,67.672,2,5.644224,360.1431,-2.385831,0.4227031,6.58943,-11.5092,-33.9211,0.2681999,
2,67.682,2,5.645013,360.1274,-2.3872,0.4228865,6.58943,-11.5092,-33.9211,0.2681999,
2,67.692,2,5.643299,360.135,-2.384522,0.4225404,6.58943,-11.5092,-33.9211,0.2681999,
2,67.702,2,5.64294,360.1342,-2.388341,0.4232441,6.58943,-11.5092,-33.9211,0.2681999,
2,67.712,2,5.643511,360.1177,-2.387357,0.423027,6.58943,-11.5092,-33.9211,0.2681999,
2,67.722,2,5.642309,360.1095,-2.388167,0.4232606,6.58943,-11.5092,-33.9211,0.2681999,
2,67.732,2,5.641988,360.1392,-2.387914,0.4232399,6.58943,-11.5092,-33.9211,0.2681999,
2,67.742,2,5.642676,360.0994,-2.382581,0.4222431,6.58943,-11.5092,-33.9211,0.2681999,
2,67.752,2,5.643627,360.113,-2.381593,0.4219969,6.58658,-11.5092,-33.9221,0.2691994,
2,67.762,2,5.643809,360.1393,-2.382138,0.4220798,6.58658,-11.5092,-33.9221,0.2691994,
2,67.772,2,5.644598,360.1061,-2.379628,0.4215761,6.58658,-11.5092,-33.9221,0.2691994,
2,67.782,2,5.643418,360.0729,-2.38326,0.422308,6.58658,-11.5092,-33.9221,0.2691994,
2,67.792,2,5.642306,360.0946,-2.381951,0.422159,6.58658,-11.5092,-33.9221,0.2691994,
2,67.802,2,5.641279,360.1068,-2.385195,0.4228109,6.58658,-11.5092,-33.9221,0.2691994,
2,67.812,2,5.641352,360.0617,-2.385455,0.4228516,6.58658,-11.5092,-33.9221,0.2691994,
2,67.822,2,5.641135,360.105,-2.385206,0.4228238,6.58658,-11.5092,-33.9221,0.2691994,
2,67.832,2,5.64115,360.1,-2.384658,0.4227254,6.58658,-11.5092,-33.9221,0.2691994,
2,67.842,2,5.641329,360.086,-2.383447,0.4224975,6.58658,-11.5092,-33.9221,0.2691994,
2,67.852,2,5.640136,360.0832,-2.382261,0.4223765,6.58658,-11.5092,-33.9221,0.2691994,
2,67.862,2,5.640375,360.0882,-2.38106,0.4221458,6.58658,-11.5092,-33.9221,0.2691994,
2,67.872,2,5.642507,360.0772,-2.384472,0.4225909,6.58658,-11.5092,-33.9221,0.2691994,
2,67.882,2,5.649899,360.0613,-2.385785,0.4222704,6.58658,-11.5092,-33.9221,0.2691994,
2,67.892,2,5.654371,360.0378,-2.390245,0.4227251,6.58658,-11.5092,-33.9221,0.2691994,
2,67.902,2,5.659578,360.0316,-2.397033,0.4235357,6.58658,-11.5092,-33.9221,0.2691994,
2,67.912,2,5.663473,359.9394,-2.390417,0.4220762,6.58658,-11.5092,-33.9221,0.2691994,
2,67.922,2,5.66399,360.0449,-2.388052,0.42162,6.58658,-11.5092,-33.9221,0.2691994,
2,67.932,2,5.663393,360.0181,-2.388325,0.4217127,6.58658,-11.5092,-33.9221,0.2691994,
2,67.942,2,5.665249,360.0072,-2.38637,0.4212296,6.58658,-11.5092,-33.9221,0.2691994,
2,67.952,2,5.662215,360.0037,-2.386812,0.4215333,6.58658,-11.5092,-33.9221,0.2691994,
2,67.962,2,5.663597,360.0015,-2.389966,0.4219872,6.58658,-11.5092,-33.9221,0.2691994,
2,67.972,2,5.664978,360.0023,-2.389565,0.4218135,6.58658,-11.5092,-33.9221,0.2691994,
2,67.982,2,5.666259,359.9773,-2.390176,0.4218261,6.58658,-11.5092,-33.9221,0.2691994,
2,67.992,2,5.66355,359.9916,-2.389856,0.4219713,6.58658,-11.5092,-33.9221,0.2691994,
2,68.002,2,5.663559,359.9709,-2.394372,0.422768,6.58372,-11.5092,-33.9232,0.270298,
2,68.012,2,5.66325,359.9784,-2.39728,0.4233046,6.58372,-11.5092,-33.9232,0.270298,
2,68.022,2,5.661965,359.9864,-2.396767,0.4233102,6.58372,-11.5092,-33.9232,0.270298,
2,68.032,2,5.661413,359.9787,-2.394677,0.4229822,6.58372,-11.5092,-33.9232,0.270298,
2,68.042,2,5.662987,359.9716,-2.394532,0.422839,6.58372,-11.5092,-33.9232,0.270298,
2,68.052,2,5.662139,359.9666,-2.38952,0.4220172,6.58372,-11.5092,-33.9232,0.270298,
2,68.062,2,5.664504,359.9643,-2.387566,0.421496,6.58372,-11.5092,-33.9232,0.270298,
2,68.072,2,5.662809,359.9551,-2.388158,0.4217267,6.58372,-11.5092,-33.9232,0.270298,
2,68.082,2,5.662912,359.943,-2.388951,0.4218591,6.58372,-11.5092,-33.9232,0.270298,
2,68.092,2,5.66441,359.9333,-2.38879,0.4217192,6.58372,-11.5092,-33.9232,0.270298,
2,68.102,2,5.662052,359.9255,-2.388264,0.4218018,6.58372,-11.5092,-33.9232,0.270298,
2,68.112,2,5.663608,359.9318,-2.386327,0.421344,6.58372,-11.5092,-33.9232,0.270298,
2,68.122,2,5.665927,359.9274,-2.384698,0.420884,6.58372,-11.5092,-33.9232,0.270298,
2,68.132,2,5.671885,359.9134,-2.382445,0.4200447,6.58372,-11.5092,-33.9232,0.270298,
2,68.142,2,5.676957,359.8934,-2.38782,0.4206161,6.58372,-11.5092,-33.9232,0.270298,
2,68.152,2,5.681867,359.8772,-2.390302,0.4206896,6.58372,-11.5092,-33.9232,0.270298,
2,68.162,2,5.685679,359.8776,-2.390801,0.4204952,6.58372,-11.5092,-33.9232,0.270298,
2,68.172,2,5.68845,359.8662,-2.38924,0.420016,6.58372,-11.5092,-33.9232,0.270298,
2,68.182,2,5.68829,359.8192,-2.38704,0.419641,6.58372,-11.5092,-33.9232,0.270298,
2,68.192,2,5.688706,359.8568,-2.386648,0.4195414,6.58372,-11.5092,-33.9232,0.270298,
2,68.202,2,5.68765,359.8511,-2.386002,0.4195058,6.58372,-11.5092,-33.9232,0.270298,
2,68.212,2,5.688047,359.8291,-2.388081,0.419842,6.58372,-11.5092,-33.9232,0.270298,
2,68.222,2,5.68809,359.8357,-2.383192,0.4189792,6.58372,-11.5092,-33.9232,0.270298,
2,68.232,2,5.685006,359.828,-2.388905,0.4202115,6.58372,-11.5092,-33.9232,0.270298,
2,68.242,2,5.684918,359.8096,-2.390755,0.4205435,6.58372,-11.5092,-33.9232,0.270298,
2,68.252,2,5.687518,359.8115,-2.385785,0.4194774,6.58372,-11.5092,-33.9232,0.270298,
2,68.262,2,5.687377,359.8153,-2.385079,0.4193636,6.5805,-11.5092,-33.9242,0.2712975,
2,68.272,2,5.686849,359.8202,-2.382922,0.4190233,6.5805,-11.5092,-33.9242,0.2712975,
2,68.282,2,5.686213,359.8113,-2.384593,0.4193639,6.5805,-11.5092,-33.9242,0.2712975,
2,68.292,2,5.687599,359.8022,-2.382807,0.4189478,6.5805,-11.5092,-33.9242,0.2712975,
2,68.302,2,5.688097,359.8051,-2.381695,0.4187156,6.5805,-11.5092,-33.9242,0.2712975,
2,68.312,2,5.686872,359.7924,-2.383295,0.4190871,6.5805,-11.5092,-33.9242,0.2712975,
2,68.322,2,5.687386,359.8015,-2.380543,0.4185654,6.5805,-11.5092,-33.9242,0.2712975,
2,68.332,2,5.686465,359.7957,-2.38395,0.4192323,6.5805,-11.5092,-33.9242,0.2712975,
2,68.342,2,5.686268,359.7955,-2.381604,0.4188342,6.5805,-11.5092,-33.9242,0.2712975,
2,68.352,2,5.684217,359.7985,-2.387967,0.4201048,6.5805,-11.5092,-33.9242,0.2712975,
2,68.362,2,5.684222,359.8098,-2.3876,0.4200399,6.5805,-11.5092,-33.9242,0.2712975,
2,68.372,2,5.685931,359.7629,-2.380823,0.4187218,6.5805,-11.5092,-33.9242,0.2712975,
2,68.382,2,5.687096,359.7512,-2.379864,0.4184674,6.5805,-11.5092,-33.9242,0.2712975,
2,68.392,2,5.692553,359.7531,-2.380279,0.418139,6.5805,-11.5092,-33.9242,0.2712975,
2,68.402,2,5.699205,359.737,-2.374827,0.4166944,6.5805,-11.5092,-33.9242,0.2712975,
2,68.412,2,5.705142,359.7156,-2.378987,0.41699,6.5805,-11.5092,-33.9242,0.2712975,
2,68.422,2,5.712187,359.7182,-2.376183,0.4159848,6.5805,-11.5092,-33.9242,0.2712975,
2,68.432,2,5.71091,359.7122,-2.377563,0.4163195,6.5805,-11.5092,-33.9242,0.2712975,
2,68.442,2,5.710761,359.7076,-2.377668,0.4163486,6.5805,-11.5092,-33.9242,0.2712975,
2,68.452,2,5.709144,359.7188,-2.378649,0.4166386,6.5805,-11.5092,-33.9242,0.2712975,
2,68.462,2,5.711047,359.6961,-2.380934,0.4168998,6.5805,-11.5092,-33.9242,0.2712975,
2,68.472,2,5.7113,359.6943,-2.381415,0.4169654,6.5805,-11.5092,-33.9242,0.2712975,
2,68.482,2,5.709139,359.6895,-2.381204,0.4170864,6.5805,-11.5092,-33.9242,0.2712975,
2,68.492,2,5.70821,359.6924,-2.374985,0.4160648,6.5805,-11.5092,-33.9242,0.2712975,
2,68.502,2,5.70873,359.6877,-2.382571,0.4173557,6.5805,-11.5092,-33.9242,0.2712975,
2,68.512,2,5.706977,359.6702,-2.3797,0.4169808,6.5805,-11.5092,-33.9242,0.2712975,
2,68.522,2,5.707131,359.6753,-2.379212,0.416884,6.5805,-11.5092,-33.9242,0.2712975,
2,68.532,2,5.70602,359.6758,-2.383785,0.4177667,6.57762,-11.5092,-33.9252,0.2723007,
2,68.542,2,5.708392,359.6856,-2.38037,0.4169948,6.57762,-11.5092,-33.9252,0.2723007,
2,68.552,2,5.710609,359.6672,-2.380592,0.4168717,6.57762,-11.5092,-33.9252,0.2723007,
2,68.562,2,5.706522,359.6714,-2.376111,0.4163852,6.57762,-11.5092,-33.9252,0.2723007,
2,68.572,2,5.70754,359.6551,-2.375549,0.4162124,6.57762,-11.5092,-33.9252,0.2723007,
2,68.582,2,5.707219,359.6423,-2.375057,0.4161497,6.57762,-11.5092,-33.9252,0.2723007,
2,68.592,2,5.709671,359.633,-2.374816,0.4159287,6.57762,-11.5092,-33.9252,0.2723007,
2,68.602,2,5.707246,359.6288,-2.378004,0.4166639,6.57762,-11.5092,-33.9252,0.2723007,
2,68.612,2,5.70986,359.6086,-2.369763,0.41503,6.57762,-11.5092,-33.9252,0.2723007,
2,68.622,2,5.710805,359.6166,-2.361857,0.4135768,6.57762,-11.5092,-33.9252,0.2723007,
2,68.632,2,5.708527,359.6098,-2.361413,0.4136642,6.57762,-11.5092,-33.9252,0.2723007,
2,68.642,2,5.708679,359.6008,-2.359634,0.4133416,6.57762,-11.5092,-33.9252,0.2723007,
2,68.652,2,5.71173,359.5888,-2.356889,0.4126402,6.57762,-11.5092,-33.9252,0.2723007,
2,68.662,2,5.716848,359.5949,-2.356853,0.4122644,6.57762,-11.5092,-33.9252,0.2723007,
2,68.672,2,5.721254,359.5687,-2.359453,0.4124014,6.57762,-11.5092,-33.9252,0.2723007,
2,68.682,2,5.728521,359.5475,-2.361914,0.4123078,6.57762,-11.5092,-33.9252,0.2723007,
2,68.692,2,5.732187,359.5425,-2.363222,0.4122722,6.57762,-11.5092,-33.9252,0.2723007,
2,68.702,2,5.732094,359.5308,-2.36765,0.4130514,6.57762,-11.5092,-33.9252,0.2723007,
2,68.712,2,5.730422,359.5255,-2.367871,0.4132106,6.57762,-11.5092,-33.9252,0.2723007,
2,68.722,2,5.730823,359.5314,-2.368227,0.4132437,6.57762,-11.5092,-33.9252,0.2723007,
2,68.732,2,5.73251,359.5293,-2.368169,0.413112,6.57762,-11.5092,-33.9252,0.2723007,
2,68.742,2,5.732308,359.5152,-2.368433,0.4131726,6.57762,-11.5092,-33.9252,0.2723007,
2,68.752,2,5.730171,359.5057,-2.377082,0.4148362,6.57762,-11.5092,-33.9252,0.2723007,
2,68.762,2,5.731552,359.5105,-2.378527,0.4149883,6.57762,-11.5092,-33.9252,0.2723007,
2,68.772,2,5.731242,359.5012,-2.378521,0.4150096,6.57762,-11.5092,-33.9252,0.2723007,
2,68.782,2,5.732121,359.4964,-2.377567,0.4147796,6.57762,-11.5092,-33.9252,0.2723007,
2,68.792,2,5.730384,359.4927,-2.379882,0.4153093,6.57762,-11.5092,-33.9252,0.2723007,
2,68.802,2,5.728845,359.4977,-2.379276,0.4153152,6.57762,-11.5092,-33.9252,0.2723007,
2,68.812,2,5.728523,359.5183,-2.378646,0.4152285,6.57762,-11.5092,-33.9252,0.2723007,
2,68.822,2,5.729612,359.4853,-2.376368,0.414752,6.5746,-11.5092,-33.9263,0.2733994,
2,68.832,2,5.729801,359.4875,-2.369178,0.4134835,6.5746,-11.5092,-33.9263,0.2733994,
2,68.842,2,5.73142,359.48,-2.36931,0.4133898,6.5746,-11.5092,-33.9263,0.2733994,
2,68.852,2,5.731725,359.4822,-2.370864,0.4136389,6.5746,-11.5092,-33.9263,0.2733994,
2,68.862,2,5.732064,359.484,-2.367404,0.4130108,6.5746,-11.5092,-33.9263,0.2733994,
2,68.872,2,5.730554,359.4744,-2.366379,0.4129406,6.5746,-11.5092,-33.9263,0.2733994,
2,68.882,2,5.733184,359.4748,-2.368251,0.4130778,6.5746,-11.5092,-33.9263,0.2733994,
2,68.892,2,5.732536,359.478,-2.367604,0.4130116,6.5746,-11.5092,-33.9263,0.2733994,
2,68.902,2,5.730448,359.4753,-2.376439,0.4147038,6.5746,-11.5092,-33.9263,0.2733994,
2,68.912,2,5.728172,359.4622,-2.37795,0.4151325,6.5746,-11.5092,-33.9263,0.2733994,
2,68.922,2,5.731221,359.4601,-2.368832,0.4133206,6.5746,-11.5092,-33.9263,0.2733994,
2,68.932,2,5.736126,359.4627,-2.368074,0.412835,6.5746,-11.5092,-33.9263,0.2733994,
2,68.942,2,5.742096,359.4213,-2.370615,0.4128483,6.5746,-11.5092,-33.9263,0.2733994,
2,68.952,2,5.748995,359.412,-2.375064,0.4131268,6.5746,-11.5092,-33.9263,0.2733994,
2,68.962,2,5.753334,359.4108,-2.376681,0.4130963,6.5746,-11.5092,-33.9263,0.2733994,
2,68.972,2,5.753256,359.4005,-2.383837,0.4143457,6.5746,-11.5092,-33.9263,0.2733994,
2,68.982,2,5.756577,359.3806,-2.375435,0.4126471,6.5746,-11.5092,-33.9263,0.2733994,
2,68.992,2,5.756138,359.3854,-2.374409,0.4125004,6.5746,-11.5092,-33.9263,0.2733994,
2,69.002,2,5.755823,359.3833,-2.373054,0.4122876,6.5746,-11.5092,-33.9263,0.2733994,
2,69.012,2,5.755177,359.3708,-2.372676,0.4122681,6.5746,-11.5092,-33.9263,0.2733994,
2,69.022,2,5.755113,359.373,-2.372548,0.4122505,6.5746,-11.5092,-33.9263,0.2733994,
2,69.032,2,5.754254,359.3772,-2.378528,0.4133513,6.5746,-11.5092,-33.9263,0.2733994,
2,69.042,2,5.753487,359.364,-2.376404,0.4130372,6.5746,-11.5092,-33.9263,0.2733994,
2,69.052,2,5.754171,359.3668,-2.375799,0.4128829,6.5746,-11.5092,-33.9263,0.2733994,
2,69.062,2,5.755175,359.3674,-2.374204,0.4125338,6.57155,-11.5092,-33.9274,0.274498,
2,69.072,2,5.754155,359.3564,-2.374763,0.412704,6.57155,-11.5092,-33.9274,0.274498,
2,69.082,2,5.75229,359.3379,-2.374247,0.412748,6.57155,-11.5092,-33.9274,0.274498,
2,69.092,2,5.755142,359.3458,-2.375093,0.4126907,6.57155,-11.5092,-33.9274,0.274498,
2,69.102,2,5.756313,359.3289,-2.371858,0.4120447,6.57155,-11.5092,-33.9274,0.274498,
2,69.112,2,5.756981,359.3167,-2.371476,0.4119304,6.57155,-11.5092,-33.9274,0.274498,
2,69.122,2,5.755027,359.3171,-2.373147,0.4123607,6.57155,-11.5092,-33.9274,0.274498,
2,69.132,2,5.75551,359.3157,-2.37756,0.4130929,6.57155,-11.5092,-33.9274,0.274498,
2,69.142,2,5.752953,359.3082,-2.37929,0.4135771,6.57155,-11.5092,-33.9274,0.274498,
2,69.152,2,5.752823,359.3,-2.37771,0.4133118,6.57155,-11.5092,-33.9274,0.274498,
2,69.162,2,5.753908,359.3094,-2.38102,0.4138092,6.57155,-11.5092,-33.9274,0.274498,
2,69.172,2,5.758552,359.2771,-2.384397,0.4140618,6.57155,-11.5092,-33.9274,0.274498,
2,69.182,2,5.762901,359.2548,-2.386751,0.4141579,6.57155,-11.5092,-33.9274,0.274498,
2,69.192,2,5.769438,359.2561,-2.38244,0.4129414,6.57155,-11.5092,-33.9274,0.274498,
2,69.202,2,5.776035,359.253,-2.382333,0.4124513,6.57155,-11.5092,-33.9274,0.274498,
2,69.212,2,5.776191,359.2263,-2.387757,0.4133792,6.57155,-11.5092,-33.9274,0.274498,
2,69.222,2,5.776383,359.221,-2.395567,0.4147175,6.57155,-11.5092,-33.9274,0.274498,
2,69.232,2,5.775771,359.2343,-2.396392,0.4149042,6.57155,-11.5092,-33.9274,0.274498,
2,69.242,2,5.776128,359.2145,-2.399857,0.4154786,6.57155,-11.5092,-33.9274,0.274498,
2,69.252,2,5.774455,359.2199,-2.396888,0.4150848,6.57155,-11.5092,-33.9274,0.274498,
2,69.262,2,5.775136,359.2185,-2.387867,0.4134738,6.57155,-11.5092,-33.9274,0.274498,
2,69.272,2,5.775001,359.2205,-2.385255,0.4130311,6.57155,-11.5092,-33.9274,0.274498,
2,69.282,2,5.77634,359.2062,-2.383945,0.4127086,6.57155,-11.5092,-33.9274,0.274498,
2,69.292,2,5.777122,359.2063,-2.384501,0.4127489,6.57155,-11.5092,-33.9274,0.274498,
2,69.302,2,5.778147,359.2031,-2.385609,0.4128675,6.57155,-11.5092,-33.9274,0.274498,
2,69.312,2,5.776715,359.1991,-2.385573,0.4129636,6.57155,-11.5092,-33.9274,0.274498,
2,69.322,2,5.775332,359.1873,-2.389753,0.4137862,6.57155,-11.5092,-33.9274,0.274498,
2,69.332,2,5.778463,359.1947,-2.389517,0.4135211,6.56887,-11.5092,-33.9284,0.2754974,
2,69.342,2,5.775968,359.2136,-2.388018,0.4134404,6.56887,-11.5092,-33.9284,0.2754974,
2,69.352,2,5.774607,359.1867,-2.386214,0.4132254,6.56887,-11.5092,-33.9284,0.2754974,
2,69.362,2,5.775842,359.1887,-2.388373,0.4135109,6.56887,-11.5092,-33.9284,0.2754974,
2,69.372,2,5.775066,359.1962,-2.389833,0.4138193,6.56887,-11.5092,-33.9284,0.2754974,
2,69.382,2,5.777209,359.1811,-2.389457,0.4136006,6.56887,-11.5092,-33.9284,0.2754974,
2,69.392,2,5.779082,359.1822,-2.390578,0.4136604,6.56887,-11.5092,-33.9284,0.2754974,
2,69.402,2,5.777629,359.1846,-2.398536,0.4151419,6.56887,-11.5092,-33.9284,0.2754974,
2,69.412,2,5.779534,359.1777,-2.402815,0.4157454,6.56887,-11.5092,-33.9284,0.2754974,
2,69.422,2,5.786659,359.1662,-2.405317,0.4156659,6.56887,-11.5092,-33.9284,0.2754974,
2,69.432,2,5.793007,359.1565,-2.403718,0.4149344,6.56887,-11.5092,-33.9284,0.2754974,
2,69.442,2,5.798924,359.1307,-2.405051,0.4147409,6.56887,-11.5092,-33.9284,0.2754974,
2,69.452,2,5.798571,359.1285,-2.405502,0.4148439,6.56887,-11.5092,-33.9284,0.2754974,
2,69.462,2,5.799316,359.1291,-2.40483,0.4146748,6.56887,-11.5092,-33.9284,0.2754974,
2,69.472,2,5.798857,359.1202,-2.405412,0.414808,6.56887,-11.5092,-33.9284,0.2754974,
2,69.482,2,5.798813,359.1122,-2.40715,0.4151108,6.56887,-11.5092,-33.9284,0.2754974,
2,69.492,2,5.797027,359.1109,-2.406199,0.4150747,6.56887,-11.5092,-33.9284,0.2754974,
2,69.502,2,5.798055,359.1017,-2.408731,0.4154378,6.56887,-11.5092,-33.9284,0.2754974,
2,69.512,2,5.796878,359.093,-2.407707,0.4153455,6.56887,-11.5092,-33.9284,0.2754974,
2,69.522,2,5.79848,359.0913,-2.406466,0.4150167,6.56887,-11.5092,-33.9284,0.2754974,
2,69.532,2,5.795857,359.1069,-2.40489,0.4149326,6.56887,-11.5092,-33.9284,0.2754974,
2,69.542,2,5.798578,359.0969,-2.401975,0.4142351,6.56887,-11.5092,-33.9284,0.2754974,
2,69.552,2,5.795825,359.0722,-2.402725,0.4145613,6.56887,-11.5092,-33.9284,0.2754974,
2,69.562,2,5.798073,359.0828,-2.400853,0.4140778,6.56887,-11.5092,-33.9284,0.2754974,
2,69.572,2,5.796495,359.0743,-2.40283,0.4145314,6.5662,-11.5092,-33.9294,0.2765007,
2,69.582,2,5.795616,359.057,-2.40784,0.4154588,6.5662,-11.5092,-33.9294,0.2765007,
2,69.592,2,5.796618,359.0703,-2.40568,0.4150145,6.5662,-11.5092,-33.9294,0.2765007,
2,69.602,2,5.797189,359.0631,-2.405144,0.4148811,6.5662,-11.5092,-33.9294,0.2765007,
2,69.612,2,5.796813,359.066,-2.407027,0.4152328,6.5662,-11.5092,-33.9294,0.2765007,
2,69.622,2,5.797019,359.0467,-2.411632,0.4160125,6.5662,-11.5092,-33.9294,0.2765007,
2,69.632,2,5.795786,359.0453,-2.409797,0.4157844,6.5662,-11.5092,-33.9294,0.2765007,
2,69.642,2,5.794425,359.0349,-2.410274,0.4159643,6.5662,-11.5092,-33.9294,0.2765007,
2,69.652,2,5.795844,359.0267,-2.410186,0.4158472,6.5662,-11.5092,-33.9294,0.2765007,
2,69.662,2,5.797008,359.0429,-2.411756,0.4160347,6.5662,-11.5092,-33.9294,0.2765007,
2,69.672,2,5.796998,359.0023,-2.41231,0.4161309,6.5662,-11.5092,-33.9294,0.2765007,
2,69.682,2,5.794612,359.0183,-2.416788,0.417075,6.5662,-11.5092,-33.9294,0.2765007,
2,69.692,2,5.795516,359.0228,-2.415933,0.4168624,6.5662,-11.5092,-33.9294,0.2765007,
2,69.702,2,5.802657,358.886,-2.414525,0.4161068,6.5662,-11.5092,-33.9294,0.2765007,
2,69.712,2,5.808164,358.9706,-2.412129,0.4152998,6.5662,-11.5092,-33.9294,0.2765007,
2,69.722,2,5.813923,358.9569,-2.404702,0.4136109,6.5662,-11.5092,-33.9294,0.2765007,
2,69.732,2,5.81827,358.9666,-2.406389,0.4135919,6.5662,-11.5092,-33.9294,0.2765007,
2,69.742,2,5.820639,358.957,-2.406891,0.4135097,6.5662,-11.5092,-33.9294,0.2765007,
