Repository: jacquesNIT/Polymer-Scratching

Files Structure:

<material>_<maximum_load>_<load_rate>_<sample_number>_<try_number>

- sample_number (s1, s2, ...) is used to indicate another iteration of the same test.
- try_number (1, 2, ...) simply indicates that precedent tests failed, it does not matter.

Scratch Process:

All scratchs were performed using the Rockwell indenter with the "Scratch.Rx" model in MFT. 
All tests have at a length of 2mm and a progressive load.

The same results are also accessible on the scratch pc of the lab, in the "jacques/second_batch" folder.
The "Additionnal_Batch" folder contains unverified results that were used to test the machine, it is advised not to use those.

General Notes:

File: Lab results/Main_Batch/PMMAGS/15N/PMMAGS_15N.csv (part 31 of 39)
Recipe, UpperSample, LowerSample, OtherInfo, Averaging, LogFrequency, Type, Radius,TestDate, Operator, Customer, RefStd, Temperature, RH, Liquid, LastCalibDate, LCFz, LCFx, Tip, OtherData, samplevs
scratch only.Rx,,,,10,1000,Scratch,1,9/2/2026 1:20:43 PM,,,ASTM/ISO,,,N/A,N/A,,,,Linear: 0.1 to 15;5;2;0.671141,0.3,
Step, Timestamp, RecipeStep, DAQ.Fz (N),DAQ.CAP (um),DAQ.Fx (N),DAQ.COF (),XYZ.X Position (mm),XYZ.Y Position (mm),XYZ.Z Position (mm),XYZ.Z Depth (mm),
2,139.822,2,11.66866,334.3475,-5.302171,0.454394,5.7813,-11.5092,-34.1742,0.5212975,
2,139.832,2,11.67018,334.3939,-5.304328,0.45452,5.7813,-11.5092,-34.1742,0.5212975,
2,139.842,2,11.66954,334.39,-5.307046,0.4547779,5.7813,-11.5092,-34.1742,0.5212975,
2,139.852,2,11.67146,334.3699,-5.304448,0.4544803,5.7813,-11.5092,-34.1742,0.5212975,
2,139.862,2,11.67873,334.3616,-5.310283,0.4546969,5.7813,-11.5092,-34.1742,0.5212975,
2,139.872,2,11.68382,334.3453,-5.309915,0.4544673,5.7813,-11.5092,-34.1742,0.5212975,
2,139.882,2,11.68946,334.325,-5.307165,0.4540128,5.7813,-11.5092,-34.1742,0.5212975,
2,139.892,2,11.69158,334.3259,-5.305459,0.4537844,5.7813,-11.5092,-34.1742,0.5212975,
2,139.902,2,11.69047,334.3293,-5.307397,0.4539933,5.7813,-11.5092,-34.1742,0.5212975,
2,139.912,2,11.69075,334.3191,-5.309909,0.4541975,5.7813,-11.5092,-34.1742,0.5212975,
2,139.922,2,11.68955,334.3124,-5.311892,0.4544136,5.7813,-11.5092,-34.1742,0.5212975,
2,139.932,2,11.69048,334.3071,-5.316316,0.4547561,5.7813,-11.5092,-34.1742,0.5212975,
2,139.942,2,11.69191,334.3029,-5.311611,0.4542981,5.7813,-11.5092,-34.1742,0.5212975,
2,139.952,2,11.6908,334.3229,-5.315403,0.4546652,5.7813,-11.5092,-34.1742,0.5212975,
2,139.962,2,11.6897,334.3037,-5.316082,0.4547665,5.7813,-11.5092,-34.1742,0.5212975,
2,139.972,2,11.6877,334.3065,-5.312925,0.4545742,5.7813,-11.5092,-34.1742,0.5212975,
2,139.982,2,11.68936,334.3075,-5.314219,0.4546203,5.77898,-11.5092,-34.175,0.5220985,
2,139.992,2,11.68837,334.3113,-5.314404,0.4546746,5.77898,-11.5092,-34.175,0.5220985,
2,140.002,2,11.68763,334.2996,-5.315169,0.4547689,5.77898,-11.5092,-34.175,0.5220985,
2,140.012,2,11.68816,334.2982,-5.314191,0.4546645,5.77898,-11.5092,-34.175,0.5220985,
2,140.022,2,11.68811,334.2876,-5.317082,0.4549139,5.77898,-11.5092,-34.175,0.5220985,
2,140.032,2,11.68835,334.3221,-5.316541,0.454858,5.77898,-11.5092,-34.175,0.5220985,
2,140.042,2,11.6873,334.279,-5.315106,0.4547763,5.77898,-11.5092,-34.175,0.5220985,
2,140.052,2,11.69028,334.2849,-5.307992,0.4540517,5.77898,-11.5092,-34.175,0.5220985,
2,140.062,2,11.68542,334.2918,-5.312264,0.4546061,5.77898,-11.5092,-34.175,0.5220985,
2,140.072,2,11.68682,334.2893,-5.31583,0.4548568,5.77898,-11.5092,-34.175,0.5220985,
2,140.082,2,11.70312,334.2685,-5.312469,0.4539359,5.77898,-11.5092,-34.175,0.5220985,
2,140.092,2,11.69668,334.2697,-5.310499,0.4540178,5.77898,-11.5092,-34.175,0.5220985,
2,140.102,2,11.70367,334.2532,-5.315843,0.4542032,5.77898,-11.5092,-34.175,0.5220985,
2,140.112,2,11.71737,334.2396,-5.305814,0.4528159,5.77898,-11.5092,-34.175,0.5220985,
2,140.122,2,11.71079,334.2502,-5.30899,0.4533416,5.77898,-11.5092,-34.175,0.5220985,
2,140.132,2,11.7074,334.2554,-5.315105,0.4539954,5.77898,-11.5092,-34.175,0.5220985,
2,140.142,2,11.71408,334.2397,-5.3108,0.4533689,5.77898,-11.5092,-34.175,0.5220985,
2,140.152,2,11.70908,334.2392,-5.305351,0.453097,5.77898,-11.5092,-34.175,0.5220985,
2,140.162,2,11.70877,334.2299,-5.309772,0.4534865,5.77898,-11.5092,-34.175,0.5220985,
2,140.172,2,11.70898,334.2303,-5.30337,0.452932,5.77898,-11.5092,-34.175,0.5220985,
2,140.182,2,11.71139,334.2229,-5.303187,0.4528229,5.77898,-11.5092,-34.175,0.5220985,
2,140.192,2,11.70953,334.2164,-5.308088,0.4533134,5.77665,-11.5092,-34.1758,0.5228996,
2,140.202,2,11.70934,334.2166,-5.306693,0.4532019,5.77665,-11.5092,-34.1758,0.5228996,
2,140.212,2,11.71132,334.206,-5.301898,0.4527159,5.77665,-11.5092,-34.1758,0.5228996,
2,140.222,2,11.70848,334.179,-5.306987,0.45326,5.77665,-11.5092,-34.1758,0.5228996,
2,140.232,2,11.70685,334.1974,-5.301494,0.4528539,5.77665,-11.5092,-34.1758,0.5228996,
2,140.242,2,11.71052,334.1903,-5.297967,0.4524109,5.77665,-11.5092,-34.1758,0.5228996,
2,140.252,2,11.70929,334.1909,-5.30332,0.4529155,5.77665,-11.5092,-34.1758,0.5228996,
2,140.262,2,11.70694,334.1723,-5.29771,0.4525273,5.77665,-11.5092,-34.1758,0.5228996,
2,140.272,2,11.71458,334.1655,-5.298407,0.4522918,5.77665,-11.5092,-34.1758,0.5228996,
2,140.282,2,11.71802,334.1636,-5.307286,0.4529164,5.77665,-11.5092,-34.1758,0.5228996,
2,140.292,2,11.72299,334.1449,-5.308295,0.4528109,5.77665,-11.5092,-34.1758,0.5228996,
2,140.302,2,11.72677,334.1357,-5.312362,0.4530117,5.77665,-11.5092,-34.1758,0.5228996,
2,140.312,2,11.72629,334.1202,-5.30875,0.4527221,5.77665,-11.5092,-34.1758,0.5228996,
2,140.322,2,11.72581,334.127,-5.301617,0.4521323,5.77665,-11.5092,-34.1758,0.5228996,
2,140.332,2,11.73113,334.1196,-5.302076,0.4519665,5.77665,-11.5092,-34.1758,0.5228996,
2,140.342,2,11.72718,334.1268,-5.301375,0.4520588,5.77665,-11.5092,-34.1758,0.5228996,
2,140.352,2,11.72758,334.1144,-5.302742,0.4521599,5.77665,-11.5092,-34.1758,0.5228996,
2,140.362,2,11.73207,334.1074,-5.303107,0.4520181,5.77665,-11.5092,-34.1758,0.5228996,
2,140.372,2,11.72861,334.1095,-5.300996,0.4519716,5.77665,-11.5092,-34.1758,0.5228996,
2,140.382,2,11.72669,334.1142,-5.30593,0.452466,5.77665,-11.5092,-34.1758,0.5228996,
2,140.392,2,11.7282,334.0872,-5.30797,0.4525819,5.77665,-11.5092,-34.1758,0.5228996,
2,140.402,2,11.72653,334.1478,-5.303656,0.4522783,5.7745,-11.5092,-34.1765,0.5235977,
2,140.412,2,11.7279,334.0834,-5.303387,0.4522024,5.7745,-11.5092,-34.1765,0.5235977,
2,140.422,2,11.72948,334.0903,-5.304528,0.4522389,5.7745,-11.5092,-34.1765,0.5235977,
2,140.432,2,11.72798,334.0695,-5.302245,0.4521022,5.7745,-11.5092,-34.1765,0.5235977,
2,140.442,2,11.72765,334.0945,-5.302225,0.4521133,5.7745,-11.5092,-34.1765,0.5235977,
2,140.452,2,11.72875,334.0895,-5.305808,0.4523762,5.7745,-11.5092,-34.1765,0.5235977,
2,140.462,2,11.72494,334.0481,-5.308153,0.4527233,5.7745,-11.5092,-34.1765,0.5235977,
2,140.472,2,11.72777,334.1076,-5.315388,0.4532308,5.7745,-11.5092,-34.1765,0.5235977,
2,140.482,2,11.72745,334.0667,-5.313265,0.4530621,5.7745,-11.5092,-34.1765,0.5235977,
2,140.492,2,11.72573,334.0799,-5.311236,0.4529556,5.7745,-11.5092,-34.1765,0.5235977,
2,140.502,2,11.72503,334.0717,-5.31397,0.453216,5.7745,-11.5092,-34.1765,0.5235977,
2,140.512,2,11.7259,334.078,-5.312107,0.4530234,5.7745,-11.5092,-34.1765,0.5235977,
2,140.522,2,11.72694,334.078,-5.313289,0.4530838,5.7745,-11.5092,-34.1765,0.5235977,
2,140.532,2,11.73528,334.0579,-5.301672,0.4517722,5.7745,-11.5092,-34.1765,0.5235977,
2,140.542,2,11.74034,334.0411,-5.302867,0.451679,5.7745,-11.5092,-34.1765,0.5235977,
2,140.552,2,11.74401,334.0374,-5.305268,0.4517424,5.7745,-11.5092,-34.1765,0.5235977,
2,140.562,2,11.74685,334.0359,-5.306072,0.4517018,5.7745,-11.5092,-34.1765,0.5235977,
2,140.572,2,11.74709,334.0547,-5.305179,0.4516165,5.7745,-11.5092,-34.1765,0.5235977,
2,140.582,2,11.7482,334.03,-5.30687,0.4517178,5.7745,-11.5092,-34.1765,0.5235977,
2,140.592,2,11.74483,334.0299,-5.305506,0.4517311,5.7745,-11.5092,-34.1765,0.5235977,
2,140.602,2,11.74786,334.0076,-5.300866,0.4512198,5.7745,-11.5092,-34.1765,0.5235977,
2,140.612,2,11.74881,334.03,-5.299529,0.4510693,5.7745,-11.5092,-34.1765,0.5235977,
2,140.622,2,11.74413,334.0711,-5.304333,0.4516582,5.7745,-11.5092,-34.1765,0.5235977,
2,140.632,2,11.7474,334.0101,-5.305172,0.4516038,5.7745,-11.5092,-34.1765,0.5235977,
2,140.642,2,11.74969,334.0039,-5.299328,0.4510186,5.7745,-11.5092,-34.1765,0.5235977,
2,140.652,2,11.74512,334.0143,-5.302992,0.4515058,5.7745,-11.5092,-34.1765,0.5235977,
2,140.662,2,11.74828,333.9912,-5.304558,0.451518,5.7745,-11.5092,-34.1765,0.5235977,
2,140.672,2,11.74691,334.0137,-5.300162,0.4511964,5.7745,-11.5092,-34.1765,0.5235977,
2,140.682,2,11.74484,334.0013,-5.29877,0.4511574,5.7745,-11.5092,-34.1765,0.5235977,
2,140.692,2,11.74778,333.9919,-5.298962,0.4510609,5.77147,-11.5092,-34.1772,0.5242996,
2,140.702,2,11.74621,333.9947,-5.292975,0.4506114,5.77147,-11.5092,-34.1772,0.5242996,
2,140.712,2,11.74359,333.993,-5.296257,0.4509912,5.77147,-11.5092,-34.1772,0.5242996,
2,140.722,2,11.74677,333.9862,-5.298659,0.4510737,5.77147,-11.5092,-34.1772,0.5242996,
2,140.732,2,11.74631,333.9765,-5.295521,0.4508241,5.77147,-11.5092,-34.1772,0.5242996,
2,140.742,2,11.74512,333.9737,-5.298621,0.4511338,5.77147,-11.5092,-34.1772,0.5242996,
2,140.752,2,11.74634,333.9649,-5.301775,0.4513553,5.77147,-11.5092,-34.1772,0.5242996,
2,140.762,2,11.74393,333.9631,-5.29894,0.4512066,5.77147,-11.5092,-34.1772,0.5242996,
2,140.772,2,11.74393,333.9552,-5.299157,0.4512252,5.77147,-11.5092,-34.1772,0.5242996,
2,140.782,2,11.74259,333.9597,-5.299455,0.451302,5.77147,-11.5092,-34.1772,0.5242996,
2,140.792,2,11.74501,333.9487,-5.299136,0.451182,5.77147,-11.5092,-34.1772,0.5242996,
2,140.802,2,11.74998,333.9375,-5.298639,0.4509486,5.77147,-11.5092,-34.1772,0.5242996,
2,140.812,2,11.75495,333.9096,-5.300464,0.4509134,5.77147,-11.5092,-34.1772,0.5242996,
2,140.822,2,11.76299,333.911,-5.303489,0.4508624,5.77147,-11.5092,-34.1772,0.5242996,
2,140.832,2,11.76667,333.9011,-5.305285,0.4508741,5.77147,-11.5092,-34.1772,0.5242996,
2,140.842,2,11.76902,333.909,-5.305594,0.4508103,5.77147,-11.5092,-34.1772,0.5242996,
2,140.852,2,11.76595,333.9034,-5.305674,0.4509345,5.77147,-11.5092,-34.1772,0.5242996,
2,140.862,2,11.76677,333.9015,-5.305582,0.4508953,5.77147,-11.5092,-34.1772,0.5242996,
2,140.872,2,11.76505,333.8865,-5.305017,0.4509132,5.77147,-11.5092,-34.1772,0.5242996,
2,140.882,2,11.76624,333.8944,-5.304455,0.4508201,5.77147,-11.5092,-34.1772,0.5242996,
2,140.892,2,11.76602,333.8864,-5.306251,0.4509808,5.77147,-11.5092,-34.1772,0.5242996,
2,140.902,2,11.7653,333.8919,-5.30513,0.4509135,5.77147,-11.5092,-34.1772,0.5242996,
2,140.912,2,11.76584,333.8848,-5.309393,0.4512547,5.77147,-11.5092,-34.1772,0.5242996,
2,140.922,2,11.76623,333.8798,-5.310711,0.4513521,5.77147,-11.5092,-34.1772,0.5242996,
2,140.932,2,11.76436,333.8874,-5.309259,0.4513003,5.77147,-11.5092,-34.1772,0.5242996,
2,140.942,2,11.7641,333.8848,-5.30924,0.4513087,5.77147,-11.5092,-34.1772,0.5242996,
2,140.952,2,11.7645,333.8735,-5.307599,0.4511539,5.77147,-11.5092,-34.1772,0.5242996,
2,140.962,2,11.76395,333.8708,-5.306565,0.4510871,5.76842,-11.5092,-34.178,0.5251007,
2,140.972,2,11.76519,333.8646,-5.305238,0.4509267,5.76842,-11.5092,-34.178,0.5251007,
2,140.982,2,11.76673,333.8692,-5.308383,0.451135,5.76842,-11.5092,-34.178,0.5251007,
2,140.992,2,11.76689,333.8704,-5.308239,0.4511166,5.76842,-11.5092,-34.178,0.5251007,
2,141.002,2,11.76436,333.8643,-5.308329,0.4512213,5.76842,-11.5092,-34.178,0.5251007,
2,141.012,2,11.76492,333.8762,-5.311123,0.4514373,5.76842,-11.5092,-34.178,0.5251007,
2,141.022,2,11.76417,333.9143,-5.309082,0.4512925,5.76842,-11.5092,-34.178,0.5251007,
2,141.032,2,11.76724,333.8328,-5.306974,0.4509958,5.76842,-11.5092,-34.178,0.5251007,
2,141.042,2,11.76516,333.8909,-5.305903,0.4509843,5.76842,-11.5092,-34.178,0.5251007,
2,141.052,2,11.76383,333.8855,-5.303614,0.4508407,5.76842,-11.5092,-34.178,0.5251007,
2,141.062,2,11.76506,333.8315,-5.303022,0.4507435,5.76842,-11.5092,-34.178,0.5251007,
2,141.072,2,11.76199,333.8901,-5.311025,0.4515412,5.76842,-11.5092,-34.178,0.5251007,
2,141.082,2,11.76542,333.8493,-5.310415,0.4513578,5.76842,-11.5092,-34.178,0.5251007,
2,141.092,2,11.77223,333.8375,-5.307287,0.4508309,5.76842,-11.5092,-34.178,0.5251007,
2,141.102,2,11.7771,333.8292,-5.312212,0.4510629,5.76842,-11.5092,-34.178,0.5251007,
2,141.112,2,11.78207,333.8158,-5.305784,0.4503268,5.76842,-11.5092,-34.178,0.5251007,
2,141.122,2,11.79137,333.8169,-5.301172,0.4495807,5.76842,-11.5092,-34.178,0.5251007,
2,141.132,2,11.79029,333.8224,-5.295294,0.4491235,5.76842,-11.5092,-34.178,0.5251007,
2,141.142,2,11.78546,333.8206,-5.297415,0.4494873,5.76842,-11.5092,-34.178,0.5251007,
2,141.152,2,11.79048,333.8005,-5.296983,0.4492594,5.76842,-11.5092,-34.178,0.5251007,
2,141.162,2,11.79012,333.8038,-5.293883,0.44901,5.76842,-11.5092,-34.178,0.5251007,
2,141.172,2,11.78455,333.7986,-5.302424,0.4499472,5.76842,-11.5092,-34.178,0.5251007,
2,141.182,2,11.79074,333.7879,-5.300918,0.4495831,5.76842,-11.5092,-34.178,0.5251007,
2,141.192,2,11.7895,333.7939,-5.300147,0.449565,5.76842,-11.5092,-34.178,0.5251007,
2,141.202,2,11.7843,333.7769,-5.305141,0.4501871,5.76842,-11.5092,-34.178,0.5251007,
2,141.212,2,11.78959,333.7803,-5.299591,0.4495144,5.76842,-11.5092,-34.178,0.5251007,
2,141.222,2,11.78669,333.7859,-5.296482,0.4493611,5.76842,-11.5092,-34.178,0.5251007,
2,141.232,2,11.78525,333.7536,-5.30379,0.4500363,5.76842,-11.5092,-34.178,0.5251007,
2,141.242,2,11.78915,333.7592,-5.299799,0.4495488,5.76842,-11.5092,-34.178,0.5251007,
2,141.252,2,11.78908,333.7557,-5.297896,0.4493903,5.76842,-11.5092,-34.178,0.5251007,
2,141.262,2,11.78762,333.7429,-5.303254,0.4499003,5.76522,-11.5092,-34.1788,0.525898,
2,141.272,2,11.78658,333.7449,-5.304419,0.4500388,5.76522,-11.5092,-34.1788,0.525898,
2,141.282,2,11.7882,333.7694,-5.302989,0.4498558,5.76522,-11.5092,-34.1788,0.525898,
2,141.292,2,11.78649,333.7563,-5.303046,0.4499258,5.76522,-11.5092,-34.1788,0.525898,
2,141.302,2,11.78592,333.7173,-5.300543,0.4497352,5.76522,-11.5092,-34.1788,0.525898,
2,141.312,2,11.78797,333.7253,-5.299367,0.4495573,5.76522,-11.5092,-34.1788,0.525898,
2,141.322,2,11.78657,333.722,-5.301235,0.449769,5.76522,-11.5092,-34.1788,0.525898,
2,141.332,2,11.78604,333.7228,-5.300736,0.4497468,5.76522,-11.5092,-34.1788,0.525898,
2,141.342,2,11.78619,333.7105,-5.299179,0.4496093,5.76522,-11.5092,-34.1788,0.525898,
2,141.352,2,11.78645,333.7183,-5.305429,0.4501296,5.76522,-11.5092,-34.1788,0.525898,
2,141.362,2,11.79306,333.7191,-5.305779,0.4499069,5.76522,-11.5092,-34.1788,0.525898,
2,141.372,2,11.80145,333.6913,-5.305979,0.4496041,5.76522,-11.5092,-34.1788,0.525898,
2,141.382,2,11.80694,333.6899,-5.308004,0.4495664,5.76522,-11.5092,-34.1788,0.525898,
2,141.392,2,11.80829,333.6773,-5.306396,0.449379,5.76522,-11.5092,-34.1788,0.525898,
2,141.402,2,11.81186,333.6798,-5.306834,0.4492801,5.76522,-11.5092,-34.1788,0.525898,
2,141.412,2,11.80923,333.6723,-5.307626,0.4494471,5.76522,-11.5092,-34.1788,0.525898,
2,141.422,2,11.80864,333.6735,-5.30667,0.4493887,5.76522,-11.5092,-34.1788,0.525898,
2,141.432,2,11.8109,333.663,-5.310142,0.4495966,5.76522,-11.5092,-34.1788,0.525898,
2,141.442,2,11.80838,333.6676,-5.311141,0.4497773,5.76522,-11.5092,-34.1788,0.525898,
2,141.452,2,11.80874,333.6537,-5.310862,0.44974,5.76522,-11.5092,-34.1788,0.525898,
2,141.462,2,11.81239,333.6526,-5.312024,0.4496994,5.76522,-11.5092,-34.1788,0.525898,
2,141.472,2,11.81011,333.6867,-5.311957,0.4497804,5.76522,-11.5092,-34.1788,0.525898,
2,141.482,2,11.81005,333.6679,-5.31061,0.4496687,5.76522,-11.5092,-34.1788,0.525898,
2,141.492,2,11.80921,333.6534,-5.307181,0.4494105,5.76522,-11.5092,-34.1788,0.525898,
2,141.502,2,11.80819,333.6489,-5.306593,0.4493994,5.76522,-11.5092,-34.1788,0.525898,
2,141.512,2,11.80809,333.6451,-5.304597,0.449234,5.76522,-11.5092,-34.1788,0.525898,
2,141.522,2,11.80928,333.644,-5.303983,0.449137,5.76218,-11.5092,-34.1797,0.5267982,
2,141.532,2,11.80991,333.6476,-5.30602,0.4492854,5.76218,-11.5092,-34.1797,0.5267982,
2,141.542,2,11.80702,333.6509,-5.305632,0.4493626,5.76218,-11.5092,-34.1797,0.5267982,
2,141.552,2,11.80851,333.647,-5.305506,0.4492951,5.76218,-11.5092,-34.1797,0.5267982,
2,141.562,2,11.80787,333.6546,-5.306917,0.4494391,5.76218,-11.5092,-34.1797,0.5267982,
2,141.572,2,11.80735,333.6426,-5.305081,0.4493034,5.76218,-11.5092,-34.1797,0.5267982,
2,141.582,2,11.80497,333.6453,-5.300996,0.4490477,5.76218,-11.5092,-34.1797,0.5267982,
2,141.592,2,11.80545,333.6413,-5.299455,0.448899,5.76218,-11.5092,-34.1797,0.5267982,
2,141.602,2,11.80801,333.634,-5.298666,0.4487348,5.76218,-11.5092,-34.1797,0.5267982,
2,141.612,2,11.80652,333.626,-5.299261,0.4488419,5.76218,-11.5092,-34.1797,0.5267982,
2,141.622,2,11.80555,333.6273,-5.299383,0.448889,5.76218,-11.5092,-34.1797,0.5267982,
2,141.632,2,11.805,333.6245,-5.301201,0.4490641,5.76218,-11.5092,-34.1797,0.5267982,
2,141.642,2,11.81073,333.6173,-5.301698,0.4488883,5.76218,-11.5092,-34.1797,0.5267982,
2,141.652,2,11.81517,333.5917,-5.300709,0.4486359,5.76218,-11.5092,-34.1797,0.5267982,
2,141.662,2,11.8204,333.5893,-5.303761,0.4486955,5.76218,-11.5092,-34.1797,0.5267982,
2,141.672,2,11.82896,333.5764,-5.303172,0.4483211,5.76218,-11.5092,-34.1797,0.5267982,
2,141.682,2,11.83512,333.5699,-5.300487,0.4478606,5.76218,-11.5092,-34.1797,0.5267982,
2,141.692,2,11.83029,333.5773,-5.304607,0.4483919,5.76218,-11.5092,-34.1797,0.5267982,
2,141.702,2,11.83163,333.5717,-5.305468,0.4484138,5.76218,-11.5092,-34.1797,0.5267982,
2,141.712,2,11.83057,333.5662,-5.305597,0.4484652,5.76218,-11.5092,-34.1797,0.5267982,
2,141.722,2,11.82855,333.5627,-5.311105,0.4490072,5.76218,-11.5092,-34.1797,0.5267982,
2,141.732,2,11.83059,333.5443,-5.311113,0.4489304,5.76218,-11.5092,-34.1797,0.5267982,
2,141.742,2,11.83134,333.5645,-5.308822,0.4487086,5.76218,-11.5092,-34.1797,0.5267982,
2,141.752,2,11.82951,333.5582,-5.311858,0.4490347,5.76218,-11.5092,-34.1797,0.5267982,
2,141.762,2,11.82928,333.547,-5.310684,0.448944,5.76218,-11.5092,-34.1797,0.5267982,
2,141.772,2,11.83047,333.545,-5.308358,0.4487022,5.76218,-11.5092,-34.1797,0.5267982,
2,141.782,2,11.83039,333.5458,-5.308432,0.4487115,5.76218,-11.5092,-34.1797,0.5267982,
2,141.792,2,11.82867,333.5338,-5.312585,0.4491277,5.76218,-11.5092,-34.1797,0.5267982,
2,141.802,2,11.82984,333.5365,-5.314907,0.4492796,5.76218,-11.5092,-34.1797,0.5267982,
2,141.812,2,11.8298,333.544,-5.317367,0.4494893,5.76218,-11.5092,-34.1797,0.5267982,
2,141.822,2,11.82677,333.5313,-5.316458,0.4495274,5.76218,-11.5092,-34.1797,0.5267982,
2,141.832,2,11.82912,333.4965,-5.317544,0.4495299,5.75895,-11.5092,-34.1805,0.5275993,
2,141.842,2,11.82882,333.516,-5.319215,0.4496825,5.75895,-11.5092,-34.1805,0.5275993,
2,141.852,2,11.82761,333.5204,-5.31669,0.4495153,5.75895,-11.5092,-34.1805,0.5275993,
2,141.862,2,11.82937,333.5244,-5.315956,0.4493863,5.75895,-11.5092,-34.1805,0.5275993,
2,141.872,2,11.82744,333.5186,-5.318525,0.4496766,5.75895,-11.5092,-34.1805,0.5275993,
2,141.882,2,11.82836,333.5215,-5.320296,0.4497913,5.75895,-11.5092,-34.1805,0.5275993,
2,141.892,2,11.8299,333.5204,-5.322793,0.4499439,5.75895,-11.5092,-34.1805,0.5275993,
2,141.902,2,11.82855,333.5128,-5.325634,0.4502357,5.75895,-11.5092,-34.1805,0.5275993,
2,141.912,2,11.82688,333.517,-5.326025,0.4503323,5.75895,-11.5092,-34.1805,0.5275993,
2,141.922,2,11.82632,333.4951,-5.326168,0.4503657,5.75895,-11.5092,-34.1805,0.5275993,
2,141.932,2,11.82894,333.5122,-5.324747,0.4501456,5.75895,-11.5092,-34.1805,0.5275993,
2,141.942,2,11.83744,333.4948,-5.321615,0.4495581,5.75895,-11.5092,-34.1805,0.5275993,
2,141.952,2,11.84381,333.4778,-5.323342,0.4494621,5.75895,-11.5092,-34.1805,0.5275993,
2,141.962,2,11.84962,333.4744,-5.324,0.4492973,5.75895,-11.5092,-34.1805,0.5275993,
2,141.972,2,11.85381,333.4713,-5.323892,0.4491291,5.75895,-11.5092,-34.1805,0.5275993,
2,141.982,2,11.85317,333.4673,-5.327546,0.4494618,5.75895,-11.5092,-34.1805,0.5275993,
2,141.992,2,11.85381,333.462,-5.328796,0.4495429,5.75895,-11.5092,-34.1805,0.5275993,
2,142.002,2,11.85276,333.4476,-5.33069,0.4497424,5.75895,-11.5092,-34.1805,0.5275993,
2,142.012,2,11.85186,333.4671,-5.328481,0.4495901,5.75895,-11.5092,-34.1805,0.5275993,
2,142.022,2,11.85369,333.4603,-5.328645,0.4495347,5.75895,-11.5092,-34.1805,0.5275993,
2,142.032,2,11.85289,333.4562,-5.325674,0.4493145,5.75895,-11.5092,-34.1805,0.5275993,
2,142.042,2,11.85267,333.4597,-5.327052,0.449439,5.75895,-11.5092,-34.1805,0.5275993,
2,142.052,2,11.8538,333.466,-5.327073,0.4493977,5.75895,-11.5092,-34.1805,0.5275993,
2,142.062,2,11.8523,333.4509,-5.328907,0.4496095,5.7561,-11.5092,-34.1814,0.5284996,
2,142.072,2,11.85121,333.4568,-5.331742,0.44989,5.7561,-11.5092,-34.1814,0.5284996,
2,142.082,2,11.85203,333.4539,-5.332674,0.4499374,5.7561,-11.5092,-34.1814,0.5284996,
2,142.092,2,11.85272,333.4448,-5.334957,0.4501041,5.7561,-11.5092,-34.1814,0.5284996,
2,142.102,2,11.85062,333.4328,-5.335418,0.4502228,5.7561,-11.5092,-34.1814,0.5284996,
2,142.112,2,11.8501,333.45,-5.337653,0.4504311,5.7561,-11.5092,-34.1814,0.5284996,
2,142.122,2,11.85157,333.4417,-5.336355,0.4502657,5.7561,-11.5092,-34.1814,0.5284996,
2,142.132,2,11.85077,333.4369,-5.336802,0.4503336,5.7561,-11.5092,-34.1814,0.5284996,
2,142.142,2,11.85211,333.4277,-5.336614,0.4502669,5.7561,-11.5092,-34.1814,0.5284996,
2,142.152,2,11.85047,333.43,-5.33789,0.4504368,5.7561,-11.5092,-34.1814,0.5284996,
2,142.162,2,11.85058,333.4283,-5.342476,0.4508197,5.7561,-11.5092,-34.1814,0.5284996,
2,142.172,2,11.85183,333.431,-5.340009,0.4505641,5.7561,-11.5092,-34.1814,0.5284996,
2,142.182,2,11.85372,333.3959,-5.339801,0.4504746,5.7561,-11.5092,-34.1814,0.5284996,
2,142.192,2,11.85276,333.3951,-5.342691,0.4507551,5.7561,-11.5092,-34.1814,0.5284996,
2,142.202,2,11.86334,333.4047,-5.346251,0.450653,5.7561,-11.5092,-34.1814,0.5284996,
2,142.212,2,11.87222,333.3891,-5.342478,0.4499983,5.7561,-11.5092,-34.1814,0.5284996,
2,142.222,2,11.87454,333.3833,-5.344612,0.45009,5.7561,-11.5092,-34.1814,0.5284996,
2,142.232,2,11.877,333.3822,-5.348517,0.4503256,5.7561,-11.5092,-34.1814,0.5284996,
2,142.242,2,11.87918,333.3815,-5.349929,0.4503618,5.7561,-11.5092,-34.1814,0.5284996,
2,142.252,2,11.8758,333.3787,-5.354717,0.4508932,5.7561,-11.5092,-34.1814,0.5284996,
2,142.262,2,11.8783,333.375,-5.358028,0.4510771,5.7561,-11.5092,-34.1814,0.5284996,
2,142.272,2,11.87696,333.3689,-5.35727,0.4510639,5.7561,-11.5092,-34.1814,0.5284996,
2,142.282,2,11.87623,333.3729,-5.360686,0.4513796,5.7561,-11.5092,-34.1814,0.5284996,
2,142.292,2,11.87956,333.3634,-5.361365,0.4513101,5.7561,-11.5092,-34.1814,0.5284996,
2,142.302,2,11.87683,333.369,-5.357498,0.4510883,5.7561,-11.5092,-34.1814,0.5284996,
2,142.312,2,11.87627,333.3638,-5.357562,0.4511149,5.7561,-11.5092,-34.1814,0.5284996,
2,142.322,2,11.87671,333.3446,-5.363022,0.4515581,5.75287,-11.5092,-34.1823,0.5293999,
2,142.332,2,11.87789,333.3538,-5.362897,0.4515024,5.75287,-11.5092,-34.1823,0.5293999,
2,142.342,2,11.87495,333.3423,-5.363659,0.4516783,5.75287,-11.5092,-34.1823,0.5293999,
2,142.352,2,11.87539,333.3488,-5.367089,0.4519506,5.75287,-11.5092,-34.1823,0.5293999,
2,142.362,2,11.87382,333.3464,-5.369395,0.4522047,5.75287,-11.5092,-34.1823,0.5293999,
2,142.372,2,11.87771,333.3452,-5.367653,0.4519098,5.75287,-11.5092,-34.1823,0.5293999,
2,142.382,2,11.87384,333.3403,-5.364351,0.4517789,5.75287,-11.5092,-34.1823,0.5293999,
2,142.392,2,11.8751,333.3398,-5.363909,0.4516939,5.75287,-11.5092,-34.1823,0.5293999,
2,142.402,2,11.87757,333.3321,-5.364316,0.4516339,5.75287,-11.5092,-34.1823,0.5293999,
2,142.412,2,11.8744,333.3281,-5.362851,0.4516312,5.75287,-11.5092,-34.1823,0.5293999,
2,142.422,2,11.8724,333.3317,-5.364821,0.4518733,5.75287,-11.5092,-34.1823,0.5293999,
2,142.432,2,11.87834,333.3319,-5.366999,0.4518307,5.75287,-11.5092,-34.1823,0.5293999,
2,142.442,2,11.8751,333.3304,-5.368716,0.4520987,5.75287,-11.5092,-34.1823,0.5293999,
2,142.452,2,11.88023,333.3091,-5.369945,0.4520067,5.75287,-11.5092,-34.1823,0.5293999,
2,142.462,2,11.88993,333.3102,-5.371051,0.4517311,5.75287,-11.5092,-34.1823,0.5293999,
2,142.472,2,11.89508,333.3014,-5.36794,0.4512739,5.75287,-11.5092,-34.1823,0.5293999,
2,142.482,2,11.89747,333.282,-5.367794,0.4511712,5.75287,-11.5092,-34.1823,0.5293999,
2,142.492,2,11.8998,333.2872,-5.367976,0.4510981,5.75287,-11.5092,-34.1823,0.5293999,
2,142.502,2,11.89861,333.2857,-5.365667,0.450949,5.75287,-11.5092,-34.1823,0.5293999,
2,142.512,2,11.89915,333.3031,-5.36993,0.4512869,5.75287,-11.5092,-34.1823,0.5293999,
2,142.522,2,11.89996,333.2704,-5.373804,0.4515817,5.75287,-11.5092,-34.1823,0.5293999,
2,142.532,2,11.8964,333.2663,-5.373782,0.4517151,5.75287,-11.5092,-34.1823,0.5293999,
2,142.542,2,11.89983,333.2728,-5.375754,0.4517506,5.75287,-11.5092,-34.1823,0.5293999,
2,142.552,2,11.89564,333.2865,-5.376345,0.4519592,5.75287,-11.5092,-34.1823,0.5293999,
2,142.562,2,11.89569,333.2737,-5.378347,0.4521257,5.75287,-11.5092,-34.1823,0.5293999,
2,142.572,2,11.89653,333.2755,-5.376034,0.4518993,5.75287,-11.5092,-34.1823,0.5293999,
2,142.582,2,11.89718,333.2752,-5.37702,0.4519574,5.75287,-11.5092,-34.1823,0.5293999,
2,142.592,2,11.89618,333.2674,-5.377098,0.4520019,5.75287,-11.5092,-34.1823,0.5293999,
2,142.602,2,11.89702,333.2665,-5.378307,0.4520717,5.75287,-11.5092,-34.1823,0.5293999,
2,142.612,2,11.89705,333.2665,-5.382619,0.4524333,5.75287,-11.5092,-34.1823,0.5293999,
2,142.622,2,11.89547,333.2683,-5.383861,0.4525977,5.75002,-11.5092,-34.1831,0.530201,
2,142.632,2,11.89717,333.2677,-5.384943,0.4526238,5.75002,-11.5092,-34.1831,0.530201,
2,142.642,2,11.89706,333.2654,-5.38555,0.4526789,5.75002,-11.5092,-34.1831,0.530201,
2,142.652,2,11.89481,333.2574,-5.386953,0.4528828,5.75002,-11.5092,-34.1831,0.530201,
2,142.662,2,11.89536,333.258,-5.38491,0.45269,5.75002,-11.5092,-34.1831,0.530201,
2,142.672,2,11.8969,333.254,-5.386714,0.4527829,5.75002,-11.5092,-34.1831,0.530201,
2,142.682,2,11.8933,333.2622,-5.386847,0.4529311,5.75002,-11.5092,-34.1831,0.530201,
2,142.692,2,11.89368,333.2527,-5.391382,0.4532981,5.75002,-11.5092,-34.1831,0.530201,
2,142.702,2,11.89755,333.2581,-5.390378,0.4530662,5.75002,-11.5092,-34.1831,0.530201,
2,142.712,2,11.89387,333.2485,-5.394693,0.4535692,5.75002,-11.5092,-34.1831,0.530201,
2,142.722,2,11.89506,333.2106,-5.392928,0.4533755,5.75002,-11.5092,-34.1831,0.530201,
2,142.732,2,11.89797,333.2531,-5.393734,0.4533324,5.75002,-11.5092,-34.1831,0.530201,
2,142.742,2,11.90534,333.2339,-5.395229,0.4531772,5.75002,-11.5092,-34.1831,0.530201,
2,142.752,2,11.91113,333.2186,-5.395265,0.4529601,5.75002,-11.5092,-34.1831,0.530201,
2,142.762,2,11.91629,333.2151,-5.396513,0.4528687,5.75002,-11.5092,-34.1831,0.530201,
2,142.772,2,11.92021,333.2089,-5.400716,0.4530723,5.75002,-11.5092,-34.1831,0.530201,
2,142.782,2,11.92223,333.2053,-5.400509,0.4529782,5.75002,-11.5092,-34.1831,0.530201,
2,142.792,2,11.91924,333.2079,-5.404419,0.4534197,5.75002,-11.5092,-34.1831,0.530201,
2,142.802,2,11.9183,333.2042,-5.408217,0.4537741,5.75002,-11.5092,-34.1831,0.530201,
2,142.812,2,11.91935,333.2074,-5.407088,0.4536397,5.75002,-11.5092,-34.1831,0.530201,
2,142.822,2,11.91947,333.1852,-5.407465,0.4536665,5.75002,-11.5092,-34.1831,0.530201,
2,142.832,2,11.92102,333.1724,-5.405163,0.4534146,5.75002,-11.5092,-34.1831,0.530201,
2,142.842,2,11.91911,333.1779,-5.405159,0.4534869,5.75002,-11.5092,-34.1831,0.530201,
2,142.852,2,11.91976,333.1715,-5.405037,0.4534518,5.75002,-11.5092,-34.1831,0.530201,
2,142.862,2,11.92036,333.1767,-5.402691,0.4532322,5.74715,-11.5092,-34.184,0.5310974,
2,142.872,2,11.91874,333.1722,-5.403589,0.4533693,5.74715,-11.5092,-34.184,0.5310974,
2,142.882,2,11.91778,333.166,-5.406959,0.4536886,5.74715,-11.5092,-34.184,0.5310974,
2,142.892,2,11.91991,333.1698,-5.407287,0.4536347,5.74715,-11.5092,-34.184,0.5310974,
2,142.902,2,11.91842,333.1432,-5.405755,0.4535629,5.74715,-11.5092,-34.184,0.5310974,
2,142.912,2,11.91953,333.142,-5.404876,0.4534471,5.74715,-11.5092,-34.184,0.5310974,
2,142.922,2,11.91912,333.1491,-5.405354,0.4535027,5.74715,-11.5092,-34.184,0.5310974,
2,142.932,2,11.91906,333.1451,-5.402495,0.4532651,5.74715,-11.5092,-34.184,0.5310974,
2,142.942,2,11.92031,333.1401,-5.402922,0.4532537,5.74715,-11.5092,-34.184,0.5310974,
2,142.952,2,11.92067,333.1475,-5.402606,0.4532132,5.74715,-11.5092,-34.184,0.5310974,
2,142.962,2,11.91831,333.1364,-5.405916,0.4535806,5.74715,-11.5092,-34.184,0.5310974,
2,142.972,2,11.91894,333.1354,-5.407864,0.4537203,5.74715,-11.5092,-34.184,0.5310974,
2,142.982,2,11.91871,333.1475,-5.408572,0.4537885,5.74715,-11.5092,-34.184,0.5310974,
2,142.992,2,11.92305,333.0991,-5.409638,0.4537125,5.74715,-11.5092,-34.184,0.5310974,
2,143.002,2,11.93229,333.1182,-5.411517,0.4535187,5.74715,-11.5092,-34.184,0.5310974,
2,143.012,2,11.93823,333.1029,-5.414297,0.453526,5.74715,-11.5092,-34.184,0.5310974,
2,143.022,2,11.94187,333.1017,-5.411469,0.453151,5.74715,-11.5092,-34.184,0.5310974,
2,143.032,2,11.94246,333.0899,-5.413301,0.453282,5.74715,-11.5092,-34.184,0.5310974,
2,143.042,2,11.94332,333.0961,-5.414314,0.4533341,5.74715,-11.5092,-34.184,0.5310974,
2,143.052,2,11.94325,333.0846,-5.41704,0.4535649,5.74715,-11.5092,-34.184,0.5310974,
2,143.062,2,11.94564,333.0854,-5.420194,0.4537382,5.74715,-11.5092,-34.184,0.5310974,
2,143.072,2,11.94256,333.0832,-5.420433,0.4538752,5.74715,-11.5092,-34.184,0.5310974,
2,143.082,2,11.94198,333.1892,-5.420895,0.453936,5.74715,-11.5092,-34.184,0.5310974,
2,143.092,2,11.94372,333.0695,-5.422874,0.4540355,5.74715,-11.5092,-34.184,0.5310974,
2,143.102,2,11.94356,333.0739,-5.421804,0.4539522,5.74715,-11.5092,-34.184,0.5310974,
2,143.112,2,11.94362,333.0648,-5.421739,0.4539444,5.74393,-11.5092,-34.1848,0.5318985,
2,143.122,2,11.94254,333.0894,-5.423177,0.4541059,5.74393,-11.5092,-34.1848,0.5318985,
2,143.132,2,11.94278,333.0802,-5.427124,0.4544272,5.74393,-11.5092,-34.1848,0.5318985,
2,143.142,2,11.943,333.0616,-5.428852,0.4545634,5.74393,-11.5092,-34.1848,0.5318985,
2,143.152,2,11.94308,333.0572,-5.433145,0.4549201,5.74393,-11.5092,-34.1848,0.5318985,
2,143.162,2,11.94097,333.0626,-5.434229,0.455091,5.74393,-11.5092,-34.1848,0.5318985,
2,143.172,2,11.94263,333.0928,-5.435214,0.4551103,5.74393,-11.5092,-34.1848,0.5318985,
2,143.182,2,11.94132,333.0641,-5.434301,0.4550839,5.74393,-11.5092,-34.1848,0.5318985,
2,143.192,2,11.94229,333.0659,-5.43224,0.4548741,5.74393,-11.5092,-34.1848,0.5318985,
2,143.202,2,11.94201,333.0591,-5.432453,0.4549027,5.74393,-11.5092,-34.1848,0.5318985,
2,143.212,2,11.94024,333.0551,-5.43455,0.4551458,5.74393,-11.5092,-34.1848,0.5318985,
2,143.222,2,11.94175,333.0582,-5.435149,0.4551384,5.74393,-11.5092,-34.1848,0.5318985,
2,143.232,2,11.94435,333.0566,-5.436546,0.4551562,5.74393,-11.5092,-34.1848,0.5318985,
2,143.242,2,11.94299,333.053,-5.437205,0.4552634,5.74393,-11.5092,-34.1848,0.5318985,
2,143.252,2,11.94963,333.0445,-5.441401,0.4553614,5.74393,-11.5092,-34.1848,0.5318985,
2,143.262,2,11.95691,333.004,-5.441584,0.4550993,5.74393,-11.5092,-34.1848,0.5318985,
2,143.272,2,11.96552,333.0275,-5.439184,0.4545715,5.74393,-11.5092,-34.1848,0.5318985,
2,143.282,2,11.96599,333.0212,-5.44114,0.4547171,5.74393,-11.5092,-34.1848,0.5318985,
2,143.292,2,11.96699,333.0188,-5.440886,0.4546576,5.74393,-11.5092,-34.1848,0.5318985,
2,143.302,2,11.96453,332.9906,-5.440083,0.4546841,5.74393,-11.5092,-34.1848,0.5318985,
2,143.312,2,11.96762,333.0081,-5.441518,0.4546869,5.74393,-11.5092,-34.1848,0.5318985,
2,143.322,2,11.96743,332.9928,-5.440494,0.4546082,5.74393,-11.5092,-34.1848,0.5318985,
2,143.332,2,11.965,332.9848,-5.445244,0.4550978,5.74393,-11.5092,-34.1848,0.5318985,
2,143.342,2,11.96509,332.9741,-5.447361,0.4552712,5.74393,-11.5092,-34.1848,0.5318985,
2,143.352,2,11.96356,332.9936,-5.445758,0.4551953,5.74393,-11.5092,-34.1848,0.5318985,
2,143.362,2,11.96367,332.9781,-5.443035,0.4549637,5.74393,-11.5092,-34.1848,0.5318985,
2,143.372,2,11.96642,332.9663,-5.442286,0.4547964,5.74393,-11.5092,-34.1848,0.5318985,
2,143.382,2,11.96362,332.9709,-5.441283,0.4548192,5.74393,-11.5092,-34.1848,0.5318985,
2,143.392,2,11.96572,332.9623,-5.441238,0.4547357,5.74393,-11.5092,-34.1848,0.5318985,
2,143.402,2,11.9671,332.9572,-5.442189,0.4547626,5.74393,-11.5092,-34.1848,0.5318985,
2,143.412,2,11.96343,332.9582,-5.443536,0.4550146,5.74108,-11.5092,-34.1857,0.5327988,
2,143.422,2,11.96332,332.952,-5.446734,0.455286,5.74108,-11.5092,-34.1857,0.5327988,
2,143.432,2,11.96541,332.9576,-5.445823,0.4551303,5.74108,-11.5092,-34.1857,0.5327988,
2,143.442,2,11.96308,332.9416,-5.445748,0.4552129,5.74108,-11.5092,-34.1857,0.5327988,
2,143.452,2,11.96477,332.9279,-5.446785,0.4552352,5.74108,-11.5092,-34.1857,0.5327988,
2,143.462,2,11.96363,332.9408,-5.447143,0.4553086,5.74108,-11.5092,-34.1857,0.5327988,
2,143.472,2,11.96369,332.9353,-5.445656,0.455182,5.74108,-11.5092,-34.1857,0.5327988,
2,143.482,2,11.96394,332.9271,-5.447942,0.4553634,5.74108,-11.5092,-34.1857,0.5327988,
2,143.492,2,11.96187,332.9358,-5.451314,0.4557241,5.74108,-11.5092,-34.1857,0.5327988,
2,143.502,2,11.96238,332.9271,-5.452637,0.4558156,5.74108,-11.5092,-34.1857,0.5327988,
2,143.512,2,11.9655,332.9248,-5.454211,0.455828,5.74108,-11.5092,-34.1857,0.5327988,
2,143.522,2,11.9636,332.924,-5.454598,0.4559327,5.74108,-11.5092,-34.1857,0.5327988,
2,143.532,2,11.96681,332.8924,-5.456367,0.4559585,5.74108,-11.5092,-34.1857,0.5327988,
2,143.542,2,11.97353,332.8982,-5.458363,0.455869,5.74108,-11.5092,-34.1857,0.5327988,
2,143.552,2,11.97969,332.8976,-5.456581,0.455486,5.74108,-11.5092,-34.1857,0.5327988,
2,143.562,2,11.98479,332.8751,-5.45916,0.4555075,5.74108,-11.5092,-34.1857,0.5327988,
2,143.572,2,11.98871,332.8753,-5.461607,0.4555625,5.74108,-11.5092,-34.1857,0.5327988,
2,143.582,2,11.98753,332.8999,-5.462554,0.4556864,5.74108,-11.5092,-34.1857,0.5327988,
2,143.592,2,11.98726,332.8806,-5.467976,0.4561488,5.74108,-11.5092,-34.1857,0.5327988,
2,143.602,2,11.98688,332.8817,-5.470708,0.4563913,5.74108,-11.5092,-34.1857,0.5327988,
2,143.612,2,11.98686,332.8753,-5.471011,0.4564175,5.74108,-11.5092,-34.1857,0.5327988,
2,143.622,2,11.98692,332.8749,-5.473768,0.4566452,5.74108,-11.5092,-34.1857,0.5327988,
2,143.632,2,11.98861,332.8826,-5.474236,0.4566199,5.74108,-11.5092,-34.1857,0.5327988,
2,143.642,2,11.98767,332.8771,-5.470706,0.4563613,5.74108,-11.5092,-34.1857,0.5327988,
2,143.652,2,11.98751,332.8759,-5.475798,0.456792,5.74108,-11.5092,-34.1857,0.5327988,
2,143.662,2,11.9886,332.8707,-5.47691,0.4568431,5.74108,-11.5092,-34.1857,0.5327988,
2,143.672,2,11.98858,332.8682,-5.478645,0.4569885,5.74108,-11.5092,-34.1857,0.5327988,
2,143.682,2,11.98763,332.8651,-5.481818,0.4572894,5.7382,-11.5092,-34.1866,0.533699,
2,143.692,2,11.987,332.866,-5.486207,0.4576797,5.7382,-11.5092,-34.1866,0.533699,
2,143.702,2,11.98662,332.8648,-5.485767,0.4576574,5.7382,-11.5092,-34.1866,0.533699,
2,143.712,2,11.98479,332.8429,-5.485708,0.4577225,5.7382,-11.5092,-34.1866,0.533699,
2,143.722,2,11.98465,332.8533,-5.485649,0.4577228,5.7382,-11.5092,-34.1866,0.533699,
2,143.732,2,11.98575,332.8598,-5.486848,0.4577809,5.7382,-11.5092,-34.1866,0.533699,
2,143.742,2,11.98729,332.8423,-5.485693,0.4576258,5.7382,-11.5092,-34.1866,0.533699,
2,143.752,2,11.98703,332.8403,-5.485867,0.4576502,5.7382,-11.5092,-34.1866,0.533699,
2,143.762,2,11.98667,332.8431,-5.484714,0.4575678,5.7382,-11.5092,-34.1866,0.533699,
2,143.772,2,11.98404,332.8303,-5.487221,0.4578773,5.7382,-11.5092,-34.1866,0.533699,
2,143.782,2,11.98706,332.8245,-5.490091,0.4580016,5.7382,-11.5092,-34.1866,0.533699,
2,143.792,2,11.99219,332.8307,-5.490431,0.4578337,5.7382,-11.5092,-34.1866,0.533699,
2,143.802,2,11.99742,332.829,-5.489457,0.4575533,5.7382,-11.5092,-34.1866,0.533699,
2,143.812,2,12.00279,332.8116,-5.490852,0.4574648,5.7382,-11.5092,-34.1866,0.533699,
2,143.822,2,12.0103,332.7862,-5.488073,0.4569471,5.7382,-11.5092,-34.1866,0.533699,
2,143.832,2,12.01008,332.7859,-5.489747,0.4570948,5.7382,-11.5092,-34.1866,0.533699,
2,143.842,2,12.00846,332.7706,-5.490845,0.4572481,5.7382,-11.5092,-34.1866,0.533699,
2,143.852,2,12.013,332.7728,-5.49256,0.457218,5.7382,-11.5092,-34.1866,0.533699,
2,143.862,2,12.00773,332.7689,-5.49499,0.4576212,5.7382,-11.5092,-34.1866,0.533699,
2,143.872,2,12.00832,332.7628,-5.498104,0.457858,5.7382,-11.5092,-34.1866,0.533699,
2,143.882,2,12.00994,332.765,-5.501482,0.4580773,5.7382,-11.5092,-34.1866,0.533699,
2,143.892,2,12.00833,332.7666,-5.502917,0.4582582,5.7382,-11.5092,-34.1866,0.533699,
2,143.902,2,12.00864,332.7678,-5.50401,0.4583374,5.7382,-11.5092,-34.1866,0.533699,
2,143.912,2,12.0091,332.7596,-5.502821,0.458221,5.7382,-11.5092,-34.1866,0.533699,
2,143.922,2,12.00907,332.7389,-5.502071,0.4581598,5.7382,-11.5092,-34.1866,0.533699,
2,143.932,2,12.00803,332.7484,-5.505114,0.4584526,5.735,-11.5092,-34.1874,0.5345001,
2,143.942,2,12.00901,332.7426,-5.506371,0.4585201,5.735,-11.5092,-34.1874,0.5345001,
2,143.952,2,12.00891,332.7373,-5.50843,0.4586953,5.735,-11.5092,-34.1874,0.5345001,
2,143.962,2,12.00741,332.7249,-5.512139,0.4590617,5.735,-11.5092,-34.1874,0.5345001,
2,143.972,2,12.0081,332.731,-5.513386,0.4591388,5.735,-11.5092,-34.1874,0.5345001,
2,143.982,2,12.00772,332.6805,-5.514183,0.45922,5.735,-11.5092,-34.1874,0.5345001,
2,143.992,2,12.00679,332.7289,-5.516754,0.4594694,5.735,-11.5092,-34.1874,0.5345001,
2,144.002,2,12.00658,332.7221,-5.514777,0.4593128,5.735,-11.5092,-34.1874,0.5345001,
2,144.012,2,12.00615,332.7183,-5.516947,0.4595102,5.735,-11.5092,-34.1874,0.5345001,
2,144.022,2,12.00628,332.716,-5.520067,0.4597649,5.735,-11.5092,-34.1874,0.5345001,
2,144.032,2,12.01017,332.7086,-5.522414,0.4598114,5.735,-11.5092,-34.1874,0.5345001,
2,144.042,2,12.01638,332.7024,-5.524773,0.4597704,5.735,-11.5092,-34.1874,0.5345001,
2,144.052,2,12.02405,332.6878,-5.530211,0.4599292,5.735,-11.5092,-34.1874,0.5345001,
2,144.062,2,12.03046,332.6856,-5.531309,0.4597754,5.735,-11.5092,-34.1874,0.5345001,
2,144.072,2,12.02952,332.6886,-5.531975,0.4598668,5.735,-11.5092,-34.1874,0.5345001,
2,144.082,2,12.02983,332.6824,-5.5328,0.4599233,5.735,-11.5092,-34.1874,0.5345001,
2,144.092,2,12.02949,332.6822,-5.53172,0.4598466,5.735,-11.5092,-34.1874,0.5345001,
2,144.102,2,12.03043,332.6903,-5.532053,0.4598382,5.735,-11.5092,-34.1874,0.5345001,
2,144.112,2,12.0312,332.6857,-5.535343,0.4600825,5.735,-11.5092,-34.1874,0.5345001,
2,144.122,2,12.03141,332.6817,-5.536491,0.4601698,5.735,-11.5092,-34.1874,0.5345001,
2,144.132,2,12.0303,332.6827,-5.540015,0.460505,5.735,-11.5092,-34.1874,0.5345001,
2,144.142,2,12.03184,332.6716,-5.54246,0.4606495,5.735,-11.5092,-34.1874,0.5345001,
2,144.152,2,12.03126,332.669,-5.542596,0.460683,5.73233,-11.5092,-34.1882,0.5353012,
2,144.162,2,12.03347,332.6792,-5.540044,0.4603862,5.73233,-11.5092,-34.1882,0.5353012,
2,144.172,2,12.03018,332.6776,-5.541068,0.4605972,5.73233,-11.5092,-34.1882,0.5353012,
2,144.182,2,12.02966,332.6765,-5.541407,0.4606454,5.73233,-11.5092,-34.1882,0.5353012,
2,144.192,2,12.03078,332.6642,-5.539609,0.4604529,5.73233,-11.5092,-34.1882,0.5353012,
2,144.202,2,12.03015,332.6684,-5.542024,0.460678,5.73233,-11.5092,-34.1882,0.5353012,
2,144.212,2,12.02932,332.6685,-5.541897,0.460699,5.73233,-11.5092,-34.1882,0.5353012,
2,144.222,2,12.02825,332.662,-5.54553,0.4610422,5.73233,-11.5092,-34.1882,0.5353012,
2,144.232,2,12.03036,332.6522,-5.54637,0.4610312,5.73233,-11.5092,-34.1882,0.5353012,
2,144.242,2,12.02812,332.657,-5.544264,0.4609417,5.73233,-11.5092,-34.1882,0.5353012,
2,144.252,2,12.03252,332.6555,-5.546132,0.4609285,5.73233,-11.5092,-34.1882,0.5353012,
2,144.262,2,12.03779,332.6229,-5.547047,0.4608027,5.73233,-11.5092,-34.1882,0.5353012,
2,144.272,2,12.04349,332.6263,-5.543304,0.4602738,5.73233,-11.5092,-34.1882,0.5353012,
2,144.282,2,12.04909,332.6152,-5.542822,0.4600201,5.73233,-11.5092,-34.1882,0.5353012,
2,144.292,2,12.05299,332.6154,-5.544952,0.4600478,5.73233,-11.5092,-34.1882,0.5353012,
2,144.302,2,12.05048,332.6124,-5.548621,0.4604483,5.73233,-11.5092,-34.1882,0.5353012,
2,144.312,2,12.052,332.6013,-5.549621,0.460473,5.73233,-11.5092,-34.1882,0.5353012,
2,144.322,2,12.05031,332.5938,-5.549181,0.460501,5.73233,-11.5092,-34.1882,0.5353012,
2,144.332,2,12.04993,332.5967,-5.552368,0.46078,5.73233,-11.5092,-34.1882,0.5353012,
2,144.342,2,12.05334,332.5941,-5.553709,0.4607611,5.73233,-11.5092,-34.1882,0.5353012,
2,144.352,2,12.05115,332.5666,-5.55163,0.4606723,5.73233,-11.5092,-34.1882,0.5353012,
2,144.362,2,12.05012,332.5891,-5.553447,0.4608623,5.73233,-11.5092,-34.1882,0.5353012,
2,144.372,2,12.05302,332.5646,-5.55389,0.4607882,5.73233,-11.5092,-34.1882,0.5353012,
2,144.382,2,12.05178,332.5782,-5.554867,0.4609168,5.73233,-11.5092,-34.1882,0.5353012,
2,144.392,2,12.04996,332.5598,-5.557555,0.4612094,5.73233,-11.5092,-34.1882,0.5353012,
2,144.402,2,12.05093,332.5638,-5.560471,0.4614144,5.72983,-11.5092,-34.189,0.5360985,
2,144.412,2,12.05197,332.5618,-5.561827,0.4614869,5.72983,-11.5092,-34.189,0.5360985,
2,144.422,2,12.05011,332.5336,-5.564083,0.4617452,5.72983,-11.5092,-34.189,0.5360985,
2,144.432,2,12.05021,332.5441,-5.567174,0.4619979,5.72983,-11.5092,-34.189,0.5360985,
2,144.442,2,12.05031,332.5467,-5.565752,0.4618761,5.72983,-11.5092,-34.189,0.5360985,
2,144.452,2,12.04959,332.5424,-5.565989,0.4619234,5.72983,-11.5092,-34.189,0.5360985,
2,144.462,2,12.0486,332.5431,-5.567698,0.4621032,5.72983,-11.5092,-34.189,0.5360985,
