Repository: jacquesNIT/Polymer-Scratching

Files Structure:

<material>_<maximum_load>_<load_rate>_<sample_number>_<try_number>

- sample_number (s1, s2, ...) is used to indicate another iteration of the same test.
- try_number (1, 2, ...) simply indicates that precedent tests failed, it does not matter.

Scratch Process:

All scratchs were performed using the Rockwell indenter with the "Scratch.Rx" model in MFT. 
All tests have at a length of 2mm and a progressive load.

The same results are also accessible on the scratch pc of the lab, in the "jacques/second_batch" folder.
The "Additionnal_Batch" folder contains unverified results that were used to test the machine, it is advised not to use those.

General Notes:

File: Lab results/Main_Batch/PMMAGS/15N/PMMAGS_15N.csv (part 34 of 39)
Recipe, UpperSample, LowerSample, OtherInfo, Averaging, LogFrequency, Type, Radius,TestDate, Operator, Customer, RefStd, Temperature, RH, Liquid, LastCalibDate, LCFz, LCFx, Tip, OtherData, samplevs
scratch only.Rx,,,,10,1000,Scratch,1,9/2/2026 1:20:43 PM,,,ASTM/ISO,,,N/A,N/A,,,,Linear: 0.1 to 15;5;2;0.671141,0.3,
Step, Timestamp, RecipeStep, DAQ.Fz (N),DAQ.CAP (um),DAQ.Fx (N),DAQ.COF (),XYZ.X Position (mm),XYZ.Y Position (mm),XYZ.Z Position (mm),XYZ.Z Depth (mm),
2,153.772,2,12.8404,329.2076,-5.731587,0.4463714,5.6272,-11.5092,-34.2179,0.5649986,
2,153.782,2,12.84371,329.2055,-5.733992,0.4464436,5.6272,-11.5092,-34.2179,0.5649986,
2,153.792,2,12.84161,329.2025,-5.734192,0.4465321,5.6272,-11.5092,-34.2179,0.5649986,
2,153.802,2,12.84147,329.1932,-5.747285,0.4475566,5.6272,-11.5092,-34.2179,0.5649986,
2,153.812,2,12.84002,329.1959,-5.747002,0.4475851,5.6272,-11.5092,-34.2179,0.5649986,
2,153.822,2,12.83796,329.1538,-5.74046,0.4471473,5.62467,-11.5092,-34.2187,0.5657997,
2,153.832,2,12.84062,329.1962,-5.741712,0.4471522,5.62467,-11.5092,-34.2187,0.5657997,
2,153.842,2,12.84175,329.2002,-5.740556,0.4470229,5.62467,-11.5092,-34.2187,0.5657997,
2,153.852,2,12.84122,329.2035,-5.746903,0.4475356,5.62467,-11.5092,-34.2187,0.5657997,
2,153.862,2,12.84147,329.1835,-5.748494,0.4476509,5.62467,-11.5092,-34.2187,0.5657997,
2,153.872,2,12.84164,329.1873,-5.743793,0.4472786,5.62467,-11.5092,-34.2187,0.5657997,
2,153.882,2,12.83863,329.1782,-5.748581,0.4477565,5.62467,-11.5092,-34.2187,0.5657997,
2,153.892,2,12.83849,329.1783,-5.75133,0.4479757,5.62467,-11.5092,-34.2187,0.5657997,
2,153.902,2,12.839,329.1989,-5.753749,0.4481463,5.62467,-11.5092,-34.2187,0.5657997,
2,153.912,2,12.839,329.1672,-5.767419,0.4492111,5.62467,-11.5092,-34.2187,0.5657997,
2,153.922,2,12.83991,329.1845,-5.759959,0.4485981,5.62467,-11.5092,-34.2187,0.5657997,
2,153.932,2,12.83682,329.1967,-5.755942,0.4483932,5.62467,-11.5092,-34.2187,0.5657997,
2,153.942,2,12.83806,329.1844,-5.754409,0.4482304,5.62467,-11.5092,-34.2187,0.5657997,
2,153.952,2,12.84289,329.1858,-5.754339,0.4480565,5.62467,-11.5092,-34.2187,0.5657997,
2,153.962,2,12.85162,329.1757,-5.757835,0.4480241,5.62467,-11.5092,-34.2187,0.5657997,
2,153.972,2,12.85579,329.1631,-5.762257,0.4482226,5.62467,-11.5092,-34.2187,0.5657997,
2,153.982,2,12.85941,329.1613,-5.766679,0.4484405,5.62467,-11.5092,-34.2187,0.5657997,
2,153.992,2,12.86181,329.1565,-5.773773,0.4489082,5.62467,-11.5092,-34.2187,0.5657997,
2,154.002,2,12.85985,329.1443,-5.772469,0.4488752,5.62467,-11.5092,-34.2187,0.5657997,
2,154.012,2,12.86299,329.1398,-5.767428,0.4483737,5.62467,-11.5092,-34.2187,0.5657997,
2,154.022,2,12.86425,329.1528,-5.76266,0.4479592,5.62467,-11.5092,-34.2187,0.5657997,
2,154.032,2,12.85917,329.149,-5.765497,0.4483568,5.62467,-11.5092,-34.2187,0.5657997,
2,154.042,2,12.86109,329.1461,-5.765585,0.4482969,5.62467,-11.5092,-34.2187,0.5657997,
2,154.052,2,12.86348,329.1398,-5.773687,0.4488434,5.62467,-11.5092,-34.2187,0.5657997,
2,154.062,2,12.86179,329.1462,-5.77391,0.4489196,5.62467,-11.5092,-34.2187,0.5657997,
2,154.072,2,12.85617,329.1393,-5.774298,0.4491462,5.62467,-11.5092,-34.2187,0.5657997,
2,154.082,2,12.8638,329.137,-5.771879,0.4486916,5.62148,-11.5092,-34.2195,0.5666008,
2,154.092,2,12.86179,329.118,-5.767148,0.4483939,5.62148,-11.5092,-34.2195,0.5666008,
2,154.102,2,12.85674,329.1179,-5.771673,0.448922,5.62148,-11.5092,-34.2195,0.5666008,
2,154.112,2,12.8568,329.127,-5.781025,0.4496473,5.62148,-11.5092,-34.2195,0.5666008,
2,154.122,2,12.86322,329.1137,-5.76978,0.4485488,5.62148,-11.5092,-34.2195,0.5666008,
2,154.132,2,12.85954,329.1181,-5.766839,0.4484484,5.62148,-11.5092,-34.2195,0.5666008,
2,154.142,2,12.85987,329.111,-5.769173,0.4486183,5.62148,-11.5092,-34.2195,0.5666008,
2,154.152,2,12.86015,329.117,-5.770279,0.4486944,5.62148,-11.5092,-34.2195,0.5666008,
2,154.162,2,12.86184,329.0872,-5.773256,0.448867,5.62148,-11.5092,-34.2195,0.5666008,
2,154.172,2,12.85667,329.1097,-5.783284,0.4498276,5.62148,-11.5092,-34.2195,0.5666008,
2,154.182,2,12.85766,329.1018,-5.786706,0.4500591,5.62148,-11.5092,-34.2195,0.5666008,
2,154.192,2,12.86172,329.0925,-5.778257,0.4492599,5.62148,-11.5092,-34.2195,0.5666008,
2,154.202,2,12.86037,329.0918,-5.779292,0.4493877,5.62148,-11.5092,-34.2195,0.5666008,
2,154.212,2,12.86943,329.0758,-5.778935,0.4490435,5.62148,-11.5092,-34.2195,0.5666008,
2,154.222,2,12.87618,329.0701,-5.781476,0.4490055,5.62148,-11.5092,-34.2195,0.5666008,
2,154.232,2,12.87921,329.0569,-5.796978,0.4501034,5.62148,-11.5092,-34.2195,0.5666008,
2,154.242,2,12.88243,329.0547,-5.793313,0.4497066,5.62148,-11.5092,-34.2195,0.5666008,
2,154.252,2,12.88457,329.0603,-5.788031,0.4492217,5.62148,-11.5092,-34.2195,0.5666008,
2,154.262,2,12.88258,329.0498,-5.791847,0.4495875,5.62148,-11.5092,-34.2195,0.5666008,
2,154.272,2,12.88347,329.0424,-5.799504,0.4501507,5.62148,-11.5092,-34.2195,0.5666008,
2,154.282,2,12.88207,329.0326,-5.804531,0.4505898,5.62148,-11.5092,-34.2195,0.5666008,
2,154.292,2,12.88324,329.0433,-5.798664,0.4500934,5.62148,-11.5092,-34.2195,0.5666008,
2,154.302,2,12.88208,329.0359,-5.796828,0.4499917,5.62148,-11.5092,-34.2195,0.5666008,
2,154.312,2,12.8817,329.0298,-5.795653,0.4499137,5.62148,-11.5092,-34.2195,0.5666008,
2,154.322,2,12.88378,329.0516,-5.799112,0.4501097,5.62148,-11.5092,-34.2195,0.5666008,
2,154.332,2,12.88326,329.0633,-5.808356,0.4508452,5.62148,-11.5092,-34.2195,0.5666008,
2,154.342,2,12.88216,329.0215,-5.810359,0.4510391,5.62148,-11.5092,-34.2195,0.5666008,
2,154.352,2,12.88101,329.011,-5.807764,0.450878,5.62148,-11.5092,-34.2195,0.5666008,
2,154.362,2,12.88115,329.034,-5.804898,0.4506505,5.62148,-11.5092,-34.2195,0.5666008,
2,154.372,2,12.88073,329.0275,-5.808526,0.450947,5.62148,-11.5092,-34.2195,0.5666008,
2,154.382,2,12.8805,329.0246,-5.812844,0.4512901,5.6186,-11.5092,-34.2203,0.5673981,
2,154.392,2,12.8807,329.0243,-5.813463,0.4513315,5.6186,-11.5092,-34.2203,0.5673981,
2,154.402,2,12.88121,329.0356,-5.810596,0.4510908,5.6186,-11.5092,-34.2203,0.5673981,
2,154.412,2,12.88194,329.0253,-5.810824,0.4510831,5.6186,-11.5092,-34.2203,0.5673981,
2,154.422,2,12.88073,329.0361,-5.812502,0.4512557,5.6186,-11.5092,-34.2203,0.5673981,
2,154.432,2,12.88062,329.0418,-5.818253,0.4517059,5.6186,-11.5092,-34.2203,0.5673981,
2,154.442,2,12.8794,329.0312,-5.820729,0.451941,5.6186,-11.5092,-34.2203,0.5673981,
2,154.452,2,12.87985,329.046,-5.820792,0.4519301,5.6186,-11.5092,-34.2203,0.5673981,
2,154.462,2,12.8813,329.0331,-5.82037,0.4518466,5.6186,-11.5092,-34.2203,0.5673981,
2,154.472,2,12.88325,329.0329,-5.817834,0.4515814,5.6186,-11.5092,-34.2203,0.5673981,
2,154.482,2,12.87809,329.0422,-5.821708,0.4520628,5.6186,-11.5092,-34.2203,0.5673981,
2,154.492,2,12.88348,329.0381,-5.820858,0.451808,5.6186,-11.5092,-34.2203,0.5673981,
2,154.502,2,12.89466,329.0231,-5.820514,0.4513895,5.6186,-11.5092,-34.2203,0.5673981,
2,154.512,2,12.89626,329.0195,-5.825132,0.4516916,5.6186,-11.5092,-34.2203,0.5673981,
2,154.522,2,12.90292,328.9939,-5.823455,0.4513283,5.6186,-11.5092,-34.2203,0.5673981,
2,154.532,2,12.90372,328.9944,-5.827762,0.4516344,5.6186,-11.5092,-34.2203,0.5673981,
2,154.542,2,12.90749,328.99,-5.825673,0.4513405,5.6186,-11.5092,-34.2203,0.5673981,
2,154.552,2,12.90634,328.9894,-5.825807,0.451391,5.6186,-11.5092,-34.2203,0.5673981,
2,154.562,2,12.90818,328.9799,-5.82201,0.4510327,5.6186,-11.5092,-34.2203,0.5673981,
2,154.572,2,12.90413,328.9829,-5.826104,0.4514913,5.6186,-11.5092,-34.2203,0.5673981,
2,154.582,2,12.9074,328.9763,-5.830605,0.4517259,5.6186,-11.5092,-34.2203,0.5673981,
2,154.592,2,12.91062,328.9729,-5.827971,0.451409,5.6186,-11.5092,-34.2203,0.5673981,
2,154.602,2,12.90255,328.9756,-5.831485,0.4519636,5.6186,-11.5092,-34.2203,0.5673981,
2,154.612,2,12.90623,328.9671,-5.838338,0.4523658,5.6186,-11.5092,-34.2203,0.5673981,
2,154.622,2,12.90755,328.9724,-5.833438,0.4519401,5.61575,-11.5092,-34.2212,0.5682983,
2,154.632,2,12.90235,328.9755,-5.839202,0.4525688,5.61575,-11.5092,-34.2212,0.5682983,
2,154.642,2,12.90108,328.9671,-5.851923,0.4535996,5.61575,-11.5092,-34.2212,0.5682983,
2,154.652,2,12.90712,328.9742,-5.839055,0.4523903,5.61575,-11.5092,-34.2212,0.5682983,
2,154.662,2,12.90514,328.9702,-5.834964,0.4521426,5.61575,-11.5092,-34.2212,0.5682983,
2,154.672,2,12.90165,328.9658,-5.843139,0.4528985,5.61575,-11.5092,-34.2212,0.5682983,
2,154.682,2,12.90295,328.9621,-5.841716,0.4527425,5.61575,-11.5092,-34.2212,0.5682983,
2,154.692,2,12.90335,328.9547,-5.845824,0.453047,5.61575,-11.5092,-34.2212,0.5682983,
2,154.702,2,12.90109,328.9456,-5.858322,0.4540952,5.61575,-11.5092,-34.2212,0.5682983,
2,154.712,2,12.9017,328.987,-5.855421,0.4538487,5.61575,-11.5092,-34.2212,0.5682983,
2,154.722,2,12.90575,328.9787,-5.848449,0.4531661,5.61575,-11.5092,-34.2212,0.5682983,
2,154.732,2,12.90567,328.9483,-5.850883,0.4533574,5.61575,-11.5092,-34.2212,0.5682983,
2,154.742,2,12.91154,328.9481,-5.853197,0.4533305,5.61575,-11.5092,-34.2212,0.5682983,
2,154.752,2,12.92171,328.9204,-5.853063,0.4529637,5.61575,-11.5092,-34.2212,0.5682983,
2,154.762,2,12.92434,328.9224,-5.864086,0.4537243,5.61575,-11.5092,-34.2212,0.5682983,
2,154.772,2,12.92587,328.9105,-5.873742,0.4544175,5.61575,-11.5092,-34.2212,0.5682983,
2,154.782,2,12.92774,328.914,-5.872139,0.454228,5.61575,-11.5092,-34.2212,0.5682983,
2,154.792,2,12.92739,328.9085,-5.869342,0.4540237,5.61575,-11.5092,-34.2212,0.5682983,
2,154.802,2,12.92872,328.9099,-5.872294,0.4542055,5.61575,-11.5092,-34.2212,0.5682983,
2,154.812,2,12.92867,328.9227,-5.87335,0.454289,5.61575,-11.5092,-34.2212,0.5682983,
2,154.822,2,12.92393,328.9039,-5.873336,0.4544543,5.61575,-11.5092,-34.2212,0.5682983,
2,154.832,2,12.92612,328.902,-5.875103,0.4545142,5.61575,-11.5092,-34.2212,0.5682983,
2,154.842,2,12.92415,328.9095,-5.881422,0.4550722,5.61575,-11.5092,-34.2212,0.5682983,
2,154.852,2,12.9234,328.9115,-5.881926,0.4551376,5.61575,-11.5092,-34.2212,0.5682983,
2,154.862,2,12.92773,328.9131,-5.880014,0.4548373,5.61575,-11.5092,-34.2212,0.5682983,
2,154.872,2,12.92649,328.9088,-5.877886,0.4547161,5.61575,-11.5092,-34.2212,0.5682983,
2,154.882,2,12.9267,328.9088,-5.879483,0.4548325,5.61575,-11.5092,-34.2212,0.5682983,
2,154.892,2,12.92479,328.8781,-5.884033,0.4552519,5.6127,-11.5092,-34.222,0.5690994,
2,154.902,2,12.9259,328.9019,-5.883973,0.4552082,5.6127,-11.5092,-34.222,0.5690994,
2,154.912,2,12.92258,328.9067,-5.887144,0.4555704,5.6127,-11.5092,-34.222,0.5690994,
2,154.922,2,12.92451,328.9009,-5.880395,0.4549802,5.6127,-11.5092,-34.222,0.5690994,
2,154.932,2,12.92509,328.916,-5.881315,0.4550311,5.6127,-11.5092,-34.222,0.5690994,
2,154.942,2,12.9263,328.8908,-5.882061,0.455046,5.6127,-11.5092,-34.222,0.5690994,
2,154.952,2,12.92557,328.9392,-5.882213,0.4550834,5.6127,-11.5092,-34.222,0.5690994,
2,154.962,2,12.92554,328.8836,-5.884172,0.4552362,5.6127,-11.5092,-34.222,0.5690994,
2,154.972,2,12.9225,328.9358,-5.893728,0.4560826,5.6127,-11.5092,-34.222,0.5690994,
2,154.982,2,12.92259,328.8971,-5.88859,0.4556819,5.6127,-11.5092,-34.222,0.5690994,
2,154.992,2,12.92574,328.9045,-5.887864,0.4555147,5.6127,-11.5092,-34.222,0.5690994,
2,155.002,2,12.92712,328.9117,-5.885467,0.4552805,5.6127,-11.5092,-34.222,0.5690994,
2,155.012,2,12.92249,328.9031,-5.889698,0.4557709,5.6127,-11.5092,-34.222,0.5690994,
2,155.022,2,12.92758,328.9005,-5.892476,0.4558066,5.6127,-11.5092,-34.222,0.5690994,
2,155.032,2,12.93571,328.8843,-5.888616,0.4552218,5.6127,-11.5092,-34.222,0.5690994,
2,155.042,2,12.94076,328.8734,-5.888793,0.4550579,5.6127,-11.5092,-34.222,0.5690994,
2,155.052,2,12.94596,328.8712,-5.891819,0.4551089,5.6127,-11.5092,-34.222,0.5690994,
2,155.062,2,12.94874,328.8707,-5.896439,0.4553679,5.6127,-11.5092,-34.222,0.5690994,
2,155.072,2,12.94625,328.8712,-5.899582,0.4556983,5.6127,-11.5092,-34.222,0.5690994,
2,155.082,2,12.9478,328.8659,-5.899543,0.4556406,5.6127,-11.5092,-34.222,0.5690994,
2,155.092,2,12.94904,328.8554,-5.898535,0.4555192,5.6127,-11.5092,-34.222,0.5690994,
2,155.102,2,12.94449,328.8608,-5.901404,0.455901,5.6127,-11.5092,-34.222,0.5690994,
2,155.112,2,12.94779,328.8533,-5.901895,0.4558226,5.6127,-11.5092,-34.222,0.5690994,
2,155.122,2,12.94819,328.8623,-5.910223,0.4564517,5.6127,-11.5092,-34.222,0.5690994,
2,155.132,2,12.94433,328.874,-5.910894,0.4566397,5.6127,-11.5092,-34.222,0.5690994,
2,155.142,2,12.94671,328.8622,-5.90991,0.4564796,5.6127,-11.5092,-34.222,0.5690994,
2,155.152,2,12.95191,328.86,-5.907485,0.4561092,5.6127,-11.5092,-34.222,0.5690994,
2,155.162,2,12.94961,328.8583,-5.908647,0.4562798,5.6127,-11.5092,-34.222,0.5690994,
2,155.172,2,12.94523,328.8524,-5.915589,0.4569704,5.60948,-11.5092,-34.2228,0.5699005,
2,155.182,2,12.95013,328.8488,-5.911411,0.4564749,5.60948,-11.5092,-34.2228,0.5699005,
2,155.192,2,12.94714,328.8435,-5.910926,0.4565431,5.60948,-11.5092,-34.2228,0.5699005,
2,155.202,2,12.94642,328.8412,-5.917201,0.4570532,5.60948,-11.5092,-34.2228,0.5699005,
2,155.212,2,12.94747,328.8454,-5.91316,0.4567039,5.60948,-11.5092,-34.2228,0.5699005,
2,155.222,2,12.94755,328.8455,-5.915203,0.456859,5.60948,-11.5092,-34.2228,0.5699005,
2,155.232,2,12.94418,328.8398,-5.919794,0.4573326,5.60948,-11.5092,-34.2228,0.5699005,
2,155.242,2,12.94588,328.8333,-5.927047,0.4578326,5.60948,-11.5092,-34.2228,0.5699005,
2,155.252,2,12.9455,328.867,-5.931413,0.4581834,5.60948,-11.5092,-34.2228,0.5699005,
2,155.262,2,12.94726,328.8268,-5.923103,0.4574791,5.60948,-11.5092,-34.2228,0.5699005,
2,155.272,2,12.94569,328.8305,-5.924918,0.457675,5.60948,-11.5092,-34.2228,0.5699005,
2,155.282,2,12.94905,328.8271,-5.921255,0.4572731,5.60948,-11.5092,-34.2228,0.5699005,
2,155.292,2,12.95005,328.8418,-5.9231,0.4573804,5.60948,-11.5092,-34.2228,0.5699005,
2,155.302,2,12.95585,328.8221,-5.925101,0.4573301,5.60948,-11.5092,-34.2228,0.5699005,
2,155.312,2,12.96347,328.8034,-5.92796,0.457282,5.60948,-11.5092,-34.2228,0.5699005,
2,155.322,2,12.97084,328.8134,-5.927048,0.4569517,5.60948,-11.5092,-34.2228,0.5699005,
2,155.332,2,12.97202,328.8062,-5.93171,0.4572697,5.60948,-11.5092,-34.2228,0.5699005,
2,155.342,2,12.97302,328.8218,-5.935013,0.457489,5.60948,-11.5092,-34.2228,0.5699005,
2,155.352,2,12.97148,328.8071,-5.932848,0.4573765,5.60948,-11.5092,-34.2228,0.5699005,
2,155.362,2,12.97231,328.8118,-5.932426,0.4573144,5.60948,-11.5092,-34.2228,0.5699005,
2,155.372,2,12.97276,328.8044,-5.934156,0.4574321,5.60948,-11.5092,-34.2228,0.5699005,
2,155.382,2,12.97068,328.8131,-5.933533,0.4574573,5.60948,-11.5092,-34.2228,0.5699005,
2,155.392,2,12.96964,328.8065,-5.936112,0.4576928,5.60948,-11.5092,-34.2228,0.5699005,
2,155.402,2,12.97233,328.7975,-5.937958,0.4577403,5.60948,-11.5092,-34.2228,0.5699005,
2,155.412,2,12.9716,328.7951,-5.936211,0.4576314,5.60948,-11.5092,-34.2228,0.5699005,
2,155.422,2,12.97038,328.798,-5.938233,0.4578303,5.60948,-11.5092,-34.2228,0.5699005,
2,155.432,2,12.96909,328.8159,-5.937983,0.4578567,5.60948,-11.5092,-34.2228,0.5699005,
2,155.442,2,12.9707,328.8063,-5.938931,0.4578727,5.60948,-11.5092,-34.2228,0.5699005,
2,155.452,2,12.97139,328.7961,-5.937655,0.4577501,5.60645,-11.5092,-34.2236,0.5706978,
2,155.462,2,12.97159,328.8121,-5.934348,0.457488,5.60645,-11.5092,-34.2236,0.5706978,
2,155.472,2,12.97094,328.8027,-5.933863,0.4574735,5.60645,-11.5092,-34.2236,0.5706978,
2,155.482,2,12.97424,328.7946,-5.934374,0.4573967,5.60645,-11.5092,-34.2236,0.5706978,
2,155.492,2,12.9693,328.8018,-5.948339,0.4586477,5.60645,-11.5092,-34.2236,0.5706978,
2,155.502,2,12.97213,328.7981,-5.942627,0.4581072,5.60645,-11.5092,-34.2236,0.5706978,
2,155.512,2,12.97175,328.8002,-5.943619,0.4581972,5.60645,-11.5092,-34.2236,0.5706978,
2,155.522,2,12.97078,328.8285,-5.944233,0.4582786,5.60645,-11.5092,-34.2236,0.5706978,
2,155.532,2,12.9703,328.8085,-5.944922,0.4583488,5.60645,-11.5092,-34.2236,0.5706978,
2,155.542,2,12.97048,328.7991,-5.945573,0.4583926,5.60645,-11.5092,-34.2236,0.5706978,
2,155.552,2,12.97034,328.797,-5.945422,0.4583861,5.60645,-11.5092,-34.2236,0.5706978,
2,155.562,2,12.97131,328.8062,-5.943937,0.4582373,5.60645,-11.5092,-34.2236,0.5706978,
2,155.572,2,12.9702,328.8117,-5.946225,0.4584527,5.60645,-11.5092,-34.2236,0.5706978,
2,155.582,2,12.97181,328.8034,-5.961855,0.459601,5.60645,-11.5092,-34.2236,0.5706978,
2,155.592,2,12.98159,328.7825,-5.95782,0.4589439,5.60645,-11.5092,-34.2236,0.5706978,
2,155.602,2,12.98713,328.7802,-5.951911,0.4582929,5.60645,-11.5092,-34.2236,0.5706978,
2,155.612,2,12.99445,328.7036,-5.953172,0.458132,5.60645,-11.5092,-34.2236,0.5706978,
2,155.622,2,12.99949,328.769,-5.956027,0.4581737,5.60645,-11.5092,-34.2236,0.5706978,
2,155.632,2,12.9959,328.7682,-5.962188,0.4587746,5.60645,-11.5092,-34.2236,0.5706978,
2,155.642,2,12.99703,328.7651,-5.96087,0.4586332,5.60645,-11.5092,-34.2236,0.5706978,
2,155.652,2,12.99996,328.772,-5.957287,0.4582544,5.60645,-11.5092,-34.2236,0.5706978,
2,155.662,2,12.99331,328.7697,-5.960628,0.4587458,5.60645,-11.5092,-34.2236,0.5706978,
2,155.672,2,12.99713,328.7638,-5.968337,0.4592043,5.60645,-11.5092,-34.2236,0.5706978,
2,155.682,2,12.99792,328.7649,-5.978627,0.4599678,5.60645,-11.5092,-34.2236,0.5706978,
2,155.692,2,12.99162,328.7621,-5.97099,0.4596031,5.60645,-11.5092,-34.2236,0.5706978,
2,155.702,2,12.99665,328.7409,-5.973149,0.4595914,5.60645,-11.5092,-34.2236,0.5706978,
2,155.712,2,12.99978,328.7451,-5.965506,0.4588929,5.60323,-11.5092,-34.2245,0.5715981,
2,155.722,2,12.99285,328.7586,-5.969162,0.459419,5.60323,-11.5092,-34.2245,0.5715981,
2,155.732,2,12.9942,328.7471,-5.984261,0.4605332,5.60323,-11.5092,-34.2245,0.5715981,
2,155.742,2,12.99642,328.7447,-5.977768,0.459955,5.60323,-11.5092,-34.2245,0.5715981,
2,155.752,2,12.99401,328.7469,-5.973246,0.4596922,5.60323,-11.5092,-34.2245,0.5715981,
2,155.762,2,12.99641,328.7354,-5.973373,0.4596173,5.60323,-11.5092,-34.2245,0.5715981,
2,155.772,2,12.99659,328.7567,-5.975196,0.4597511,5.60323,-11.5092,-34.2245,0.5715981,
2,155.782,2,12.99277,328.7468,-5.983138,0.4604973,5.60323,-11.5092,-34.2245,0.5715981,
2,155.792,2,12.99384,328.7628,-5.986874,0.460747,5.60323,-11.5092,-34.2245,0.5715981,
2,155.802,2,12.99495,328.7494,-5.975928,0.4598653,5.60323,-11.5092,-34.2245,0.5715981,
2,155.812,2,12.99581,328.7439,-5.977232,0.4599352,5.60323,-11.5092,-34.2245,0.5715981,
2,155.822,2,12.997,328.7447,-5.976624,0.4598463,5.60323,-11.5092,-34.2245,0.5715981,
2,155.832,2,12.99766,328.7504,-5.976252,0.4597944,5.60323,-11.5092,-34.2245,0.5715981,
2,155.842,2,13.00667,328.7381,-5.973519,0.4592659,5.60323,-11.5092,-34.2245,0.5715981,
2,155.852,2,13.00906,328.7463,-5.978632,0.4595745,5.60323,-11.5092,-34.2245,0.5715981,
2,155.862,2,13.01604,328.7292,-5.979978,0.4594316,5.60323,-11.5092,-34.2245,0.5715981,
2,155.872,2,13.02037,328.7302,-5.982706,0.459488,5.60323,-11.5092,-34.2245,0.5715981,
2,155.882,2,13.01939,328.7082,-5.982027,0.4594706,5.60323,-11.5092,-34.2245,0.5715981,
2,155.892,2,13.02051,328.7217,-5.981678,0.4594041,5.60323,-11.5092,-34.2245,0.5715981,
2,155.902,2,13.02228,328.7087,-5.978765,0.4591182,5.60323,-11.5092,-34.2245,0.5715981,
2,155.912,2,13.0221,328.7208,-5.977492,0.4590268,5.60323,-11.5092,-34.2245,0.5715981,
2,155.922,2,13.02106,328.71,-5.977063,0.4590304,5.60323,-11.5092,-34.2245,0.5715981,
2,155.932,2,13.02238,328.718,-5.979201,0.4591482,5.60323,-11.5092,-34.2245,0.5715981,
2,155.942,2,13.0185,328.7139,-5.98215,0.4595116,5.60323,-11.5092,-34.2245,0.5715981,
2,155.952,2,13.01984,328.7131,-5.98659,0.4598052,5.60038,-11.5092,-34.2253,0.5723991,
2,155.962,2,13.01932,328.7213,-5.986763,0.4598367,5.60038,-11.5092,-34.2253,0.5723991,
2,155.972,2,13.01742,328.7232,-5.985763,0.4598272,5.60038,-11.5092,-34.2253,0.5723991,
2,155.982,2,13.01815,328.718,-5.988232,0.4599908,5.60038,-11.5092,-34.2253,0.5723991,
2,155.992,2,13.01894,328.7154,-5.986313,0.4598156,5.60038,-11.5092,-34.2253,0.5723991,
2,156.002,2,13.019,328.7115,-5.986236,0.4598078,5.60038,-11.5092,-34.2253,0.5723991,
2,156.012,2,13.02083,328.7152,-5.989773,0.4600145,5.60038,-11.5092,-34.2253,0.5723991,
2,156.022,2,13.01979,328.7191,-5.988957,0.4599887,5.60038,-11.5092,-34.2253,0.5723991,
2,156.032,2,13.01605,328.7198,-5.999588,0.4609379,5.60038,-11.5092,-34.2253,0.5723991,
2,156.042,2,13.01626,328.7227,-6.005419,0.4613782,5.60038,-11.5092,-34.2253,0.5723991,
2,156.052,2,13.01765,328.7217,-6.000112,0.4609213,5.60038,-11.5092,-34.2253,0.5723991,
2,156.062,2,13.01755,328.7167,-5.997667,0.4607371,5.60038,-11.5092,-34.2253,0.5723991,
2,156.072,2,13.0187,328.7249,-6.00523,0.4612773,5.60038,-11.5092,-34.2253,0.5723991,
2,156.082,2,13.02442,328.7247,-6.002663,0.4608777,5.60038,-11.5092,-34.2253,0.5723991,
2,156.092,2,13.03101,328.6927,-6.006679,0.4609526,5.60038,-11.5092,-34.2253,0.5723991,
2,156.102,2,13.03762,328.6995,-6.004355,0.4605408,5.60038,-11.5092,-34.2253,0.5723991,
2,156.112,2,13.0419,328.6911,-6.004116,0.4603711,5.60038,-11.5092,-34.2253,0.5723991,
2,156.122,2,13.04126,328.6978,-6.000819,0.4601409,5.60038,-11.5092,-34.2253,0.5723991,
2,156.132,2,13.0402,328.6965,-6.004714,0.4604772,5.60038,-11.5092,-34.2253,0.5723991,
2,156.142,2,13.04501,328.7018,-6.005065,0.4603344,5.60038,-11.5092,-34.2253,0.5723991,
2,156.152,2,13.04017,328.6933,-6.004445,0.4604576,5.60038,-11.5092,-34.2253,0.5723991,
2,156.162,2,13.04039,328.6823,-6.007241,0.4606641,5.60038,-11.5092,-34.2253,0.5723991,
2,156.172,2,13.04347,328.695,-6.005813,0.4604461,5.60038,-11.5092,-34.2253,0.5723991,
2,156.182,2,13.03997,328.6906,-6.006866,0.4606504,5.60038,-11.5092,-34.2253,0.5723991,
2,156.192,2,13.04078,328.6833,-6.00838,0.4607379,5.60038,-11.5092,-34.2253,0.5723991,
2,156.202,2,13.04059,328.6913,-6.011567,0.4609888,5.60038,-11.5092,-34.2253,0.5723991,
2,156.212,2,13.04072,328.6887,-6.012456,0.4610524,5.60038,-11.5092,-34.2253,0.5723991,
2,156.222,2,13.03705,328.6791,-6.014302,0.4613239,5.59767,-11.5092,-34.226,0.573101,
2,156.232,2,13.03831,328.6898,-6.013943,0.4612517,5.59767,-11.5092,-34.226,0.573101,
2,156.242,2,13.04227,328.6853,-6.01529,0.461215,5.59767,-11.5092,-34.226,0.573101,
2,156.252,2,13.03951,328.6808,-6.013106,0.4611453,5.59767,-11.5092,-34.226,0.573101,
2,156.262,2,13.03759,328.6803,-6.01394,0.4612769,5.59767,-11.5092,-34.226,0.573101,
2,156.272,2,13.04148,328.6792,-6.013921,0.4611379,5.59767,-11.5092,-34.226,0.573101,
2,156.282,2,13.04216,328.674,-6.013065,0.4610482,5.59767,-11.5092,-34.226,0.573101,
2,156.292,2,13.0411,328.6773,-6.01362,0.4611285,5.59767,-11.5092,-34.226,0.573101,
2,156.302,2,13.04012,328.6802,-6.017161,0.4614347,5.59767,-11.5092,-34.226,0.573101,
2,156.312,2,13.04102,328.6729,-6.016188,0.4613279,5.59767,-11.5092,-34.226,0.573101,
2,156.322,2,13.04088,328.6601,-6.015851,0.4613071,5.59767,-11.5092,-34.226,0.573101,
2,156.332,2,13.04418,328.6707,-6.015365,0.4611531,5.59767,-11.5092,-34.226,0.573101,
2,156.342,2,13.05055,328.6686,-6.014116,0.4608325,5.59767,-11.5092,-34.226,0.573101,
2,156.352,2,13.05735,328.6422,-6.012003,0.4604304,5.59767,-11.5092,-34.226,0.573101,
2,156.362,2,13.0612,328.6428,-6.011224,0.4602351,5.59767,-11.5092,-34.226,0.573101,
2,156.372,2,13.06654,328.6537,-6.011092,0.4600368,5.59767,-11.5092,-34.226,0.573101,
2,156.382,2,13.06759,328.643,-6.012016,0.4600708,5.59767,-11.5092,-34.226,0.573101,
2,156.392,2,13.06391,328.6412,-6.016731,0.4605613,5.59767,-11.5092,-34.226,0.573101,
2,156.402,2,13.06561,328.644,-6.018055,0.4606027,5.59767,-11.5092,-34.226,0.573101,
2,156.412,2,13.066,328.6408,-6.018544,0.4606264,5.59767,-11.5092,-34.226,0.573101,
2,156.422,2,13.06333,328.6449,-6.02046,0.4608672,5.59767,-11.5092,-34.226,0.573101,
2,156.432,2,13.06488,328.6391,-6.021817,0.4609165,5.59767,-11.5092,-34.226,0.573101,
2,156.442,2,13.06432,328.6329,-6.021145,0.4608847,5.59767,-11.5092,-34.226,0.573101,
2,156.452,2,13.06638,328.6342,-6.021419,0.460833,5.59767,-11.5092,-34.226,0.573101,
2,156.462,2,13.06576,328.6452,-6.020334,0.4607718,5.59517,-11.5092,-34.2268,0.5738983,
2,156.472,2,13.06296,328.6443,-6.023222,0.4610916,5.59517,-11.5092,-34.2268,0.5738983,
2,156.482,2,13.06485,328.6431,-6.026373,0.4612663,5.59517,-11.5092,-34.2268,0.5738983,
2,156.492,2,13.06423,328.6594,-6.026547,0.4613012,5.59517,-11.5092,-34.2268,0.5738983,
2,156.502,2,13.06619,328.6047,-6.028932,0.4614145,5.59517,-11.5092,-34.2268,0.5738983,
2,156.512,2,13.06512,328.6556,-6.026771,0.4612871,5.59517,-11.5092,-34.2268,0.5738983,
2,156.522,2,13.06384,328.6479,-6.025434,0.4612298,5.59517,-11.5092,-34.2268,0.5738983,
2,156.532,2,13.06588,328.6495,-6.025116,0.4611335,5.59517,-11.5092,-34.2268,0.5738983,
2,156.542,2,13.06392,328.6541,-6.025826,0.461257,5.59517,-11.5092,-34.2268,0.5738983,
2,156.552,2,13.06145,328.6624,-6.026671,0.4614089,5.59517,-11.5092,-34.2268,0.5738983,
2,156.562,2,13.07214,328.6492,-6.030378,0.4613154,5.59517,-11.5092,-34.2268,0.5738983,
2,156.572,2,13.07509,328.648,-6.032573,0.4613791,5.59517,-11.5092,-34.2268,0.5738983,
2,156.582,2,13.08056,328.6399,-6.037749,0.4615818,5.59517,-11.5092,-34.2268,0.5738983,
2,156.592,2,13.08752,328.6242,-6.038438,0.461389,5.59517,-11.5092,-34.2268,0.5738983,
2,156.602,2,13.08477,328.6335,-6.038175,0.4614659,5.59517,-11.5092,-34.2268,0.5738983,
2,156.612,2,13.08463,328.6224,-6.040162,0.4616229,5.59517,-11.5092,-34.2268,0.5738983,
2,156.622,2,13.08381,328.6254,-6.042331,0.4618173,5.59517,-11.5092,-34.2268,0.5738983,
2,156.632,2,13.0854,328.6278,-6.044637,0.4619374,5.59517,-11.5092,-34.2268,0.5738983,
2,156.642,2,13.08586,328.6235,-6.04607,0.4620308,5.59517,-11.5092,-34.2268,0.5738983,
2,156.652,2,13.08387,328.6286,-6.048467,0.4622843,5.59517,-11.5092,-34.2268,0.5738983,
2,156.662,2,13.08491,328.6323,-6.04493,0.4619772,5.59517,-11.5092,-34.2268,0.5738983,
2,156.672,2,13.08629,328.6339,-6.044352,0.4618843,5.5925,-11.5092,-34.2276,0.5746994,
2,156.682,2,13.08541,328.643,-6.046513,0.4620804,5.5925,-11.5092,-34.2276,0.5746994,
2,156.692,2,13.08644,328.621,-6.046602,0.4620509,5.5925,-11.5092,-34.2276,0.5746994,
2,156.702,2,13.08577,328.6259,-6.051335,0.4624363,5.5925,-11.5092,-34.2276,0.5746994,
2,156.712,2,13.08481,328.6215,-6.042145,0.4617678,5.5925,-11.5092,-34.2276,0.5746994,
2,156.722,2,13.08519,328.6267,-6.041487,0.4617043,5.5925,-11.5092,-34.2276,0.5746994,
2,156.732,2,13.08608,328.6219,-6.040793,0.4616199,5.5925,-11.5092,-34.2276,0.5746994,
2,156.742,2,13.08489,328.6241,-6.047569,0.4621795,5.5925,-11.5092,-34.2276,0.5746994,
2,156.752,2,13.08306,328.6247,-6.044621,0.462019,5.5925,-11.5092,-34.2276,0.5746994,
2,156.762,2,13.08556,328.6308,-6.045309,0.4619833,5.5925,-11.5092,-34.2276,0.5746994,
2,156.772,2,13.08435,328.5999,-6.043082,0.4618556,5.5925,-11.5092,-34.2276,0.5746994,
2,156.782,2,13.08262,328.6222,-6.048497,0.4623309,5.5925,-11.5092,-34.2276,0.5746994,
2,156.792,2,13.0832,328.6136,-6.041488,0.4617744,5.5925,-11.5092,-34.2276,0.5746994,
2,156.802,2,13.08905,328.6078,-6.036296,0.4611716,5.5925,-11.5092,-34.2276,0.5746994,
2,156.812,2,13.09394,328.5928,-6.037579,0.4610972,5.5925,-11.5092,-34.2276,0.5746994,
2,156.822,2,13.10236,328.5886,-6.040865,0.4610516,5.5925,-11.5092,-34.2276,0.5746994,
2,156.832,2,13.10188,328.5897,-6.041615,0.4611258,5.5925,-11.5092,-34.2276,0.5746994,
2,156.842,2,13.10622,328.5812,-6.040845,0.4609146,5.5925,-11.5092,-34.2276,0.5746994,
2,156.852,2,13.10972,328.5818,-6.042223,0.4608965,5.5925,-11.5092,-34.2276,0.5746994,
2,156.862,2,13.10699,328.5871,-6.041214,0.4609154,5.5925,-11.5092,-34.2276,0.5746994,
2,156.872,2,13.10544,328.5919,-6.040784,0.4609372,5.5925,-11.5092,-34.2276,0.5746994,
2,156.882,2,13.10641,328.5742,-6.03953,0.4608075,5.5925,-11.5092,-34.2276,0.5746994,
2,156.892,2,13.10782,328.5753,-6.038028,0.4606433,5.5925,-11.5092,-34.2276,0.5746994,
2,156.902,2,13.10656,328.5738,-6.040242,0.4608565,5.5925,-11.5092,-34.2276,0.5746994,
2,156.912,2,13.10672,328.5789,-6.042422,0.4610171,5.5925,-11.5092,-34.2276,0.5746994,
2,156.922,2,13.10835,328.5728,-6.046159,0.4612448,5.5925,-11.5092,-34.2276,0.5746994,
2,156.932,2,13.10851,328.576,-6.045241,0.4611694,5.5925,-11.5092,-34.2276,0.5746994,
2,156.942,2,13.10589,328.5751,-6.04734,0.4614214,5.58965,-11.5092,-34.2283,0.5753975,
2,156.952,2,13.10639,328.5903,-6.049909,0.4615999,5.58965,-11.5092,-34.2283,0.5753975,
2,156.962,2,13.10705,328.5732,-6.047352,0.4613815,5.58965,-11.5092,-34.2283,0.5753975,
2,156.972,2,13.10469,328.5794,-6.047239,0.4614561,5.58965,-11.5092,-34.2283,0.5753975,
2,156.982,2,13.10818,328.5782,-6.045743,0.4612192,5.58965,-11.5092,-34.2283,0.5753975,
2,156.992,2,13.10536,328.5816,-6.045317,0.4612859,5.58965,-11.5092,-34.2283,0.5753975,
2,157.002,2,13.10677,328.5728,-6.046977,0.4613629,5.58965,-11.5092,-34.2283,0.5753975,
2,157.012,2,13.10722,328.5791,-6.048303,0.4614481,5.58965,-11.5092,-34.2283,0.5753975,
2,157.022,2,13.10835,328.5879,-6.046868,0.4612989,5.58965,-11.5092,-34.2283,0.5753975,
2,157.032,2,13.10542,328.5865,-6.050588,0.4616861,5.58965,-11.5092,-34.2283,0.5753975,
2,157.042,2,13.10865,328.5988,-6.050536,0.4615684,5.58965,-11.5092,-34.2283,0.5753975,
2,157.052,2,13.1092,328.5978,-6.047649,0.4613287,5.58965,-11.5092,-34.2283,0.5753975,
2,157.062,2,13.11697,328.5805,-6.04725,0.461025,5.58965,-11.5092,-34.2283,0.5753975,
2,157.072,2,13.12016,328.5755,-6.048643,0.4610191,5.58965,-11.5092,-34.2283,0.5753975,
2,157.082,2,13.12474,328.5709,-6.049335,0.4609109,5.58965,-11.5092,-34.2283,0.5753975,
2,157.092,2,13.12862,328.5636,-6.049427,0.4607815,5.58965,-11.5092,-34.2283,0.5753975,
2,157.102,2,13.12815,328.5682,-6.05218,0.4610077,5.58965,-11.5092,-34.2283,0.5753975,
2,157.112,2,13.12862,328.5694,-6.054434,0.4611629,5.58965,-11.5092,-34.2283,0.5753975,
2,157.122,2,13.12772,328.5635,-6.06044,0.4616522,5.58965,-11.5092,-34.2283,0.5753975,
2,157.132,2,13.12649,328.6037,-6.059111,0.461594,5.58965,-11.5092,-34.2283,0.5753975,
2,157.142,2,13.12707,328.5743,-6.054317,0.4612087,5.58965,-11.5092,-34.2283,0.5753975,
2,157.152,2,13.12701,328.5628,-6.051453,0.4609925,5.58965,-11.5092,-34.2283,0.5753975,
2,157.162,2,13.12869,328.5697,-6.049882,0.4608139,5.58965,-11.5092,-34.2283,0.5753975,
2,157.172,2,13.12765,328.5587,-6.050194,0.460874,5.58965,-11.5092,-34.2283,0.5753975,
2,157.182,2,13.12789,328.5705,-6.048003,0.4606987,5.58965,-11.5092,-34.2283,0.5753975,
2,157.192,2,13.126,328.5701,-6.051316,0.4610174,5.58712,-11.5092,-34.229,0.5760994,
2,157.202,2,13.12734,328.5558,-6.051661,0.4609967,5.58712,-11.5092,-34.229,0.5760994,
2,157.212,2,13.12687,328.5681,-6.053533,0.461156,5.58712,-11.5092,-34.229,0.5760994,
2,157.222,2,13.12681,328.5375,-6.0509,0.4609573,5.58712,-11.5092,-34.229,0.5760994,
2,157.232,2,13.12748,328.5536,-6.047521,0.4606764,5.58712,-11.5092,-34.229,0.5760994,
2,157.242,2,13.12619,328.5538,-6.045828,0.4605927,5.58712,-11.5092,-34.229,0.5760994,
2,157.252,2,13.12685,328.555,-6.044297,0.4604529,5.58712,-11.5092,-34.229,0.5760994,
2,157.262,2,13.12642,328.5453,-6.043398,0.4603995,5.58712,-11.5092,-34.229,0.5760994,
2,157.272,2,13.12482,328.5427,-6.043012,0.4604264,5.58712,-11.5092,-34.229,0.5760994,
2,157.282,2,13.12787,328.5472,-6.04806,0.4607039,5.58712,-11.5092,-34.229,0.5760994,
2,157.292,2,13.12535,328.5454,-6.049601,0.4609097,5.58712,-11.5092,-34.229,0.5760994,
2,157.302,2,13.12658,328.5474,-6.050195,0.4609117,5.58712,-11.5092,-34.229,0.5760994,
2,157.312,2,13.13165,328.5359,-6.050409,0.46075,5.58712,-11.5092,-34.229,0.5760994,
2,157.322,2,13.13604,328.5189,-6.059954,0.4613228,5.58712,-11.5092,-34.229,0.5760994,
2,157.332,2,13.14215,328.5125,-6.059284,0.4610573,5.58712,-11.5092,-34.229,0.5760994,
2,157.342,2,13.14762,328.5034,-6.052087,0.4603182,5.58712,-11.5092,-34.229,0.5760994,
2,157.352,2,13.14877,328.5097,-6.050077,0.4601249,5.58712,-11.5092,-34.229,0.5760994,
2,157.362,2,13.14776,328.5019,-6.052621,0.4603538,5.58712,-11.5092,-34.229,0.5760994,
2,157.372,2,13.14892,328.4958,-6.054468,0.4604537,5.58712,-11.5092,-34.229,0.5760994,
2,157.382,2,13.15003,328.4974,-6.055988,0.4605304,5.58712,-11.5092,-34.229,0.5760994,
2,157.392,2,13.1481,328.5158,-6.058094,0.460758,5.58712,-11.5092,-34.229,0.5760994,
2,157.402,2,13.15031,328.524,-6.058136,0.4606839,5.58712,-11.5092,-34.229,0.5760994,
2,157.412,2,13.15002,328.4937,-6.055195,0.4604705,5.58712,-11.5092,-34.229,0.5760994,
2,157.422,2,13.14768,328.503,-6.057692,0.4607422,5.58712,-11.5092,-34.229,0.5760994,
2,157.432,2,13.15112,328.4952,-6.05678,0.4605525,5.58712,-11.5092,-34.229,0.5760994,
2,157.442,2,13.14904,328.5132,-6.05523,0.4605072,5.58392,-11.5092,-34.2297,0.5767975,
2,157.452,2,13.14831,328.484,-6.05701,0.4606684,5.58392,-11.5092,-34.2297,0.5767975,
2,157.462,2,13.14843,328.5052,-6.058154,0.4607511,5.58392,-11.5092,-34.2297,0.5767975,
2,157.472,2,13.14894,328.5122,-6.060703,0.4609271,5.58392,-11.5092,-34.2297,0.5767975,
2,157.482,2,13.14865,328.5055,-6.0631,0.4611195,5.58392,-11.5092,-34.2297,0.5767975,
2,157.492,2,13.14738,328.5019,-6.063295,0.461179,5.58392,-11.5092,-34.2297,0.5767975,
2,157.502,2,13.14528,328.5001,-6.062827,0.4612171,5.58392,-11.5092,-34.2297,0.5767975,
2,157.512,2,13.14734,328.5074,-6.059905,0.4609225,5.58392,-11.5092,-34.2297,0.5767975,
2,157.522,2,13.14741,328.5052,-6.063758,0.4612133,5.58392,-11.5092,-34.2297,0.5767975,
2,157.532,2,13.14803,328.5054,-6.063865,0.4611994,5.58392,-11.5092,-34.2297,0.5767975,
2,157.542,2,13.14774,328.5117,-6.064412,0.4612512,5.58392,-11.5092,-34.2297,0.5767975,
2,157.552,2,13.14868,328.5063,-6.063604,0.4611568,5.58392,-11.5092,-34.2297,0.5767975,
2,157.562,2,13.14811,328.512,-6.063149,0.4611423,5.58392,-11.5092,-34.2297,0.5767975,
2,157.572,2,13.15587,328.4949,-6.063241,0.4608771,5.58392,-11.5092,-34.2297,0.5767975,
2,157.582,2,13.16331,328.5148,-6.063097,0.4606059,5.58392,-11.5092,-34.2297,0.5767975,
2,157.592,2,13.16526,328.507,-6.06216,0.4604663,5.58392,-11.5092,-34.2297,0.5767975,
2,157.602,2,13.1672,328.4803,-6.062973,0.4604603,5.58392,-11.5092,-34.2297,0.5767975,
2,157.612,2,13.16776,328.4778,-6.064711,0.4605727,5.58392,-11.5092,-34.2297,0.5767975,
2,157.622,2,13.17094,328.4863,-6.059241,0.4600464,5.58392,-11.5092,-34.2297,0.5767975,
2,157.632,2,13.16993,328.4751,-6.058315,0.4600112,5.58392,-11.5092,-34.2297,0.5767975,
2,157.642,2,13.16583,328.4818,-6.060393,0.4603122,5.58392,-11.5092,-34.2297,0.5767975,
2,157.652,2,13.16932,328.4736,-6.0609,0.4602289,5.58392,-11.5092,-34.2297,0.5767975,
2,157.662,2,13.17125,328.4782,-6.061213,0.460185,5.58392,-11.5092,-34.2297,0.5767975,
2,157.672,2,13.16989,328.4892,-6.061798,0.4602769,5.58392,-11.5092,-34.2297,0.5767975,
2,157.682,2,13.16784,328.4804,-6.058864,0.4601258,5.58392,-11.5092,-34.2297,0.5767975,
2,157.692,2,13.16883,328.4729,-6.060157,0.4601894,5.58392,-11.5092,-34.2297,0.5767975,
2,157.702,2,13.16653,328.4789,-6.053541,0.4597673,5.58392,-11.5092,-34.2297,0.5767975,
2,157.712,2,13.16801,328.4729,-6.055069,0.4598319,5.58392,-11.5092,-34.2297,0.5767975,
2,157.722,2,13.16781,328.4761,-6.057187,0.4599996,5.58392,-11.5092,-34.2297,0.5767975,
2,157.732,2,13.16626,328.4685,-6.058542,0.4601567,5.58392,-11.5092,-34.2297,0.5767975,
2,157.742,2,13.16789,328.4656,-6.057423,0.4600146,5.58105,-11.5092,-34.2304,0.5774994,
2,157.752,2,13.16702,328.4759,-6.06094,0.460312,5.58105,-11.5092,-34.2304,0.5774994,
2,157.762,2,13.16693,328.4716,-6.05946,0.460203,5.58105,-11.5092,-34.2304,0.5774994,
2,157.772,2,13.16476,328.4693,-6.0594,0.4602743,5.58105,-11.5092,-34.2304,0.5774994,
2,157.782,2,13.16482,328.4524,-6.05727,0.4601104,5.58105,-11.5092,-34.2304,0.5774994,
2,157.792,2,13.16476,328.451,-6.057175,0.4601051,5.58105,-11.5092,-34.2304,0.5774994,
2,157.802,2,13.16413,328.446,-6.058178,0.4602035,5.58105,-11.5092,-34.2304,0.5774994,
2,157.812,2,13.16486,328.4463,-6.059087,0.4602469,5.58105,-11.5092,-34.2304,0.5774994,
2,157.822,2,13.16828,328.4535,-6.058347,0.4600714,5.58105,-11.5092,-34.2304,0.5774994,
2,157.832,2,13.16625,328.446,-6.060833,0.4603311,5.58105,-11.5092,-34.2304,0.5774994,
2,157.842,2,13.16684,328.4325,-6.063273,0.4604957,5.58105,-11.5092,-34.2304,0.5774994,
2,157.852,2,13.17105,328.4418,-6.064717,0.4604582,5.58105,-11.5092,-34.2304,0.5774994,
2,157.862,2,13.17362,328.4336,-6.064888,0.4603812,5.58105,-11.5092,-34.2304,0.5774994,
2,157.872,2,13.18105,328.4136,-6.064126,0.4600641,5.58105,-11.5092,-34.2304,0.5774994,
2,157.882,2,13.18706,328.428,-6.061574,0.4596609,5.58105,-11.5092,-34.2304,0.5774994,
2,157.892,2,13.18664,328.4146,-6.065475,0.4599711,5.58105,-11.5092,-34.2304,0.5774994,
2,157.902,2,13.18929,328.4156,-6.067511,0.4600333,5.58105,-11.5092,-34.2304,0.5774994,
2,157.912,2,13.18921,328.4141,-6.067573,0.4600406,5.58105,-11.5092,-34.2304,0.5774994,
2,157.922,2,13.18976,328.4206,-6.071939,0.4603524,5.58105,-11.5092,-34.2304,0.5774994,
2,157.932,2,13.18792,328.4128,-6.074356,0.4605999,5.58105,-11.5092,-34.2304,0.5774994,
2,157.942,2,13.18784,328.3997,-6.0705,0.4603106,5.58105,-11.5092,-34.2304,0.5774994,
2,157.952,2,13.18889,328.4159,-6.069815,0.4602219,5.58105,-11.5092,-34.2304,0.5774994,
2,157.962,2,13.18971,328.4222,-6.07137,0.4603111,5.58105,-11.5092,-34.2304,0.5774994,
2,157.972,2,13.1885,328.4148,-6.070886,0.4603167,5.58105,-11.5092,-34.2304,0.5774994,
2,157.982,2,13.18813,328.4059,-6.065879,0.4599498,5.58105,-11.5092,-34.2304,0.5774994,
2,157.992,2,13.1875,328.4037,-6.066059,0.4599855,5.58105,-11.5092,-34.2304,0.5774994,
2,158.002,2,13.18925,328.4037,-6.070191,0.4602379,5.58105,-11.5092,-34.2304,0.5774994,
2,158.012,2,13.18895,328.4065,-6.073121,0.4604703,5.5782,-11.5092,-34.2312,0.5783005,
2,158.022,2,13.1892,328.4131,-6.071099,0.4603082,5.5782,-11.5092,-34.2312,0.5783005,
2,158.032,2,13.18835,328.3958,-6.073538,0.4605231,5.5782,-11.5092,-34.2312,0.5783005,
2,158.042,2,13.19102,328.4196,-6.071329,0.4602624,5.5782,-11.5092,-34.2312,0.5783005,
2,158.052,2,13.1887,328.4122,-6.073435,0.4605029,5.5782,-11.5092,-34.2312,0.5783005,
2,158.062,2,13.19107,328.4138,-6.067875,0.4599989,5.5782,-11.5092,-34.2312,0.5783005,
2,158.072,2,13.18926,328.4185,-6.065999,0.4599194,5.5782,-11.5092,-34.2312,0.5783005,
2,158.082,2,13.18779,328.4113,-6.067228,0.4600641,5.5782,-11.5092,-34.2312,0.5783005,
2,158.092,2,13.19246,328.4117,-6.066901,0.4598763,5.5782,-11.5092,-34.2312,0.5783005,
2,158.102,2,13.18914,328.416,-6.066954,0.4599963,5.5782,-11.5092,-34.2312,0.5783005,
2,158.112,2,13.19511,328.4006,-6.067928,0.4598618,5.5782,-11.5092,-34.2312,0.5783005,
2,158.122,2,13.20214,328.4149,-6.064448,0.4593532,5.5782,-11.5092,-34.2312,0.5783005,
2,158.132,2,13.20921,328.3901,-6.061725,0.4589013,5.5782,-11.5092,-34.2312,0.5783005,
2,158.142,2,13.21417,328.3848,-6.059991,0.458598,5.5782,-11.5092,-34.2312,0.5783005,
2,158.152,2,13.21405,328.3938,-6.058152,0.458463,5.5782,-11.5092,-34.2312,0.5783005,
2,158.162,2,13.21361,328.3882,-6.058056,0.4584709,5.5782,-11.5092,-34.2312,0.5783005,
2,158.172,2,13.21355,328.3802,-6.060493,0.4586573,5.5782,-11.5092,-34.2312,0.5783005,
2,158.182,2,13.21335,328.3774,-6.058518,0.458515,5.5782,-11.5092,-34.2312,0.5783005,
2,158.192,2,13.2122,328.3792,-6.061575,0.458786,5.5782,-11.5092,-34.2312,0.5783005,
2,158.202,2,13.21346,328.3748,-6.06333,0.4588754,5.5782,-11.5092,-34.2312,0.5783005,
2,158.212,2,13.21096,328.3643,-6.062169,0.4588743,5.5782,-11.5092,-34.2312,0.5783005,
2,158.222,2,13.21219,328.3773,-6.065384,0.4590748,5.5782,-11.5092,-34.2312,0.5783005,
2,158.232,2,13.21295,328.3598,-6.065565,0.4590622,5.5782,-11.5092,-34.2312,0.5783005,
2,158.242,2,13.21263,328.3574,-6.064401,0.4589852,5.5782,-11.5092,-34.2312,0.5783005,
2,158.252,2,13.21208,328.3707,-6.0667,0.4591783,5.5782,-11.5092,-34.2312,0.5783005,
2,158.262,2,13.21181,328.3454,-6.068637,0.4593342,5.5782,-11.5092,-34.2312,0.5783005,
2,158.272,2,13.21091,328.3853,-6.066035,0.4591686,5.5782,-11.5092,-34.2312,0.5783005,
2,158.282,2,13.20882,328.3822,-6.070014,0.4595424,5.57498,-11.5092,-34.232,0.5790977,
2,158.292,2,13.21247,328.2974,-6.069602,0.4593843,5.57498,-11.5092,-34.232,0.5790977,
2,158.302,2,13.21028,328.3101,-6.069763,0.4594728,5.57498,-11.5092,-34.232,0.5790977,
2,158.312,2,13.21184,328.3363,-6.067967,0.4592823,5.57498,-11.5092,-34.232,0.5790977,
2,158.322,2,13.21185,328.3385,-6.065915,0.459127,5.57498,-11.5092,-34.232,0.5790977,
2,158.332,2,13.21208,328.3376,-6.064145,0.4589849,5.57498,-11.5092,-34.232,0.5790977,
2,158.342,2,13.21323,328.3355,-6.065093,0.4590168,5.57498,-11.5092,-34.232,0.5790977,
2,158.352,2,13.21112,328.3326,-6.069901,0.4594539,5.57498,-11.5092,-34.232,0.5790977,
2,158.362,2,13.211,328.3297,-6.071372,0.4595695,5.57498,-11.5092,-34.232,0.5790977,
2,158.372,2,13.21087,328.3302,-6.072713,0.4596753,5.57498,-11.5092,-34.232,0.5790977,
2,158.382,2,13.2101,328.3242,-6.073863,0.4597894,5.57498,-11.5092,-34.232,0.5790977,
2,158.392,2,13.20982,328.3218,-6.071698,0.4596351,5.57498,-11.5092,-34.232,0.5790977,
2,158.402,2,13.21902,328.3188,-6.070628,0.4592341,5.57498,-11.5092,-34.232,0.5790977,
