Repository: jacquesNIT/Polymer-Scratching

General Use

ScratchSimulation

    AbaqusModel

        Configuration

            base.py
            It Contains every classes useful for the simulation. Parameters for scratch, indenter, substrate, mesh.. can be changed here.
            The "Polymer_default" function contains the base parameters of the simulation (overrides the ones defined in the classes). 
            Pretty mush every aspects of the simulation can be changed here.

            families.py
            It contains functions defining various kinds of polymer families (PC, PMMA, Semi-crystallines..).
            Based on "Polymer_default", differencies in material cards and used models are found here.

            sampling.py
            Screening / sweep design layer for the Drucker-Prager families.
            Defines the Factor class (bounds, lin/log scale, physical mapping), the campaign
            containers (SAMPLING_DP_UNIFIED and the legacy split campaigns) and the design generators morris_design() and sobol_design(). 

        Geometry

            substrate.py
            Builds the substrate (half-symmetry block).
            Applies a partitioning into wanted zones (fine / C1 / C2). 
            Creates the sets and surfaces used later (substrate set, top contact surface, symmetry face).

            indenter.py
            Generates the rigid indenter geometry and dispatches on cfg.indenter.indenter_type.
            create_rockwell() sketches the sphere-cone profile (same for create_pyramid())
            place_indenter() moves the instance so the tip touches the surface at z = dpo_z, with the placement adapted to the indenter type.

        Material

            assignment.py
            Class SubstrateMaterialAssignment: turns Material_Config into a real Abaqus material and assigns it to the part. 
            Density is written, then four independent blocks are dispatched by theiraccording to the model (hyperelastic / viscoelastic / plasticity / damage).

Files Structure:

<material>_<maximum_load>_<load_rate>_<sample_number>_<try_number>

- sample_number (s1, s2, ...) is used to indicate another iteration of the same test.
- try_number (1, 2, ...) simply indicates that precedent tests failed, it does not matter.

Scratch Process:

All scratchs were performed using the Rockwell indenter with the "Scratch.Rx" model in MFT. 
All tests have at a length of 2mm and a progressive load.

The same results are also accessible on the scratch pc of the lab, in the "jacques/second_batch" folder.
The "Additionnal_Batch" folder contains unverified results that were used to test the machine, it is advised not to use those.

General Notes:

- The CAP depth values are very irregular and do not make sense most of the time. It is advised not to trust those.
- Some scratchs with higher forces of typically 15 or 20N are not fully visible in the images as widths are too large, this can sometimes lead to issues when calculating topographic values. 
- Some tests files are labeled with "25Nm" as a load rate, it indicates 2.5N/min, not 25.
- Some folders and .bcrf files are labelled with "t2", it indicates that the imaging was performed at least a day after the scratch instead of directly after. 
- Analysis files (.png) for PETG, PMMAGS and PP are not to be trusted, as smoothing / extraction is fitted to the PMMAXT and PC.

- Despite the transparency of some of these materials, finding the right focus for imaging is possible.
- Imaging was performed as soon as possible after the scratch, usually in a window of less than 30 minutes.
- As samples can be slightly inclined, non-negligible differences in values for right and left Pile-up may be observed.
- Scratchs are separated by at least 2 / 3 scratch width. It is possible that this value is not enough. 

Material references:

PC - Extruded polycarbonate / Makrolon, Exolon Group
PMMA-XT - PLEXIGLAS — extruded acrylic ISO 7823-2, Röhm / POLYVANTIS
PETG - VERALITE® 200 — i.P.B., IPB nv, Waregem (BE)
PMMA-GS - Plexiglas GS WH…D, Röhm / POLYVANTIS
PP - Unknown 

Material Cards: (Manufacturer's values)

Property                          PC               PMMA XT          PMMA GS          PETG 

Density (g/cm3)                   1.20             1.19             1.19             1.27
Tensile modulus E (MPa, ISO 527)  2350             3300             3300             approx. 2200
Tensile stress (MPa)              > 60 (yield)     72               80               51.5
Compressive stress (MPa, ISO 604) -                103              110              -
Poisson's ratio                   -                0.37             0.37             -
Dynamic shear modulus G (MPa)     -                1700             1700             -
Elongation at break (%)           > 50 (nominal)   4.5              5.5              > 100
Indentation hardness H961/30 (MPa)-                175              175              -
Vicat B50 (deg C)                 148              103              115              -

File: Lab results/Main_Batch/PMMAXT/10N/PMMAXT_10N_s2_2.csv (part 1 of 26)
Recipe, UpperSample, LowerSample, OtherInfo, Averaging, LogFrequency, Type, Radius,TestDate, Operator, Customer, RefStd, Temperature, RH, Liquid, LastCalibDate, LCFz, LCFx, Tip, OtherData, samplevs
scratch only.Rx,,,,10,1000,Scratch,1,9/4/2026 11:41:54 AM,,,ASTM/ISO,,,N/A,N/A,,,,Linear: 0.1 to 10;5;2;1.010101,0.3,
Step, Timestamp, RecipeStep, DAQ.Fz (N),DAQ.CAP (um),DAQ.Fx (N),DAQ.COF (),XYZ.X Position (mm),XYZ.Y Position (mm),XYZ.Z Position (mm),XYZ.Z Depth (mm),
2,0.002,2,0.09260092,401.4783,-0.01994817,0.2154209,-0.30518,-8.4817,-33.973,-0.008998871,
2,0.012,2,0.09168063,401.4782,-0.02289156,0.249688,-0.30518,-8.4817,-33.973,-0.008998871,
2,0.022,2,0.09445641,401.4744,-0.0215013,0.227632,-0.30518,-8.4817,-33.973,-0.008998871,
2,0.032,2,0.09077518,401.4794,-0.02437537,0.2685246,-0.30518,-8.4817,-33.973,-0.008998871,
2,0.042,2,0.09250147,401.4803,-0.02340723,0.2530471,-0.30518,-8.4817,-33.973,-0.008998871,
2,0.052,2,0.09171712,401.4782,-0.02188221,0.2385837,-0.30518,-8.4817,-33.973,-0.008998871,
2,0.062,2,0.09174527,401.4777,-0.01986658,0.2165406,-0.30518,-8.4817,-33.973,-0.008998871,
2,0.072,2,0.09056576,401.4773,-0.0224514,0.2479016,-0.30518,-8.4817,-33.973,-0.008998871,
2,0.082,2,0.09109362,401.4817,-0.02116848,0.2323816,-0.30518,-8.4817,-33.973,-0.008998871,
2,0.092,2,0.09043372,401.4836,-0.02208499,0.2442119,-0.30518,-8.4817,-33.973,-0.008998871,
2,0.102,2,0.09139416,401.4772,-0.0232933,0.2548664,-0.30518,-8.4817,-33.973,-0.008998871,
2,0.112,2,0.0919775,401.4834,-0.02191606,0.2382763,-0.30518,-8.4817,-33.973,-0.008998871,
2,0.122,2,0.0910112,401.4858,-0.02070623,0.227513,-0.30518,-8.4817,-33.973,-0.008998871,
2,0.132,2,0.09252096,401.4779,-0.02172613,0.2348238,-0.30518,-8.4817,-33.973,-0.008998871,
2,0.142,2,0.09113047,401.4781,-0.02197747,0.2411649,-0.30518,-8.4817,-33.973,-0.008998871,
2,0.152,2,0.09018198,401.4849,-0.0212825,0.2359951,-0.30518,-8.4817,-33.973,-0.008998871,
2,0.162,2,0.09169094,401.4767,-0.0209764,0.2287729,-0.30518,-8.4817,-33.973,-0.008998871,
2,0.172,2,0.09129111,401.4774,-0.02231794,0.24447,-0.30518,-8.4817,-33.973,-0.008998871,
2,0.182,2,0.09213599,401.4805,-0.02182417,0.2368691,-0.30518,-8.4817,-33.973,-0.008998871,
2,0.192,2,0.09087839,401.484,-0.02199282,0.2420028,-0.30518,-8.4817,-33.973,-0.008998871,
2,0.202,2,0.09067953,401.4691,-0.02070882,0.2283737,-0.30518,-8.4817,-33.973,-0.008998871,
2,0.212,2,0.08877005,401.4802,-0.02154255,0.2426782,-0.30518,-8.4817,-33.973,-0.008998871,
2,0.222,2,0.0921499,401.4818,-0.02169937,0.235479,-0.30518,-8.4817,-33.973,-0.008998871,
2,0.232,2,0.08887558,401.4875,-0.02288603,0.2575064,-0.30518,-8.4817,-33.973,-0.008998871,
2,0.242,2,0.09026508,401.4773,-0.02322937,0.2573462,-0.30518,-8.4817,-33.973,-0.008998871,
2,0.252,2,0.08735338,401.462,-0.02372738,0.2716253,-0.30518,-8.4817,-33.973,-0.008998871,
2,0.262,2,0.08680993,401.4797,-0.02594355,0.2988547,-0.30518,-8.4817,-33.973,-0.008998871,
2,0.272,2,0.08778662,401.4762,-0.02776795,0.3163119,-0.30518,-8.4817,-33.973,-0.008998871,
2,0.282,2,0.089061,401.4861,-0.02839017,0.3187722,-0.30518,-8.4817,-33.973,-0.008998871,
2,0.292,2,0.09057177,401.4837,-0.02861515,0.3159389,-0.30518,-8.4817,-33.973,-0.008998871,
2,0.302,2,0.09082143,401.487,-0.02731099,0.3007109,-0.30518,-8.4817,-33.973,-0.008998871,
2,0.312,2,0.08929069,401.4968,-0.02735659,0.3063768,-0.30518,-8.4817,-33.973,-0.008998871,
2,0.322,2,0.09133691,401.4831,-0.02704194,0.296068,-0.30518,-8.4817,-33.973,-0.008998871,
2,0.332,2,0.09111271,401.4933,-0.02727401,0.2993437,-0.30518,-8.4817,-33.973,-0.008998871,
2,0.342,2,0.08910581,401.4883,-0.02790937,0.313216,-0.30518,-8.4817,-33.973,-0.008998871,
2,0.352,2,0.09016752,401.4922,-0.02768752,0.3070675,-0.30518,-8.4817,-33.973,-0.008998871,
2,0.362,2,0.08904848,401.4755,-0.0258325,0.2900948,-0.30518,-8.4817,-33.973,-0.008998871,
2,0.372,2,0.08893456,401.4859,-0.027758,0.3121172,-0.30518,-8.4817,-33.973,-0.008998871,
2,0.382,2,0.09160107,401.4689,-0.02610535,0.2849896,-0.30518,-8.4817,-33.973,-0.008998871,
2,0.392,2,0.08842304,401.4793,-0.02530544,0.2861861,-0.30518,-8.4817,-33.973,-0.008998871,
2,0.402,2,0.09035489,401.4793,-0.02686802,0.297361,-0.30518,-8.4817,-33.973,-0.008998871,
2,0.412,2,0.0938803,401.4666,-0.0273069,0.2908694,-0.30518,-8.4817,-33.973,-0.008998871,
2,0.422,2,0.09320091,401.4438,-0.02612445,0.2803025,-0.30518,-8.4817,-33.973,-0.008998871,
2,0.432,2,0.09192855,401.4344,-0.02780944,0.3025115,-0.30518,-8.4817,-33.973,-0.008998871,
2,0.442,2,0.09399908,401.442,-0.02816489,0.2996294,-0.30518,-8.4817,-33.973,-0.008998871,
2,0.452,2,0.09166107,401.4363,-0.02771997,0.3024181,-0.30518,-8.4817,-33.973,-0.008998871,
2,0.462,2,0.09455191,401.4435,-0.02504773,0.2649099,-0.30518,-8.4817,-33.973,-0.008998871,
2,0.472,2,0.09285823,401.4439,-0.02517816,0.2711463,-0.30518,-8.4817,-33.973,-0.008998871,
2,0.482,2,0.0936397,401.4318,-0.02586805,0.2762509,-0.30518,-8.4817,-33.973,-0.008998871,
2,0.492,2,0.09569173,401.4478,-0.02603833,0.2721063,-0.30518,-8.4817,-33.973,-0.008998871,
2,0.502,2,0.09410431,401.4336,-0.02712314,0.2882243,-0.30518,-8.4817,-33.973,-0.008998871,
2,0.512,2,0.09438298,401.445,-0.02962459,0.3138764,-0.30518,-8.4817,-33.973,-0.008998871,
2,0.522,2,0.09239676,401.4426,-0.02918574,0.315874,-0.30518,-8.4817,-33.973,-0.008998871,
2,0.532,2,0.09416928,401.4395,-0.02722639,0.2891217,-0.30518,-8.4817,-33.973,-0.008998871,
2,0.542,2,0.09691235,401.4448,-0.02676645,0.2761924,-0.30795,-8.4817,-33.9734,-0.008598328,
2,0.552,2,0.09350517,401.4494,-0.0271926,0.2908139,-0.30795,-8.4817,-33.9734,-0.008598328,
2,0.562,2,0.09311821,401.4426,-0.02679077,0.2877071,-0.30795,-8.4817,-33.9734,-0.008598328,
2,0.572,2,0.09621725,401.436,-0.02879271,0.2992468,-0.30795,-8.4817,-33.9734,-0.008598328,
2,0.582,2,0.0945466,401.4347,-0.02930855,0.3099905,-0.30795,-8.4817,-33.9734,-0.008598328,
2,0.592,2,0.0949991,401.4448,-0.02829336,0.2978277,-0.30795,-8.4817,-33.9734,-0.008598328,
2,0.602,2,0.09720349,401.4516,-0.0264466,0.2720746,-0.30795,-8.4817,-33.9734,-0.008598328,
2,0.612,2,0.09554791,401.415,-0.02734413,0.2861824,-0.30795,-8.4817,-33.9734,-0.008598328,
2,0.622,2,0.09932445,401.3559,-0.02784292,0.2803229,-0.30795,-8.4817,-33.9734,-0.008598328,
2,0.632,2,0.09961594,401.3449,-0.0285199,0.2862985,-0.30795,-8.4817,-33.9734,-0.008598328,
2,0.642,2,0.1014044,401.3317,-0.02789096,0.2750469,-0.30795,-8.4817,-33.9734,-0.008598328,
2,0.652,2,0.1042064,401.3311,-0.02921858,0.2803915,-0.30795,-8.4817,-33.9734,-0.008598328,
2,0.662,2,0.09937377,401.3286,-0.02802439,0.28201,-0.30795,-8.4817,-33.9734,-0.008598328,
2,0.672,2,0.1014952,401.3458,-0.02848135,0.2806178,-0.30795,-8.4817,-33.9734,-0.008598328,
2,0.682,2,0.1009681,401.3412,-0.02889554,0.2861849,-0.30795,-8.4817,-33.9734,-0.008598328,
2,0.692,2,0.1009149,401.335,-0.03025405,0.2997975,-0.30795,-8.4817,-33.9734,-0.008598328,
2,0.702,2,0.1042169,401.315,-0.02870791,0.275463,-0.30795,-8.4817,-33.9734,-0.008598328,
2,0.712,2,0.1024561,401.3248,-0.02969868,0.2898674,-0.30795,-8.4817,-33.9734,-0.008598328,
2,0.722,2,0.1031929,401.3276,-0.02798305,0.2711722,-0.30795,-8.4817,-33.9734,-0.008598328,
2,0.732,2,0.102773,401.3113,-0.02914689,0.2836045,-0.30795,-8.4817,-33.9734,-0.008598328,
2,0.742,2,0.102334,401.327,-0.02896523,0.2830459,-0.30795,-8.4817,-33.9734,-0.008598328,
2,0.752,2,0.1032997,401.326,-0.02899972,0.2807339,-0.30795,-8.4817,-33.9734,-0.008598328,
2,0.762,2,0.1028348,401.3245,-0.02859615,0.2780785,-0.30795,-8.4817,-33.9734,-0.008598328,
2,0.772,2,0.1040565,401.3296,-0.02892919,0.2780143,-0.30795,-8.4817,-33.9734,-0.008598328,
2,0.782,2,0.1046358,401.3268,-0.03077004,0.294068,-0.31198,-8.4817,-33.9739,-0.008098602,
2,0.792,2,0.1016928,401.3094,-0.03054176,0.3003336,-0.31198,-8.4817,-33.9739,-0.008098602,
2,0.802,2,0.1011684,401.3353,-0.03199345,0.3162396,-0.31198,-8.4817,-33.9739,-0.008098602,
2,0.812,2,0.1055097,401.3367,-0.03182592,0.3016397,-0.31198,-8.4817,-33.9739,-0.008098602,
2,0.822,2,0.1071723,401.2918,-0.03129491,0.2920057,-0.31198,-8.4817,-33.9739,-0.008098602,
2,0.832,2,0.1057375,401.2371,-0.0345508,0.3267601,-0.31198,-8.4817,-33.9739,-0.008098602,
2,0.842,2,0.1108543,401.1919,-0.03411203,0.3077195,-0.31198,-8.4817,-33.9739,-0.008098602,
2,0.852,2,0.1101075,401.2574,-0.03285149,0.2983582,-0.31198,-8.4817,-33.9739,-0.008098602,
2,0.862,2,0.1121449,401.2022,-0.03664557,0.3267699,-0.31198,-8.4817,-33.9739,-0.008098602,
2,0.872,2,0.1113776,401.187,-0.03573795,0.3208719,-0.31198,-8.4817,-33.9739,-0.008098602,
2,0.882,2,0.1098792,401.1943,-0.03696428,0.3364082,-0.31198,-8.4817,-33.9739,-0.008098602,
2,0.892,2,0.1126809,401.1968,-0.03365633,0.2986871,-0.31198,-8.4817,-33.9739,-0.008098602,
2,0.902,2,0.110929,401.1861,-0.03307758,0.2981871,-0.31198,-8.4817,-33.9739,-0.008098602,
2,0.912,2,0.1100293,401.1699,-0.0342011,0.3108363,-0.31198,-8.4817,-33.9739,-0.008098602,
2,0.922,2,0.1139205,401.1844,-0.03542115,0.3109286,-0.31198,-8.4817,-33.9739,-0.008098602,
2,0.932,2,0.1121339,401.1911,-0.03377745,0.3012242,-0.31198,-8.4817,-33.9739,-0.008098602,
2,0.942,2,0.1113018,401.1751,-0.03717743,0.3340237,-0.31198,-8.4817,-33.9739,-0.008098602,
2,0.952,2,0.1111431,401.1749,-0.03234978,0.2910641,-0.31198,-8.4817,-33.9739,-0.008098602,
2,0.962,2,0.110043,401.1854,-0.03229076,0.2934376,-0.31198,-8.4817,-33.9739,-0.008098602,
2,0.972,2,0.1131332,401.1856,-0.03507208,0.3100068,-0.31198,-8.4817,-33.9739,-0.008098602,
2,0.982,2,0.1093179,401.1884,-0.03718947,0.3401956,-0.31547,-8.4817,-33.9745,-0.007499695,
2,0.992,2,0.1099389,401.1944,-0.03740068,0.340195,-0.31547,-8.4817,-33.9745,-0.007499695,
2,1.002,2,0.1120138,401.1956,-0.0354594,0.3165629,-0.31547,-8.4817,-33.9745,-0.007499695,
2,1.012,2,0.1116641,401.1859,-0.03338334,0.2989622,-0.31547,-8.4817,-33.9745,-0.007499695,
2,1.022,2,0.1137759,401.1937,-0.03582709,0.3148917,-0.31547,-8.4817,-33.9745,-0.007499695,
2,1.032,2,0.1113417,401.1776,-0.03758304,0.3375469,-0.31547,-8.4817,-33.9745,-0.007499695,
2,1.042,2,0.1088936,401.1913,-0.04401773,0.4042268,-0.31547,-8.4817,-33.9745,-0.007499695,
2,1.052,2,0.1134352,401.1901,-0.03306637,0.2915001,-0.31547,-8.4817,-33.9745,-0.007499695,
2,1.062,2,0.1164694,401.1573,-0.0335803,0.2883186,-0.31547,-8.4817,-33.9745,-0.007499695,
2,1.072,2,0.1155743,401.0776,-0.03778867,0.3269643,-0.31547,-8.4817,-33.9745,-0.007499695,
2,1.082,2,0.1220769,401.0442,-0.03534165,0.2895032,-0.31547,-8.4817,-33.9745,-0.007499695,
2,1.092,2,0.1232527,401.0195,-0.03709204,0.3009429,-0.31547,-8.4817,-33.9745,-0.007499695,
2,1.102,2,0.124243,401.0276,-0.03548952,0.2856461,-0.31547,-8.4817,-33.9745,-0.007499695,
2,1.112,2,0.1232846,401.0248,-0.0346692,0.2812127,-0.31547,-8.4817,-33.9745,-0.007499695,
2,1.122,2,0.1230154,401.0228,-0.03954981,0.3215029,-0.31547,-8.4817,-33.9745,-0.007499695,
2,1.132,2,0.1232198,401.0235,-0.03568235,0.2895828,-0.31547,-8.4817,-33.9745,-0.007499695,
2,1.142,2,0.1250566,401.0098,-0.03622171,0.2896425,-0.31547,-8.4817,-33.9745,-0.007499695,
2,1.152,2,0.1243165,401.0239,-0.03751974,0.3018083,-0.31547,-8.4817,-33.9745,-0.007499695,
2,1.162,2,0.1240937,401.0216,-0.03436842,0.2769553,-0.31547,-8.4817,-33.9745,-0.007499695,
2,1.172,2,0.1244361,401.0056,-0.03711429,0.2982599,-0.31547,-8.4817,-33.9745,-0.007499695,
2,1.182,2,0.1236265,401.0059,-0.03672606,0.2970727,-0.31547,-8.4817,-33.9745,-0.007499695,
2,1.192,2,0.122919,401.0153,-0.03728823,0.303356,-0.3195,-8.4817,-33.9752,-0.006797791,
2,1.202,2,0.1238509,401.0175,-0.03673565,0.296612,-0.3195,-8.4817,-33.9752,-0.006797791,
2,1.212,2,0.1240233,400.9937,-0.03686964,0.2972798,-0.3195,-8.4817,-33.9752,-0.006797791,
2,1.222,2,0.1234938,401.0273,-0.0370188,0.2997625,-0.3195,-8.4817,-33.9752,-0.006797791,
2,1.232,2,0.1241975,401.012,-0.03645634,0.2935352,-0.3195,-8.4817,-33.9752,-0.006797791,
2,1.242,2,0.124854,401.0129,-0.03613471,0.2894157,-0.3195,-8.4817,-33.9752,-0.006797791,
2,1.252,2,0.121393,401.0112,-0.03451833,0.2843518,-0.3195,-8.4817,-33.9752,-0.006797791,
2,1.262,2,0.1236831,401.0252,-0.03980397,0.3218223,-0.3195,-8.4817,-33.9752,-0.006797791,
2,1.272,2,0.1269561,400.9764,-0.03903066,0.3074343,-0.3195,-8.4817,-33.9752,-0.006797791,
2,1.282,2,0.1314308,400.8918,-0.0346981,0.2640028,-0.3195,-8.4817,-33.9752,-0.006797791,
2,1.292,2,0.135014,400.8524,-0.03716723,0.2752843,-0.3195,-8.4817,-33.9752,-0.006797791,
2,1.302,2,0.138019,400.8475,-0.03987576,0.2889149,-0.3195,-8.4817,-33.9752,-0.006797791,
2,1.312,2,0.1368688,400.8432,-0.04193478,0.3063866,-0.3195,-8.4817,-33.9752,-0.006797791,
2,1.322,2,0.1356238,400.8325,-0.04097743,0.3021404,-0.3195,-8.4817,-33.9752,-0.006797791,
2,1.332,2,0.1382378,400.8233,-0.03940447,0.2850485,-0.3195,-8.4817,-33.9752,-0.006797791,
2,1.342,2,0.1375187,400.8134,-0.04037425,0.2935909,-0.3195,-8.4817,-33.9752,-0.006797791,
2,1.352,2,0.1377527,400.8311,-0.04130924,0.2998797,-0.3195,-8.4817,-33.9752,-0.006797791,
2,1.362,2,0.1384988,400.8175,-0.03881745,0.2802729,-0.3195,-8.4817,-33.9752,-0.006797791,
2,1.372,2,0.1353236,400.8288,-0.03945559,0.2915647,-0.3195,-8.4817,-33.9752,-0.006797791,
2,1.382,2,0.1389693,400.8283,-0.0401185,0.288686,-0.3195,-8.4817,-33.9752,-0.006797791,
2,1.392,2,0.13699,400.8346,-0.04091014,0.2986359,-0.3195,-8.4817,-33.9752,-0.006797791,
2,1.402,2,0.1352425,400.817,-0.0425733,0.3147923,-0.3195,-8.4817,-33.9752,-0.006797791,
2,1.412,2,0.1378305,400.8192,-0.04163773,0.3020937,-0.3195,-8.4817,-33.9752,-0.006797791,
2,1.422,2,0.137894,400.8135,-0.0423351,0.3070118,-0.3195,-8.4817,-33.9752,-0.006797791,
2,1.432,2,0.136804,400.8159,-0.04249738,0.3106442,-0.323,-8.4817,-33.976,-0.005996704,
2,1.442,2,0.1367215,400.7801,-0.04118325,0.3012199,-0.323,-8.4817,-33.976,-0.005996704,
2,1.452,2,0.1360741,400.8155,-0.04106389,0.301776,-0.323,-8.4817,-33.976,-0.005996704,
2,1.462,2,0.1371721,400.8063,-0.04134374,0.3014005,-0.323,-8.4817,-33.976,-0.005996704,
2,1.472,2,0.1360644,400.8137,-0.04174168,0.3067788,-0.323,-8.4817,-33.976,-0.005996704,
2,1.482,2,0.1382468,400.8135,-0.0430471,0.3113787,-0.323,-8.4817,-33.976,-0.005996704,
2,1.492,2,0.1389651,400.8236,-0.04246094,0.3055512,-0.323,-8.4817,-33.976,-0.005996704,
2,1.502,2,0.1364294,400.8304,-0.04269416,0.3129397,-0.323,-8.4817,-33.976,-0.005996704,
2,1.512,2,0.142734,400.7661,-0.04403389,0.3085031,-0.323,-8.4817,-33.976,-0.005996704,
2,1.522,2,0.145946,400.6823,-0.04348353,0.2979427,-0.323,-8.4817,-33.976,-0.005996704,
2,1.532,2,0.1466619,400.643,-0.04357053,0.2970814,-0.323,-8.4817,-33.976,-0.005996704,
2,1.542,2,0.1516716,400.6411,-0.0431653,0.2845971,-0.323,-8.4817,-33.976,-0.005996704,
2,1.552,2,0.1512102,400.6376,-0.04632167,0.3063396,-0.323,-8.4817,-33.976,-0.005996704,
2,1.562,2,0.151399,400.6018,-0.04514057,0.2981562,-0.323,-8.4817,-33.976,-0.005996704,
2,1.572,2,0.1517554,400.6372,-0.04421742,0.291373,-0.323,-8.4817,-33.976,-0.005996704,
2,1.582,2,0.1501593,400.6223,-0.04594391,0.3059679,-0.323,-8.4817,-33.976,-0.005996704,
2,1.592,2,0.1506522,400.6164,-0.04657472,0.3091539,-0.323,-8.4817,-33.976,-0.005996704,
2,1.602,2,0.1503404,400.6148,-0.04570979,0.3040419,-0.323,-8.4817,-33.976,-0.005996704,
2,1.612,2,0.1491546,400.6145,-0.04290354,0.2876447,-0.323,-8.4817,-33.976,-0.005996704,
2,1.622,2,0.1520092,400.6263,-0.04561457,0.3000776,-0.323,-8.4817,-33.976,-0.005996704,
2,1.632,2,0.1510481,400.6219,-0.0447463,0.2962387,-0.32705,-8.4817,-33.9768,-0.005199432,
2,1.642,2,0.1515424,400.6119,-0.04364979,0.2880368,-0.32705,-8.4817,-33.9768,-0.005199432,
2,1.652,2,0.151882,400.6039,-0.04276624,0.2815754,-0.32705,-8.4817,-33.9768,-0.005199432,
2,1.662,2,0.1506952,400.6065,-0.04183709,0.2776273,-0.32705,-8.4817,-33.9768,-0.005199432,
2,1.672,2,0.1502004,400.611,-0.04354258,0.2898966,-0.32705,-8.4817,-33.9768,-0.005199432,
2,1.682,2,0.1507792,400.6064,-0.04641864,0.3078584,-0.32705,-8.4817,-33.9768,-0.005199432,
2,1.692,2,0.150267,400.5949,-0.04420995,0.2942094,-0.32705,-8.4817,-33.9768,-0.005199432,
2,1.702,2,0.1539958,400.5754,-0.04460821,0.2896717,-0.32705,-8.4817,-33.9768,-0.005199432,
2,1.712,2,0.1550089,400.5104,-0.04574557,0.2951157,-0.32705,-8.4817,-33.9768,-0.005199432,
2,1.722,2,0.159993,400.4485,-0.04927452,0.3079793,-0.32705,-8.4817,-33.9768,-0.005199432,
2,1.732,2,0.1630953,400.4349,-0.04858073,0.2978671,-0.32705,-8.4817,-33.9768,-0.005199432,
2,1.742,2,0.1634192,400.4298,-0.05185087,0.3172876,-0.32705,-8.4817,-33.9768,-0.005199432,
2,1.752,2,0.1611455,400.421,-0.05069537,0.3145937,-0.32705,-8.4817,-33.9768,-0.005199432,
2,1.762,2,0.1637766,400.4167,-0.05102596,0.3115584,-0.32705,-8.4817,-33.9768,-0.005199432,
2,1.772,2,0.1637524,400.4158,-0.05161927,0.3152277,-0.32705,-8.4817,-33.9768,-0.005199432,
2,1.782,2,0.1641272,400.4183,-0.05398434,0.3289177,-0.32705,-8.4817,-33.9768,-0.005199432,
2,1.792,2,0.1636575,400.4205,-0.05159735,0.3152764,-0.32705,-8.4817,-33.9768,-0.005199432,
2,1.802,2,0.1633225,400.4327,-0.05032891,0.3081566,-0.32705,-8.4817,-33.9768,-0.005199432,
2,1.812,2,0.1635714,400.403,-0.05205349,0.3182309,-0.32705,-8.4817,-33.9768,-0.005199432,
2,1.822,2,0.165808,400.4017,-0.0523542,0.3157519,-0.32705,-8.4817,-33.9768,-0.005199432,
2,1.832,2,0.1634938,400.398,-0.0477633,0.2921414,-0.33027,-8.4817,-33.9776,-0.004398346,
2,1.842,2,0.1634066,400.3971,-0.05179993,0.3170004,-0.33027,-8.4817,-33.9776,-0.004398346,
2,1.852,2,0.1622827,400.4054,-0.05268121,0.3246261,-0.33027,-8.4817,-33.9776,-0.004398346,
2,1.862,2,0.1634736,400.4098,-0.05425317,0.3318773,-0.33027,-8.4817,-33.9776,-0.004398346,
2,1.872,2,0.164836,400.4019,-0.05266415,0.3194942,-0.33027,-8.4817,-33.9776,-0.004398346,
2,1.882,2,0.1619515,400.3996,-0.05123829,0.3163804,-0.33027,-8.4817,-33.9776,-0.004398346,
2,1.892,2,0.1640618,400.3964,-0.04665786,0.284392,-0.33027,-8.4817,-33.9776,-0.004398346,
2,1.902,2,0.1662215,400.3951,-0.04465673,0.2686579,-0.33027,-8.4817,-33.9776,-0.004398346,
2,1.912,2,0.16822,400.352,-0.05172292,0.3074719,-0.33027,-8.4817,-33.9776,-0.004398346,
2,1.922,2,0.1726588,400.2537,-0.04773567,0.2764739,-0.33027,-8.4817,-33.9776,-0.004398346,
2,1.932,2,0.1751397,400.222,-0.05332693,0.3044823,-0.33027,-8.4817,-33.9776,-0.004398346,
2,1.942,2,0.179018,400.2009,-0.05010436,0.2798845,-0.33027,-8.4817,-33.9776,-0.004398346,
2,1.952,2,0.1825131,400.2098,-0.05038269,0.2760497,-0.33027,-8.4817,-33.9776,-0.004398346,
2,1.962,2,0.1802663,400.2,-0.0547136,0.3035153,-0.33027,-8.4817,-33.9776,-0.004398346,
2,1.972,2,0.1795008,400.1964,-0.05617413,0.3129463,-0.33027,-8.4817,-33.9776,-0.004398346,
2,1.982,2,0.1809052,400.204,-0.04915989,0.271744,-0.33027,-8.4817,-33.9776,-0.004398346,
2,1.992,2,0.1781556,400.188,-0.05491858,0.3082618,-0.33027,-8.4817,-33.9776,-0.004398346,
2,2.002,2,0.1798472,400.184,-0.05344928,0.2971927,-0.33027,-8.4817,-33.9776,-0.004398346,
2,2.012,2,0.1790055,400.1926,-0.05252402,0.2934211,-0.33027,-8.4817,-33.9776,-0.004398346,
2,2.022,2,0.1766603,400.175,-0.05420323,0.3068218,-0.33378,-8.4817,-33.9785,-0.003498077,
2,2.032,2,0.1795061,400.1789,-0.05149216,0.2868546,-0.33378,-8.4817,-33.9785,-0.003498077,
2,2.042,2,0.1766598,400.164,-0.05719636,0.3237655,-0.33378,-8.4817,-33.9785,-0.003498077,
2,2.052,2,0.1776902,400.1768,-0.05551352,0.3124174,-0.33378,-8.4817,-33.9785,-0.003498077,
2,2.062,2,0.1795218,400.1727,-0.05337381,0.297311,-0.33378,-8.4817,-33.9785,-0.003498077,
2,2.072,2,0.1777785,400.1598,-0.05076913,0.2855753,-0.33378,-8.4817,-33.9785,-0.003498077,
2,2.082,2,0.1786803,400.1627,-0.05313231,0.2973597,-0.33378,-8.4817,-33.9785,-0.003498077,
2,2.092,2,0.1798096,400.187,-0.05432357,0.3021171,-0.33378,-8.4817,-33.9785,-0.003498077,
2,2.102,2,0.1822045,400.159,-0.05260883,0.288735,-0.33378,-8.4817,-33.9785,-0.003498077,
2,2.112,2,0.1874968,400.0538,-0.05151289,0.2747401,-0.33378,-8.4817,-33.9785,-0.003498077,
2,2.122,2,0.1909997,399.994,-0.05616973,0.2940829,-0.33378,-8.4817,-33.9785,-0.003498077,
2,2.132,2,0.1927488,399.9594,-0.0565296,0.2932813,-0.33378,-8.4817,-33.9785,-0.003498077,
2,2.142,2,0.1964014,399.9648,-0.05458147,0.2779077,-0.33378,-8.4817,-33.9785,-0.003498077,
2,2.152,2,0.1941779,399.9446,-0.05578607,0.2872937,-0.33378,-8.4817,-33.9785,-0.003498077,
2,2.162,2,0.1946943,399.9312,-0.05682494,0.2918675,-0.33378,-8.4817,-33.9785,-0.003498077,
2,2.172,2,0.1962455,399.9518,-0.05422398,0.2763069,-0.33378,-8.4817,-33.9785,-0.003498077,
2,2.182,2,0.1954051,399.9557,-0.05108003,0.2614058,-0.33378,-8.4817,-33.9785,-0.003498077,
2,2.192,2,0.1935632,399.9503,-0.05848439,0.3021462,-0.33378,-8.4817,-33.9785,-0.003498077,
2,2.202,2,0.1923116,399.96,-0.05858022,0.304611,-0.33378,-8.4817,-33.9785,-0.003498077,
2,2.212,2,0.1937585,399.9565,-0.05580553,0.2880159,-0.337,-8.4817,-33.9794,-0.002597809,
2,2.222,2,0.1922242,399.9493,-0.05616073,0.2921627,-0.337,-8.4817,-33.9794,-0.002597809,
2,2.232,2,0.1903676,399.9377,-0.05877597,0.3087498,-0.337,-8.4817,-33.9794,-0.002597809,
2,2.242,2,0.1935974,399.9335,-0.05984208,0.3091058,-0.337,-8.4817,-33.9794,-0.002597809,
2,2.252,2,0.192536,399.9346,-0.05795601,0.3010139,-0.337,-8.4817,-33.9794,-0.002597809,
2,2.262,2,0.1943341,399.9309,-0.05781403,0.2974981,-0.337,-8.4817,-33.9794,-0.002597809,
2,2.272,2,0.1951499,399.9265,-0.0535404,0.2743553,-0.337,-8.4817,-33.9794,-0.002597809,
2,2.282,2,0.191846,399.9438,-0.05949736,0.3101307,-0.337,-8.4817,-33.9794,-0.002597809,
2,2.292,2,0.1956332,399.9106,-0.0617642,0.3157143,-0.337,-8.4817,-33.9794,-0.002597809,
2,2.302,2,0.2014457,399.8446,-0.07340475,0.3643898,-0.337,-8.4817,-33.9794,-0.002597809,
2,2.312,2,0.2044851,399.7839,-0.05765472,0.2819507,-0.337,-8.4817,-33.9794,-0.002597809,
2,2.322,2,0.208035,399.7357,-0.0623188,0.2995592,-0.337,-8.4817,-33.9794,-0.002597809,
2,2.332,2,0.2111776,399.7108,-0.06432438,0.3045985,-0.337,-8.4817,-33.9794,-0.002597809,
2,2.342,2,0.2095716,399.7208,-0.05833839,0.2783698,-0.337,-8.4817,-33.9794,-0.002597809,
2,2.352,2,0.212487,399.715,-0.05562839,0.2617967,-0.337,-8.4817,-33.9794,-0.002597809,
2,2.362,2,0.210882,399.7122,-0.05927669,0.2810893,-0.337,-8.4817,-33.9794,-0.002597809,
2,2.372,2,0.2108031,399.7051,-0.06223092,0.2952087,-0.337,-8.4817,-33.9794,-0.002597809,
2,2.382,2,0.2088236,399.6994,-0.06107706,0.2924816,-0.337,-8.4817,-33.9794,-0.002597809,
2,2.392,2,0.2093053,399.7107,-0.06221461,0.2972433,-0.337,-8.4817,-33.9794,-0.002597809,
2,2.402,2,0.2113479,399.6934,-0.05966396,0.2823022,-0.34023,-8.4817,-33.9804,-0.001598358,
2,2.412,2,0.2106167,399.6959,-0.06446346,0.30607,-0.34023,-8.4817,-33.9804,-0.001598358,
2,2.422,2,0.2096571,399.6918,-0.06459304,0.3080889,-0.34023,-8.4817,-33.9804,-0.001598358,
2,2.432,2,0.2090536,399.6989,-0.06048647,0.2893348,-0.34023,-8.4817,-33.9804,-0.001598358,
2,2.442,2,0.2101391,399.7,-0.05851373,0.2784523,-0.34023,-8.4817,-33.9804,-0.001598358,
2,2.452,2,0.2080865,399.6936,-0.06165906,0.2963145,-0.34023,-8.4817,-33.9804,-0.001598358,
2,2.462,2,0.2090801,399.6723,-0.05738032,0.2744419,-0.34023,-8.4817,-33.9804,-0.001598358,
2,2.472,2,0.2102801,399.6808,-0.05929034,0.2819588,-0.34023,-8.4817,-33.9804,-0.001598358,
2,2.482,2,0.2126158,399.6795,-0.06031958,0.2837023,-0.34023,-8.4817,-33.9804,-0.001598358,
2,2.492,2,0.2164042,399.6282,-0.06191243,0.2860962,-0.34023,-8.4817,-33.9804,-0.001598358,
2,2.502,2,0.2180779,399.5451,-0.06552491,0.3004657,-0.34023,-8.4817,-33.9804,-0.001598358,
2,2.512,2,0.2233854,399.5004,-0.06070698,0.2717589,-0.34023,-8.4817,-33.9804,-0.001598358,
2,2.522,2,0.2255559,399.4612,-0.05967352,0.264562,-0.34023,-8.4817,-33.9804,-0.001598358,
2,2.532,2,0.2244952,399.4577,-0.05748335,0.256056,-0.34023,-8.4817,-33.9804,-0.001598358,
2,2.542,2,0.2271857,399.4564,-0.05993256,0.2638043,-0.34023,-8.4817,-33.9804,-0.001598358,
2,2.552,2,0.22383,399.4589,-0.06202949,0.2771277,-0.34023,-8.4817,-33.9804,-0.001598358,
2,2.562,2,0.2245157,399.462,-0.06648201,0.296113,-0.34023,-8.4817,-33.9804,-0.001598358,
2,2.572,2,0.2250448,399.4584,-0.0653102,0.2902098,-0.34023,-8.4817,-33.9804,-0.001598358,
2,2.582,2,0.2261405,399.4434,-0.06248911,0.2763287,-0.34023,-8.4817,-33.9804,-0.001598358,
2,2.592,2,0.2237266,399.4467,-0.06656247,0.297517,-0.34023,-8.4817,-33.9804,-0.001598358,
2,2.602,2,0.2221532,399.4481,-0.06667434,0.3001277,-0.34023,-8.4817,-33.9804,-0.001598358,
2,2.612,2,0.2212291,399.4369,-0.07359055,0.3326441,-0.34023,-8.4817,-33.9804,-0.001598358,
2,2.622,2,0.2258958,399.427,-0.06539244,0.2894805,-0.34023,-8.4817,-33.9804,-0.001598358,
2,2.632,2,0.2243853,399.4088,-0.06791239,0.3026597,-0.34348,-8.4817,-33.9813,-0.0006980896,
2,2.642,2,0.2231904,399.3986,-0.06916604,0.309897,-0.34348,-8.4817,-33.9813,-0.0006980896,
2,2.652,2,0.2231601,399.4189,-0.06629344,0.2970667,-0.34348,-8.4817,-33.9813,-0.0006980896,
2,2.662,2,0.2241986,399.4143,-0.06633263,0.2958654,-0.34348,-8.4817,-33.9813,-0.0006980896,
2,2.672,2,0.22146,399.4169,-0.08314948,0.3754604,-0.34348,-8.4817,-33.9813,-0.0006980896,
2,2.682,2,0.2263931,399.4275,-0.06248505,0.2760025,-0.34348,-8.4817,-33.9813,-0.0006980896,
2,2.692,2,0.2225269,399.4261,-0.06825711,0.3067364,-0.34348,-8.4817,-33.9813,-0.0006980896,
2,2.702,2,0.2251288,399.4199,-0.06669366,0.2962468,-0.34348,-8.4817,-33.9813,-0.0006980896,
2,2.712,2,0.2284893,399.3796,-0.06675993,0.2921797,-0.34348,-8.4817,-33.9813,-0.0006980896,
2,2.722,2,0.2336153,399.291,-0.06636038,0.2840584,-0.34348,-8.4817,-33.9813,-0.0006980896,
2,2.732,2,0.2369639,399.2459,-0.06645181,0.28043,-0.34348,-8.4817,-33.9813,-0.0006980896,
2,2.742,2,0.2406265,399.2249,-0.06638362,0.2758782,-0.34348,-8.4817,-33.9813,-0.0006980896,
2,2.752,2,0.2403935,399.2301,-0.07266026,0.3022555,-0.34348,-8.4817,-33.9813,-0.0006980896,
2,2.762,2,0.2387161,399.1809,-0.07095482,0.2972352,-0.34348,-8.4817,-33.9813,-0.0006980896,
2,2.772,2,0.2388142,399.1941,-0.06838754,0.2863629,-0.34348,-8.4817,-33.9813,-0.0006980896,
2,2.782,2,0.2382851,399.1791,-0.07099855,0.2979563,-0.34348,-8.4817,-33.9813,-0.0006980896,
2,2.792,2,0.2397681,399.1628,-0.0688322,0.2870782,-0.34348,-8.4817,-33.9813,-0.0006980896,
2,2.802,2,0.2401686,399.1776,-0.06343789,0.264139,-0.34348,-8.4817,-33.9813,-0.0006980896,
2,2.812,2,0.2380693,399.1827,-0.06742759,0.2832267,-0.34348,-8.4817,-33.9813,-0.0006980896,
2,2.822,2,0.2388391,399.1677,-0.06904463,0.2890843,-0.34348,-8.4817,-33.9813,-0.0006980896,
2,2.832,2,0.238533,399.1701,-0.06561632,0.2750828,-0.34348,-8.4817,-33.9813,-0.0006980896,
2,2.842,2,0.2409114,399.1636,-0.0648924,0.2693621,-0.34723,-8.4817,-33.9822,0.000202179,
2,2.852,2,0.238555,399.1591,-0.06859533,0.2875452,-0.34723,-8.4817,-33.9822,0.000202179,
2,2.862,2,0.2359459,399.1611,-0.06933762,0.2938709,-0.34723,-8.4817,-33.9822,0.000202179,
2,2.872,2,0.2394537,399.1416,-0.06817511,0.284711,-0.34723,-8.4817,-33.9822,0.000202179,
2,2.882,2,0.2381326,399.1534,-0.06941776,0.2915089,-0.34723,-8.4817,-33.9822,0.000202179,
2,2.892,2,0.2381589,399.1349,-0.06712541,0.2818513,-0.34723,-8.4817,-33.9822,0.000202179,
2,2.902,2,0.2406487,399.1384,-0.06514058,0.2706874,-0.34723,-8.4817,-33.9822,0.000202179,
2,2.912,2,0.242057,399.1343,-0.06929486,0.286275,-0.34723,-8.4817,-33.9822,0.000202179,
2,2.922,2,0.2468875,399.0822,-0.07101071,0.2876237,-0.34723,-8.4817,-33.9822,0.000202179,
2,2.932,2,0.2491893,398.9907,-0.06996954,0.2807887,-0.34723,-8.4817,-33.9822,0.000202179,
2,2.942,2,0.2529132,398.9322,-0.0752334,0.2974673,-0.34723,-8.4817,-33.9822,0.000202179,
2,2.952,2,0.2563213,398.9075,-0.0668768,0.26091,-0.34723,-8.4817,-33.9822,0.000202179,
2,2.962,2,0.2582064,398.8987,-0.06610762,0.2560262,-0.34723,-8.4817,-33.9822,0.000202179,
2,2.972,2,0.254164,398.8869,-0.0668687,0.2630928,-0.34723,-8.4817,-33.9822,0.000202179,
2,2.982,2,0.2572159,398.8724,-0.06699858,0.260476,-0.34723,-8.4817,-33.9822,0.000202179,
2,2.992,2,0.2544917,398.8635,-0.06524173,0.2563609,-0.34723,-8.4817,-33.9822,0.000202179,
2,3.002,2,0.255346,398.8461,-0.06627761,0.25956,-0.34723,-8.4817,-33.9822,0.000202179,
2,3.012,2,0.2565385,398.8509,-0.0656352,0.2558493,-0.34723,-8.4817,-33.9822,0.000202179,
2,3.022,2,0.2563305,398.8379,-0.06819562,0.2660456,-0.34723,-8.4817,-33.9822,0.000202179,
2,3.032,2,0.2552209,398.835,-0.07035246,0.2756532,-0.34723,-8.4817,-33.9822,0.000202179,
2,3.042,2,0.2565973,398.8221,-0.0740964,0.2887654,-0.34723,-8.4817,-33.9822,0.000202179,
2,3.052,2,0.2529976,398.8016,-0.07265069,0.2871596,-0.35078,-8.4817,-33.9832,0.00120163,
2,3.062,2,0.2568938,398.827,-0.07773107,0.3025805,-0.35078,-8.4817,-33.9832,0.00120163,
2,3.072,2,0.2545496,398.8179,-0.07128003,0.2800241,-0.35078,-8.4817,-33.9832,0.00120163,
2,3.082,2,0.255402,398.7996,-0.06960872,0.2725457,-0.35078,-8.4817,-33.9832,0.00120163,
2,3.092,2,0.2577067,398.8036,-0.07029243,0.2727613,-0.35078,-8.4817,-33.9832,0.00120163,
2,3.102,2,0.2546079,398.7844,-0.06804858,0.2672682,-0.35078,-8.4817,-33.9832,0.00120163,
2,3.112,2,0.2538893,398.821,-0.06958539,0.2740777,-0.35078,-8.4817,-33.9832,0.00120163,
2,3.122,2,0.2588362,398.7812,-0.06952029,0.2685879,-0.35078,-8.4817,-33.9832,0.00120163,
2,3.132,2,0.2599894,398.7162,-0.07232462,0.278183,-0.35078,-8.4817,-33.9832,0.00120163,
2,3.142,2,0.263496,398.6334,-0.07332893,0.2782924,-0.35078,-8.4817,-33.9832,0.00120163,
2,3.152,2,0.2682578,398.5641,-0.07317169,0.2727663,-0.35078,-8.4817,-33.9832,0.00120163,
2,3.162,2,0.2712749,398.5497,-0.07044945,0.2596976,-0.35078,-8.4817,-33.9832,0.00120163,
2,3.172,2,0.2698712,398.5392,-0.06852451,0.2539156,-0.35078,-8.4817,-33.9832,0.00120163,
2,3.182,2,0.2708944,398.4971,-0.06918816,0.2554063,-0.35078,-8.4817,-33.9832,0.00120163,
2,3.192,2,0.2714125,398.4889,-0.07184181,0.2646961,-0.35078,-8.4817,-33.9832,0.00120163,
2,3.202,2,0.269369,398.4836,-0.07325418,0.2719474,-0.35078,-8.4817,-33.9832,0.00120163,
2,3.212,2,0.2685104,398.4786,-0.07046834,0.2624418,-0.35078,-8.4817,-33.9832,0.00120163,
2,3.222,2,0.271179,398.4953,-0.07143103,0.2634091,-0.35078,-8.4817,-33.9832,0.00120163,
2,3.232,2,0.2671674,398.4507,-0.06944915,0.2599462,-0.35078,-8.4817,-33.9832,0.00120163,
2,3.242,2,0.2678453,398.4625,-0.07332485,0.2737582,-0.35078,-8.4817,-33.9832,0.00120163,
2,3.252,2,0.268216,398.4472,-0.07563812,0.2820045,-0.35078,-8.4817,-33.9832,0.00120163,
2,3.262,2,0.2674754,398.4335,-0.07167906,0.2679837,-0.35078,-8.4817,-33.9832,0.00120163,
2,3.272,2,0.2681064,398.4283,-0.07527731,0.280774,-0.35078,-8.4817,-33.9832,0.00120163,
2,3.282,2,0.2686009,398.4265,-0.0768849,0.2862422,-0.35423,-8.4817,-33.9842,0.00220108,
2,3.292,2,0.2625462,398.4297,-0.07859117,0.2993422,-0.35423,-8.4817,-33.9842,0.00220108,
2,3.302,2,0.2682636,398.4175,-0.07940382,0.2959918,-0.35423,-8.4817,-33.9842,0.00220108,
2,3.312,2,0.2653095,398.4066,-0.09364964,0.3529826,-0.35423,-8.4817,-33.9842,0.00220108,
2,3.322,2,0.2660493,398.3987,-0.07616588,0.2862849,-0.35423,-8.4817,-33.9842,0.00220108,
2,3.332,2,0.2658946,398.4026,-0.07717333,0.2902403,-0.35423,-8.4817,-33.9842,0.00220108,
2,3.342,2,0.265937,398.3983,-0.08004619,0.3009968,-0.35423,-8.4817,-33.9842,0.00220108,
2,3.352,2,0.2658435,398.3674,-0.08056544,0.3030559,-0.35423,-8.4817,-33.9842,0.00220108,
2,3.362,2,0.2727803,398.3672,-0.07881921,0.2889476,-0.35423,-8.4817,-33.9842,0.00220108,
2,3.372,2,0.2738349,398.2996,-0.07371076,0.2691796,-0.35423,-8.4817,-33.9842,0.00220108,
2,3.382,2,0.2805363,398.2147,-0.07771582,0.2770259,-0.35423,-8.4817,-33.9842,0.00220108,
2,3.392,2,0.2814358,398.1544,-0.07689118,0.2732104,-0.35423,-8.4817,-33.9842,0.00220108,
2,3.402,2,0.2831801,398.1194,-0.07530645,0.2659312,-0.35423,-8.4817,-33.9842,0.00220108,
2,3.412,2,0.2860789,398.0998,-0.08173598,0.2857113,-0.35423,-8.4817,-33.9842,0.00220108,
2,3.422,2,0.2835421,398.0904,-0.081995,0.289181,-0.35423,-8.4817,-33.9842,0.00220108,
2,3.432,2,0.2811661,398.086,-0.09557588,0.3399268,-0.35423,-8.4817,-33.9842,0.00220108,
2,3.442,2,0.2862309,398.0646,-0.07678169,0.2682509,-0.35423,-8.4817,-33.9842,0.00220108,
2,3.452,2,0.2839647,398.043,-0.08103464,0.2853687,-0.35423,-8.4817,-33.9842,0.00220108,
2,3.462,2,0.2811398,398.04,-0.08044691,0.2861456,-0.35423,-8.4817,-33.9842,0.00220108,
2,3.472,2,0.2843348,398.042,-0.08414208,0.295926,-0.35423,-8.4817,-33.9842,0.00220108,
2,3.482,2,0.2829213,398.0209,-0.07843649,0.2772379,-0.35423,-8.4817,-33.9842,0.00220108,
2,3.492,2,0.2854048,398.0183,-0.07600641,0.2663109,-0.35775,-8.4817,-33.9853,0.003299713,
2,3.502,2,0.2805457,398.0115,-0.08320493,0.2965825,-0.35775,-8.4817,-33.9853,0.003299713,
2,3.512,2,0.2797195,398.0083,-0.08353432,0.298636,-0.35775,-8.4817,-33.9853,0.003299713,
2,3.522,2,0.2837513,397.9987,-0.0726602,0.25607,-0.35775,-8.4817,-33.9853,0.003299713,
2,3.532,2,0.2812947,397.9798,-0.07614514,0.2706952,-0.35775,-8.4817,-33.9853,0.003299713,
2,3.542,2,0.2843537,397.9806,-0.0773795,0.2721241,-0.35775,-8.4817,-33.9853,0.003299713,
2,3.552,2,0.2818686,397.9777,-0.07985474,0.2833048,-0.35775,-8.4817,-33.9853,0.003299713,
2,3.562,2,0.2800836,397.9697,-0.08044884,0.2872315,-0.35775,-8.4817,-33.9853,0.003299713,
2,3.572,2,0.2865158,397.9515,-0.08075592,0.281855,-0.35775,-8.4817,-33.9853,0.003299713,
2,3.582,2,0.2901353,397.8766,-0.0822671,0.2835474,-0.35775,-8.4817,-33.9853,0.003299713,
2,3.592,2,0.2913401,397.7589,-0.08379947,0.2876345,-0.35775,-8.4817,-33.9853,0.003299713,
2,3.602,2,0.2989734,397.711,-0.08510997,0.284674,-0.35775,-8.4817,-33.9853,0.003299713,
2,3.612,2,0.3003143,397.6882,-0.08383489,0.2791572,-0.35775,-8.4817,-33.9853,0.003299713,
2,3.622,2,0.3020799,397.6677,-0.07838353,0.2594795,-0.35775,-8.4817,-33.9853,0.003299713,
2,3.632,2,0.2997007,397.658,-0.07844272,0.2617369,-0.35775,-8.4817,-33.9853,0.003299713,
2,3.642,2,0.3007459,397.6322,-0.07891202,0.2623877,-0.35775,-8.4817,-33.9853,0.003299713,
2,3.652,2,0.2984194,397.6263,-0.08201548,0.2748329,-0.35775,-8.4817,-33.9853,0.003299713,
2,3.662,2,0.2988969,397.6144,-0.07943972,0.2657764,-0.35775,-8.4817,-33.9853,0.003299713,
2,3.672,2,0.2973675,397.6039,-0.08528723,0.2868075,-0.35775,-8.4817,-33.9853,0.003299713,
2,3.682,2,0.2997304,397.6002,-0.08701691,0.2903172,-0.35775,-8.4817,-33.9853,0.003299713,
2,3.692,2,0.2967031,397.5757,-0.08831793,0.2976644,-0.35775,-8.4817,-33.9853,0.003299713,
2,3.702,2,0.2969554,397.5912,-0.08598714,0.2895625,-0.35775,-8.4817,-33.9853,0.003299713,
2,3.712,2,0.2969926,397.5791,-0.07790168,0.2623017,-0.35775,-8.4817,-33.9853,0.003299713,
2,3.722,2,0.2965367,397.5729,-0.08014406,0.2702669,-0.35775,-8.4817,-33.9853,0.003299713,
2,3.732,2,0.295724,397.5645,-0.09318247,0.3150995,-0.36178,-8.4817,-33.9864,0.004402161,
2,3.742,2,0.2953157,397.5582,-0.09481809,0.3210737,-0.36178,-8.4817,-33.9864,0.004402161,
2,3.752,2,0.2951121,397.5426,-0.0841959,0.2853014,-0.36178,-8.4817,-33.9864,0.004402161,
2,3.762,2,0.2974143,397.5411,-0.08509397,0.2861125,-0.36178,-8.4817,-33.9864,0.004402161,
2,3.772,2,0.2964574,397.5381,-0.08651879,0.2918422,-0.36178,-8.4817,-33.9864,0.004402161,
2,3.782,2,0.2998128,397.5069,-0.08516128,0.2840482,-0.36178,-8.4817,-33.9864,0.004402161,
2,3.792,2,0.303542,397.428,-0.08747519,0.2881815,-0.36178,-8.4817,-33.9864,0.004402161,
2,3.802,2,0.3081182,397.3188,-0.08623087,0.279863,-0.36178,-8.4817,-33.9864,0.004402161,
2,3.812,2,0.3149324,397.2457,-0.08851629,0.2810644,-0.36178,-8.4817,-33.9864,0.004402161,
2,3.822,2,0.3158434,397.2693,-0.08968626,0.283958,-0.36178,-8.4817,-33.9864,0.004402161,
2,3.832,2,0.3132646,397.195,-0.09072063,0.2895975,-0.36178,-8.4817,-33.9864,0.004402161,
2,3.842,2,0.3153838,397.1913,-0.09020463,0.2860154,-0.36178,-8.4817,-33.9864,0.004402161,
2,3.852,2,0.3147577,397.1599,-0.08843918,0.2809755,-0.36178,-8.4817,-33.9864,0.004402161,
2,3.862,2,0.3122244,397.1505,-0.09007109,0.2884819,-0.36178,-8.4817,-33.9864,0.004402161,
2,3.872,2,0.3121574,397.1417,-0.08909938,0.285431,-0.36178,-8.4817,-33.9864,0.004402161,
2,3.882,2,0.3132604,397.1229,-0.08599381,0.2745123,-0.36178,-8.4817,-33.9864,0.004402161,
2,3.892,2,0.311557,397.1234,-0.08831139,0.2834518,-0.36178,-8.4817,-33.9864,0.004402161,
2,3.902,2,0.31082,397.1265,-0.0862779,0.2775815,-0.36178,-8.4817,-33.9864,0.004402161,
2,3.912,2,0.3108582,397.1018,-0.08623868,0.2774213,-0.36178,-8.4817,-33.9864,0.004402161,
2,3.922,2,0.3135029,397.0995,-0.08652798,0.2760038,-0.36178,-8.4817,-33.9864,0.004402161,
2,3.932,2,0.3128879,397.0969,-0.08753672,0.2797702,-0.36178,-8.4817,-33.9864,0.004402161,
2,3.942,2,0.3120832,397.1236,-0.0864765,0.2770944,-0.36527,-8.4817,-33.9876,0.005599976,
2,3.952,2,0.3098181,397.0843,-0.08724699,0.2816071,-0.36527,-8.4817,-33.9876,0.005599976,
2,3.962,2,0.3107868,397.0751,-0.08503543,0.2736134,-0.36527,-8.4817,-33.9876,0.005599976,
2,3.972,2,0.311357,397.0762,-0.08416118,0.2703045,-0.36527,-8.4817,-33.9876,0.005599976,
2,3.982,2,0.3098378,397.075,-0.0859885,0.2775275,-0.36527,-8.4817,-33.9876,0.005599976,
2,3.992,2,0.3102595,397.0651,-0.08645348,0.2786489,-0.36527,-8.4817,-33.9876,0.005599976,
2,4.002,2,0.3106762,397.0568,-0.08484609,0.2731014,-0.36527,-8.4817,-33.9876,0.005599976,
2,4.012,2,0.3110655,397.0651,-0.08436155,0.2712019,-0.36527,-8.4817,-33.9876,0.005599976,
2,4.022,2,0.317562,397.0327,-0.08349551,0.2629266,-0.36527,-8.4817,-33.9876,0.005599976,
2,4.032,2,0.3220313,396.9404,-0.08668164,0.2691715,-0.36527,-8.4817,-33.9876,0.005599976,
2,4.042,2,0.323856,396.8382,-0.08869266,0.2738645,-0.36527,-8.4817,-33.9876,0.005599976,
2,4.052,2,0.3278737,396.7832,-0.08925025,0.2722092,-0.36527,-8.4817,-33.9876,0.005599976,
2,4.062,2,0.3313856,396.7473,-0.08983484,0.2710886,-0.36527,-8.4817,-33.9876,0.005599976,
2,4.072,2,0.3310288,396.7401,-0.08758882,0.2645957,-0.36527,-8.4817,-33.9876,0.005599976,
2,4.082,2,0.3294836,396.7161,-0.08762413,0.2659438,-0.36527,-8.4817,-33.9876,0.005599976,
2,4.092,2,0.3307253,396.6948,-0.08848546,0.2675498,-0.36527,-8.4817,-33.9876,0.005599976,
2,4.102,2,0.3311136,396.6882,-0.08961626,0.2706511,-0.36527,-8.4817,-33.9876,0.005599976,
2,4.112,2,0.3284465,396.683,-0.09092813,0.276843,-0.36527,-8.4817,-33.9876,0.005599976,
2,4.122,2,0.3311372,396.6665,-0.08909884,0.2690693,-0.36527,-8.4817,-33.9876,0.005599976,
2,4.132,2,0.3286225,396.6614,-0.08866017,0.2697933,-0.36527,-8.4817,-33.9876,0.005599976,
2,4.142,2,0.3275035,396.6619,-0.09017012,0.2753257,-0.36527,-8.4817,-33.9876,0.005599976,
2,4.152,2,0.3282441,396.6371,-0.08876475,0.270423,-0.3693,-8.4817,-33.9887,0.006702423,
2,4.162,2,0.3286015,396.644,-0.09086066,0.2765071,-0.3693,-8.4817,-33.9887,0.006702423,
2,4.172,2,0.328615,396.6348,-0.08859414,0.2695986,-0.3693,-8.4817,-33.9887,0.006702423,
2,4.182,2,0.3286881,396.6024,-0.0886979,0.2698543,-0.3693,-8.4817,-33.9887,0.006702423,
2,4.192,2,0.3260512,396.6334,-0.09070118,0.2781808,-0.3693,-8.4817,-33.9887,0.006702423,
2,4.202,2,0.3299213,396.6184,-0.09010565,0.2731126,-0.3693,-8.4817,-33.9887,0.006702423,
2,4.212,2,0.3280895,396.6094,-0.09035839,0.2754077,-0.3693,-8.4817,-33.9887,0.006702423,
2,4.222,2,0.3287202,396.6036,-0.09146316,0.2782401,-0.3693,-8.4817,-33.9887,0.006702423,
2,4.232,2,0.3332753,396.5462,-0.0914361,0.274356,-0.3693,-8.4817,-33.9887,0.006702423,
2,4.242,2,0.3364667,396.4543,-0.09212282,0.2737948,-0.3693,-8.4817,-33.9887,0.006702423,
2,4.252,2,0.3396506,396.3756,-0.09456234,0.2784106,-0.3693,-8.4817,-33.9887,0.006702423,
2,4.262,2,0.3457881,396.3182,-0.09238128,0.2671615,-0.3693,-8.4817,-33.9887,0.006702423,
2,4.272,2,0.3448328,396.2877,-0.09281047,0.2691463,-0.3693,-8.4817,-33.9887,0.006702423,
2,4.282,2,0.3458501,396.2691,-0.09396565,0.2716947,-0.3693,-8.4817,-33.9887,0.006702423,
2,4.292,2,0.3487456,396.2477,-0.0945392,0.2710836,-0.3693,-8.4817,-33.9887,0.006702423,
2,4.302,2,0.3459171,396.2483,-0.09348576,0.2702548,-0.3693,-8.4817,-33.9887,0.006702423,
2,4.312,2,0.3460608,396.2222,-0.09327926,0.2695459,-0.3693,-8.4817,-33.9887,0.006702423,
2,4.322,2,0.3442647,396.211,-0.093748,0.2723137,-0.3693,-8.4817,-33.9887,0.006702423,
2,4.332,2,0.3461218,396.2051,-0.09253582,0.2673505,-0.3693,-8.4817,-33.9887,0.006702423,
2,4.342,2,0.3437242,396.1952,-0.09467869,0.2754496,-0.3693,-8.4817,-33.9887,0.006702423,
2,4.352,2,0.3428193,396.1788,-0.09485489,0.2766907,-0.3693,-8.4817,-33.9887,0.006702423,
2,4.362,2,0.3428176,396.1969,-0.09340164,0.2724529,-0.3693,-8.4817,-33.9887,0.006702423,
2,4.372,2,0.3455463,396.1711,-0.09305656,0.2693027,-0.3693,-8.4817,-33.9887,0.006702423,
2,4.382,2,0.3415165,396.1622,-0.09441509,0.2764584,-0.3693,-8.4817,-33.9887,0.006702423,
2,4.392,2,0.3446654,396.168,-0.09659398,0.2802544,-0.3728,-8.4817,-33.9899,0.007900238,
