Repository: jacquesNIT/Polymer-Scratching

Files Structure:

<material>_<maximum_load>_<load_rate>_<sample_number>_<try_number>

- sample_number (s1, s2, ...) is used to indicate another iteration of the same test.
- try_number (1, 2, ...) simply indicates that precedent tests failed, it does not matter.

Scratch Process:

All scratchs were performed using the Rockwell indenter with the "Scratch.Rx" model in MFT. 
All tests have at a length of 2mm and a progressive load.

The same results are also accessible on the scratch pc of the lab, in the "jacques/second_batch" folder.
The "Additionnal_Batch" folder contains unverified results that were used to test the machine, it is advised not to use those.

General Notes:

File: Lab results/Main_Batch/PMMAXT/10N/PMMAXT_10N_s2_2.csv (part 4 of 26)
Recipe, UpperSample, LowerSample, OtherInfo, Averaging, LogFrequency, Type, Radius,TestDate, Operator, Customer, RefStd, Temperature, RH, Liquid, LastCalibDate, LCFz, LCFx, Tip, OtherData, samplevs
scratch only.Rx,,,,10,1000,Scratch,1,9/4/2026 11:41:54 AM,,,ASTM/ISO,,,N/A,N/A,,,,Linear: 0.1 to 10;5;2;1.010101,0.3,
Step, Timestamp, RecipeStep, DAQ.Fz (N),DAQ.CAP (um),DAQ.Fx (N),DAQ.COF (),XYZ.X Position (mm),XYZ.Y Position (mm),XYZ.Z Position (mm),XYZ.Z Depth (mm),
2,13.562,2,1.136019,383.3145,-0.3481137,0.3064329,-0.52435,-8.4817,-34.037,0.05500031,
2,13.572,2,1.1396,383.3181,-0.3456284,0.3032892,-0.52435,-8.4817,-34.037,0.05500031,
2,13.582,2,1.1379,383.3054,-0.3440061,0.3023166,-0.52435,-8.4817,-34.037,0.05500031,
2,13.592,2,1.139175,383.3124,-0.3460852,0.3038033,-0.52435,-8.4817,-34.037,0.05500031,
2,13.602,2,1.137768,383.3105,-0.3486875,0.3064662,-0.52435,-8.4817,-34.037,0.05500031,
2,13.612,2,1.137095,383.3075,-0.3463546,0.3045961,-0.52435,-8.4817,-34.037,0.05500031,
2,13.622,2,1.137897,383.2967,-0.3483096,0.3060993,-0.52435,-8.4817,-34.037,0.05500031,
2,13.632,2,1.135085,383.3023,-0.3480783,0.3066539,-0.5284,-8.4817,-34.038,0.05599976,
2,13.642,2,1.136474,383.3027,-0.3456856,0.3041737,-0.5284,-8.4817,-34.038,0.05599976,
2,13.652,2,1.136642,383.296,-0.3465828,0.3049183,-0.5284,-8.4817,-34.038,0.05599976,
2,13.662,2,1.133618,383.2948,-0.3482055,0.3071629,-0.5284,-8.4817,-34.038,0.05599976,
2,13.672,2,1.136424,383.2872,-0.3486437,0.3067902,-0.5284,-8.4817,-34.038,0.05599976,
2,13.682,2,1.134651,383.3075,-0.3523409,0.310528,-0.5284,-8.4817,-34.038,0.05599976,
2,13.692,2,1.135777,383.3041,-0.3489024,0.3071927,-0.5284,-8.4817,-34.038,0.05599976,
2,13.702,2,1.138581,383.277,-0.3447828,0.302818,-0.5284,-8.4817,-34.038,0.05599976,
2,13.712,2,1.137155,383.273,-0.3458281,0.3041168,-0.5284,-8.4817,-34.038,0.05599976,
2,13.722,2,1.144496,383.2542,-0.3480971,0.3041489,-0.5284,-8.4817,-34.038,0.05599976,
2,13.732,2,1.150402,383.2228,-0.3487137,0.3031234,-0.5284,-8.4817,-34.038,0.05599976,
2,13.742,2,1.156348,383.1998,-0.350574,0.3031736,-0.5284,-8.4817,-34.038,0.05599976,
2,13.752,2,1.157765,383.1877,-0.3509167,0.3030983,-0.5284,-8.4817,-34.038,0.05599976,
2,13.762,2,1.15891,383.1761,-0.3496227,0.3016825,-0.5284,-8.4817,-34.038,0.05599976,
2,13.772,2,1.159747,383.1927,-0.3504613,0.3021879,-0.5284,-8.4817,-34.038,0.05599976,
2,13.782,2,1.159005,383.1841,-0.3488001,0.3009479,-0.5284,-8.4817,-34.038,0.05599976,
2,13.792,2,1.157076,383.1592,-0.3470425,0.2999306,-0.5284,-8.4817,-34.038,0.05599976,
2,13.802,2,1.158251,383.1693,-0.3485774,0.3009516,-0.5284,-8.4817,-34.038,0.05599976,
2,13.812,2,1.157781,383.1613,-0.3476248,0.300251,-0.5284,-8.4817,-34.038,0.05599976,
2,13.822,2,1.157761,383.164,-0.3470045,0.2997204,-0.5284,-8.4817,-34.038,0.05599976,
2,13.832,2,1.15657,383.1564,-0.3490625,0.3018083,-0.5284,-8.4817,-34.038,0.05599976,
2,13.842,2,1.155668,383.1582,-0.3485458,0.3015969,-0.5319,-8.4817,-34.039,0.05700302,
2,13.852,2,1.155268,383.1481,-0.3502662,0.3031905,-0.5319,-8.4817,-34.039,0.05700302,
2,13.862,2,1.158012,383.1472,-0.349046,0.3014183,-0.5319,-8.4817,-34.039,0.05700302,
2,13.872,2,1.156278,383.1458,-0.3524451,0.3048101,-0.5319,-8.4817,-34.039,0.05700302,
2,13.882,2,1.156624,383.1504,-0.3528641,0.3050811,-0.5319,-8.4817,-34.039,0.05700302,
2,13.892,2,1.156145,383.1498,-0.3497941,0.3025521,-0.5319,-8.4817,-34.039,0.05700302,
2,13.902,2,1.154544,383.1446,-0.3510168,0.3040307,-0.5319,-8.4817,-34.039,0.05700302,
2,13.912,2,1.156126,383.1425,-0.353548,0.3058041,-0.5319,-8.4817,-34.039,0.05700302,
2,13.922,2,1.158405,383.1258,-0.3531339,0.3048448,-0.5319,-8.4817,-34.039,0.05700302,
2,13.932,2,1.164026,383.0687,-0.3533205,0.3035332,-0.5319,-8.4817,-34.039,0.05700302,
2,13.942,2,1.169175,383.0557,-0.3539099,0.3027006,-0.5319,-8.4817,-34.039,0.05700302,
2,13.952,2,1.172812,383.0361,-0.3547245,0.3024564,-0.5319,-8.4817,-34.039,0.05700302,
2,13.962,2,1.176586,383.0324,-0.3564585,0.30296,-0.5319,-8.4817,-34.039,0.05700302,
2,13.972,2,1.176542,383.0254,-0.3627099,0.3082848,-0.5319,-8.4817,-34.039,0.05700302,
2,13.982,2,1.174391,383.0214,-0.3610762,0.3074584,-0.5319,-8.4817,-34.039,0.05700302,
2,13.992,2,1.174261,383.019,-0.3576421,0.3045678,-0.5319,-8.4817,-34.039,0.05700302,
2,14.002,2,1.17445,383.028,-0.3565603,0.3035976,-0.5319,-8.4817,-34.039,0.05700302,
2,14.012,2,1.172496,383.0165,-0.3570541,0.3045248,-0.5319,-8.4817,-34.039,0.05700302,
2,14.022,2,1.172803,383.0186,-0.3597991,0.3067855,-0.5319,-8.4817,-34.039,0.05700302,
2,14.032,2,1.174621,383.0101,-0.3601358,0.3065975,-0.5319,-8.4817,-34.039,0.05700302,
2,14.042,2,1.173541,383.0094,-0.3559554,0.3033173,-0.5319,-8.4817,-34.039,0.05700302,
2,14.052,2,1.174024,383.0121,-0.356053,0.3032758,-0.5319,-8.4817,-34.039,0.05700302,
2,14.062,2,1.176044,383.0075,-0.3549327,0.3018022,-0.5319,-8.4817,-34.039,0.05700302,
2,14.072,2,1.175032,383.0129,-0.3572631,0.3040456,-0.5319,-8.4817,-34.039,0.05700302,
2,14.082,2,1.174577,383.0106,-0.3567412,0.303719,-0.5319,-8.4817,-34.039,0.05700302,
2,14.092,2,1.177368,383.0187,-0.3584155,0.304421,-0.53592,-8.4817,-34.04,0.05800247,
2,14.102,2,1.17419,383.015,-0.3615777,0.307938,-0.53592,-8.4817,-34.04,0.05800247,
2,14.112,2,1.173645,382.9952,-0.3607256,0.3073551,-0.53592,-8.4817,-34.04,0.05800247,
2,14.122,2,1.175968,383.0058,-0.3615726,0.3074679,-0.53592,-8.4817,-34.04,0.05800247,
2,14.132,2,1.176937,382.9886,-0.3615544,0.3071994,-0.53592,-8.4817,-34.04,0.05800247,
2,14.142,2,1.184443,382.9511,-0.3604659,0.3043337,-0.53592,-8.4817,-34.04,0.05800247,
2,14.152,2,1.185889,382.9136,-0.3608722,0.3043051,-0.53592,-8.4817,-34.04,0.05800247,
2,14.162,2,1.193094,382.8908,-0.3644149,0.3054368,-0.53592,-8.4817,-34.04,0.05800247,
2,14.172,2,1.193253,382.8922,-0.3672918,0.3078072,-0.53592,-8.4817,-34.04,0.05800247,
2,14.182,2,1.195414,382.887,-0.3659433,0.3061227,-0.53592,-8.4817,-34.04,0.05800247,
2,14.192,2,1.195008,382.8779,-0.3684692,0.3083403,-0.53592,-8.4817,-34.04,0.05800247,
2,14.202,2,1.194297,382.8801,-0.365496,0.3060344,-0.53592,-8.4817,-34.04,0.05800247,
2,14.212,2,1.193716,382.8784,-0.3627996,0.3039247,-0.53592,-8.4817,-34.04,0.05800247,
2,14.222,2,1.194371,382.8575,-0.363602,0.3044297,-0.53592,-8.4817,-34.04,0.05800247,
2,14.232,2,1.192137,382.8789,-0.3674846,0.3082569,-0.53592,-8.4817,-34.04,0.05800247,
2,14.242,2,1.19593,382.8655,-0.3638398,0.3042317,-0.53592,-8.4817,-34.04,0.05800247,
2,14.252,2,1.195101,382.8603,-0.3657964,0.3060798,-0.53592,-8.4817,-34.04,0.05800247,
2,14.262,2,1.195605,382.8563,-0.3655933,0.3057809,-0.53592,-8.4817,-34.04,0.05800247,
2,14.272,2,1.193453,382.858,-0.3644272,0.3053552,-0.53592,-8.4817,-34.04,0.05800247,
2,14.282,2,1.194861,382.8597,-0.36465,0.3051819,-0.53592,-8.4817,-34.04,0.05800247,
2,14.292,2,1.195482,382.8575,-0.364701,0.305066,-0.53943,-8.4817,-34.041,0.05900192,
2,14.302,2,1.192768,382.8661,-0.3619528,0.3034561,-0.53943,-8.4817,-34.041,0.05900192,
2,14.312,2,1.195069,382.8534,-0.3660001,0.3062585,-0.53943,-8.4817,-34.041,0.05900192,
2,14.322,2,1.195368,382.8575,-0.3660385,0.3062142,-0.53943,-8.4817,-34.041,0.05900192,
2,14.332,2,1.193821,382.8576,-0.3672217,0.3076018,-0.53943,-8.4817,-34.041,0.05900192,
2,14.342,2,1.193999,382.8327,-0.3659529,0.3064935,-0.53943,-8.4817,-34.041,0.05900192,
2,14.352,2,1.195207,382.8434,-0.3659942,0.3062183,-0.53943,-8.4817,-34.041,0.05900192,
2,14.362,2,1.193906,382.8492,-0.3672749,0.3076245,-0.53943,-8.4817,-34.041,0.05900192,
2,14.372,2,1.198982,382.8331,-0.3663482,0.3055494,-0.53943,-8.4817,-34.041,0.05900192,
2,14.382,2,1.204851,382.7992,-0.3639671,0.3020847,-0.53943,-8.4817,-34.041,0.05900192,
2,14.392,2,1.206534,382.7687,-0.3677886,0.3048308,-0.53943,-8.4817,-34.041,0.05900192,
2,14.402,2,1.211103,382.7595,-0.3718058,0.3069977,-0.53943,-8.4817,-34.041,0.05900192,
2,14.412,2,1.212004,382.7518,-0.3697082,0.3050389,-0.53943,-8.4817,-34.041,0.05900192,
2,14.422,2,1.212539,382.739,-0.371634,0.3064924,-0.53943,-8.4817,-34.041,0.05900192,
2,14.432,2,1.212248,382.7343,-0.370962,0.3060116,-0.53943,-8.4817,-34.041,0.05900192,
2,14.442,2,1.211211,382.7353,-0.3709749,0.3062843,-0.53943,-8.4817,-34.041,0.05900192,
2,14.452,2,1.213028,382.7263,-0.3723707,0.3069762,-0.53943,-8.4817,-34.041,0.05900192,
2,14.462,2,1.212382,382.7529,-0.3722509,0.307041,-0.53943,-8.4817,-34.041,0.05900192,
2,14.472,2,1.213668,382.7246,-0.3712139,0.3058611,-0.53943,-8.4817,-34.041,0.05900192,
2,14.482,2,1.216453,382.7172,-0.3711424,0.3051021,-0.53943,-8.4817,-34.041,0.05900192,
2,14.492,2,1.209208,382.7223,-0.3733252,0.3087352,-0.53943,-8.4817,-34.041,0.05900192,
2,14.502,2,1.214957,382.7126,-0.3716486,0.3058945,-0.53943,-8.4817,-34.041,0.05900192,
2,14.512,2,1.213348,382.7277,-0.3734243,0.3077635,-0.54347,-8.4817,-34.042,0.06000137,
2,14.522,2,1.20924,382.6606,-0.3715699,0.3072756,-0.54347,-8.4817,-34.042,0.06000137,
2,14.532,2,1.212213,382.7043,-0.3726596,0.3074209,-0.54347,-8.4817,-34.042,0.06000137,
2,14.542,2,1.212917,382.7164,-0.3703502,0.3053386,-0.54347,-8.4817,-34.042,0.06000137,
2,14.552,2,1.212289,382.7063,-0.3728032,0.30752,-0.54347,-8.4817,-34.042,0.06000137,
2,14.562,2,1.210754,382.7051,-0.375386,0.3100433,-0.54347,-8.4817,-34.042,0.06000137,
2,14.572,2,1.212179,382.7072,-0.3771539,0.3111371,-0.54347,-8.4817,-34.042,0.06000137,
2,14.582,2,1.218602,382.6918,-0.3769937,0.3093659,-0.54347,-8.4817,-34.042,0.06000137,
2,14.592,2,1.220443,382.6557,-0.3761145,0.3081787,-0.54347,-8.4817,-34.042,0.06000137,
2,14.602,2,1.226053,382.6224,-0.3762311,0.3068635,-0.54347,-8.4817,-34.042,0.06000137,
2,14.612,2,1.231343,382.6154,-0.3774308,0.3065197,-0.54347,-8.4817,-34.042,0.06000137,
2,14.622,2,1.230134,382.6112,-0.3795445,0.3085392,-0.54347,-8.4817,-34.042,0.06000137,
2,14.632,2,1.232254,382.6021,-0.3788187,0.3074193,-0.54347,-8.4817,-34.042,0.06000137,
2,14.642,2,1.230211,382.6103,-0.3806826,0.3094449,-0.54347,-8.4817,-34.042,0.06000137,
2,14.652,2,1.227484,382.5899,-0.3829215,0.3119563,-0.54347,-8.4817,-34.042,0.06000137,
2,14.662,2,1.233672,382.5885,-0.3797719,0.3078385,-0.54347,-8.4817,-34.042,0.06000137,
2,14.672,2,1.233386,382.5897,-0.3778253,0.3063318,-0.54347,-8.4817,-34.042,0.06000137,
2,14.682,2,1.233012,382.5813,-0.3770551,0.3058,-0.54347,-8.4817,-34.042,0.06000137,
2,14.692,2,1.233464,382.5837,-0.3772177,0.3058199,-0.54347,-8.4817,-34.042,0.06000137,
2,14.702,2,1.231009,382.5977,-0.3764592,0.3058135,-0.54347,-8.4817,-34.042,0.06000137,
2,14.712,2,1.229251,382.5763,-0.3773124,0.3069451,-0.54347,-8.4817,-34.042,0.06000137,
2,14.722,2,1.231073,382.5758,-0.3758098,0.3052702,-0.54347,-8.4817,-34.042,0.06000137,
2,14.732,2,1.231347,382.5792,-0.3768395,0.3060385,-0.54347,-8.4817,-34.042,0.06000137,
2,14.742,2,1.23064,382.569,-0.377953,0.3071191,-0.54698,-8.4817,-34.0429,0.06090164,
2,14.752,2,1.229613,382.5748,-0.3780116,0.3074234,-0.54698,-8.4817,-34.0429,0.06090164,
2,14.762,2,1.232572,382.5771,-0.3793959,0.3078084,-0.54698,-8.4817,-34.0429,0.06090164,
2,14.772,2,1.232291,382.5592,-0.3783308,0.3070143,-0.54698,-8.4817,-34.0429,0.06090164,
2,14.782,2,1.230256,382.5637,-0.3779711,0.3072296,-0.54698,-8.4817,-34.0429,0.06090164,
2,14.792,2,1.231157,382.5599,-0.3804988,0.309058,-0.54698,-8.4817,-34.0429,0.06090164,
2,14.802,2,1.229865,382.5598,-0.3805652,0.3094365,-0.54698,-8.4817,-34.0429,0.06090164,
2,14.812,2,1.230812,382.5616,-0.3791538,0.3080518,-0.54698,-8.4817,-34.0429,0.06090164,
2,14.822,2,1.236731,382.5366,-0.3816167,0.3085689,-0.54698,-8.4817,-34.0429,0.06090164,
2,14.832,2,1.239304,382.5106,-0.3820857,0.3083068,-0.54698,-8.4817,-34.0429,0.06090164,
2,14.842,2,1.245689,382.4726,-0.3833884,0.3077722,-0.54698,-8.4817,-34.0429,0.06090164,
2,14.852,2,1.250331,382.4597,-0.3868818,0.3094235,-0.54698,-8.4817,-34.0429,0.06090164,
2,14.862,2,1.251301,382.4468,-0.3862357,0.3086673,-0.54698,-8.4817,-34.0429,0.06090164,
2,14.872,2,1.252547,382.4557,-0.3853506,0.3076536,-0.54698,-8.4817,-34.0429,0.06090164,
2,14.882,2,1.251378,382.4592,-0.3870763,0.3093201,-0.54698,-8.4817,-34.0429,0.06090164,
2,14.892,2,1.250947,382.4288,-0.3841341,0.3070747,-0.54698,-8.4817,-34.0429,0.06090164,
2,14.902,2,1.253804,382.4387,-0.3852801,0.3072889,-0.54698,-8.4817,-34.0429,0.06090164,
2,14.912,2,1.250486,382.443,-0.3874918,0.3098729,-0.54698,-8.4817,-34.0429,0.06090164,
2,14.922,2,1.253919,382.4336,-0.3850335,0.3070642,-0.54698,-8.4817,-34.0429,0.06090164,
2,14.932,2,1.250982,382.4424,-0.3833162,0.3064121,-0.54698,-8.4817,-34.0429,0.06090164,
2,14.942,2,1.250124,382.4335,-0.3867402,0.3093614,-0.54698,-8.4817,-34.0429,0.06090164,
2,14.952,2,1.250699,382.4353,-0.386198,0.3087858,-0.54698,-8.4817,-34.0429,0.06090164,
2,14.962,2,1.251105,382.4309,-0.3864169,0.3088605,-0.551,-8.4817,-34.0439,0.06190109,
2,14.972,2,1.247997,382.4292,-0.3861032,0.3093782,-0.551,-8.4817,-34.0439,0.06190109,
2,14.982,2,1.24804,382.4167,-0.3856649,0.3090165,-0.551,-8.4817,-34.0439,0.06190109,
2,14.992,2,1.248332,382.4251,-0.3857556,0.3090167,-0.551,-8.4817,-34.0439,0.06190109,
2,15.002,2,1.24987,382.4305,-0.3831635,0.3065628,-0.551,-8.4817,-34.0439,0.06190109,
2,15.012,2,1.247183,382.4257,-0.3845598,0.3083426,-0.551,-8.4817,-34.0439,0.06190109,
2,15.022,2,1.249695,382.4243,-0.3826758,0.3062153,-0.551,-8.4817,-34.0439,0.06190109,
2,15.032,2,1.257476,382.3915,-0.3841643,0.3055044,-0.551,-8.4817,-34.0439,0.06190109,
2,15.042,2,1.260202,382.3711,-0.3871766,0.3072337,-0.551,-8.4817,-34.0439,0.06190109,
2,15.052,2,1.265805,382.3315,-0.3896557,0.3078323,-0.551,-8.4817,-34.0439,0.06190109,
2,15.062,2,1.269008,382.3224,-0.3911399,0.3082248,-0.551,-8.4817,-34.0439,0.06190109,
2,15.072,2,1.268134,382.313,-0.3902632,0.3077461,-0.551,-8.4817,-34.0439,0.06190109,
2,15.082,2,1.269476,382.3074,-0.3889057,0.3063515,-0.551,-8.4817,-34.0439,0.06190109,
2,15.092,2,1.268727,382.3071,-0.3883251,0.3060747,-0.551,-8.4817,-34.0439,0.06190109,
2,15.102,2,1.269,382.2978,-0.3893278,0.3067988,-0.551,-8.4817,-34.0439,0.06190109,
2,15.112,2,1.268054,382.3252,-0.3934854,0.3103066,-0.551,-8.4817,-34.0439,0.06190109,
2,15.122,2,1.270463,382.2679,-0.3943331,0.3103852,-0.551,-8.4817,-34.0439,0.06190109,
2,15.132,2,1.268811,382.2963,-0.394977,0.311297,-0.551,-8.4817,-34.0439,0.06190109,
2,15.142,2,1.268624,382.2923,-0.3935158,0.3101911,-0.551,-8.4817,-34.0439,0.06190109,
2,15.152,2,1.26848,382.2813,-0.3949272,0.3113389,-0.551,-8.4817,-34.0439,0.06190109,
2,15.162,2,1.269019,382.2895,-0.3942788,0.3106959,-0.551,-8.4817,-34.0439,0.06190109,
2,15.172,2,1.266855,382.2784,-0.3951433,0.3119088,-0.551,-8.4817,-34.0439,0.06190109,
2,15.182,2,1.269874,382.2803,-0.3951266,0.3111541,-0.551,-8.4817,-34.0439,0.06190109,
2,15.192,2,1.267807,382.2815,-0.3942164,0.3109434,-0.5545,-8.4817,-34.0449,0.06290054,
2,15.202,2,1.265786,382.2802,-0.3950414,0.3120917,-0.5545,-8.4817,-34.0449,0.06290054,
2,15.212,2,1.267063,382.2747,-0.3941762,0.3110944,-0.5545,-8.4817,-34.0449,0.06290054,
2,15.222,2,1.26895,382.2764,-0.3941493,0.3106106,-0.5545,-8.4817,-34.0449,0.06290054,
2,15.232,2,1.266479,382.2785,-0.3944378,0.3114443,-0.5545,-8.4817,-34.0449,0.06290054,
2,15.242,2,1.266554,382.2597,-0.3916481,0.3092233,-0.5545,-8.4817,-34.0449,0.06290054,
2,15.252,2,1.267109,382.2654,-0.3926174,0.3098528,-0.5545,-8.4817,-34.0449,0.06290054,
2,15.262,2,1.268785,382.2653,-0.3925351,0.3093786,-0.5545,-8.4817,-34.0449,0.06290054,
2,15.272,2,1.275128,382.2587,-0.3898678,0.305748,-0.5545,-8.4817,-34.0449,0.06290054,
2,15.282,2,1.281122,382.2203,-0.3912714,0.305413,-0.5545,-8.4817,-34.0449,0.06290054,
2,15.292,2,1.285549,382.1825,-0.3953559,0.3075384,-0.5545,-8.4817,-34.0449,0.06290054,
2,15.302,2,1.285845,382.1762,-0.3964798,0.3083418,-0.5545,-8.4817,-34.0449,0.06290054,
2,15.312,2,1.288941,382.1672,-0.3982342,0.3089624,-0.5545,-8.4817,-34.0449,0.06290054,
2,15.322,2,1.289484,382.1648,-0.3964005,0.3074102,-0.5545,-8.4817,-34.0449,0.06290054,
2,15.332,2,1.287615,382.1573,-0.3943262,0.3062454,-0.5545,-8.4817,-34.0449,0.06290054,
2,15.342,2,1.289042,382.163,-0.3965652,0.3076433,-0.5545,-8.4817,-34.0449,0.06290054,
2,15.352,2,1.287511,382.1548,-0.3976177,0.3088267,-0.5545,-8.4817,-34.0449,0.06290054,
2,15.362,2,1.287008,382.1673,-0.3975877,0.3089242,-0.5545,-8.4817,-34.0449,0.06290054,
2,15.372,2,1.28603,382.1536,-0.3961249,0.3080214,-0.5545,-8.4817,-34.0449,0.06290054,
2,15.382,2,1.289346,382.1544,-0.3964652,0.3074933,-0.55855,-8.4817,-34.0459,0.06389999,
2,15.392,2,1.287598,382.164,-0.3989875,0.3098696,-0.55855,-8.4817,-34.0459,0.06389999,
2,15.402,2,1.287944,382.1454,-0.3995923,0.310256,-0.55855,-8.4817,-34.0459,0.06389999,
2,15.412,2,1.287862,382.1331,-0.3984922,0.3094214,-0.55855,-8.4817,-34.0459,0.06389999,
2,15.422,2,1.287065,382.1383,-0.3979288,0.3091754,-0.55855,-8.4817,-34.0459,0.06389999,
2,15.432,2,1.286343,382.1361,-0.3997445,0.3107605,-0.55855,-8.4817,-34.0459,0.06389999,
2,15.442,2,1.290395,382.134,-0.3984747,0.3088006,-0.55855,-8.4817,-34.0459,0.06389999,
2,15.452,2,1.286937,382.1357,-0.3976371,0.3089796,-0.55855,-8.4817,-34.0459,0.06389999,
2,15.462,2,1.2937,382.1189,-0.3987349,0.3082127,-0.55855,-8.4817,-34.0459,0.06389999,
2,15.472,2,1.296309,382.0533,-0.4001748,0.3087033,-0.55855,-8.4817,-34.0459,0.06389999,
2,15.482,2,1.300664,382.0598,-0.4013971,0.3086094,-0.55855,-8.4817,-34.0459,0.06389999,
2,15.492,2,1.305819,382.046,-0.4021325,0.3079543,-0.55855,-8.4817,-34.0459,0.06389999,
2,15.502,2,1.306692,382.0438,-0.403572,0.3088502,-0.55855,-8.4817,-34.0459,0.06389999,
2,15.512,2,1.308734,382.0439,-0.4033934,0.3082318,-0.55855,-8.4817,-34.0459,0.06389999,
2,15.522,2,1.308196,382.0395,-0.4037609,0.3086394,-0.55855,-8.4817,-34.0459,0.06389999,
2,15.532,2,1.305272,382.032,-0.4055174,0.3106766,-0.55855,-8.4817,-34.0459,0.06389999,
2,15.542,2,1.306783,382.0334,-0.4039918,0.3091499,-0.55855,-8.4817,-34.0459,0.06389999,
2,15.552,2,1.308611,382.028,-0.4016659,0.3069407,-0.55855,-8.4817,-34.0459,0.06389999,
2,15.562,2,1.305851,382.0219,-0.4006018,0.3067745,-0.55855,-8.4817,-34.0459,0.06389999,
2,15.572,2,1.308977,382.0161,-0.4003063,0.3058163,-0.55855,-8.4817,-34.0459,0.06389999,
2,15.582,2,1.308656,382.0176,-0.403267,0.3081535,-0.56178,-8.4817,-34.0468,0.06480026,
2,15.592,2,1.306149,382.0278,-0.4045189,0.3097034,-0.56178,-8.4817,-34.0468,0.06480026,
2,15.602,2,1.307523,382.0124,-0.4041676,0.3091093,-0.56178,-8.4817,-34.0468,0.06480026,
2,15.612,2,1.306786,382.0041,-0.4003245,0.3063429,-0.56178,-8.4817,-34.0468,0.06480026,
2,15.622,2,1.306902,382.0022,-0.4027562,0.3081764,-0.56178,-8.4817,-34.0468,0.06480026,
2,15.632,2,1.306179,381.9984,-0.4038947,0.3092185,-0.56178,-8.4817,-34.0468,0.06480026,
2,15.642,2,1.307989,381.9959,-0.4042067,0.3090292,-0.56178,-8.4817,-34.0468,0.06480026,
2,15.652,2,1.314014,381.9893,-0.406345,0.3092395,-0.56178,-8.4817,-34.0468,0.06480026,
2,15.662,2,1.31524,381.9608,-0.405279,0.3081408,-0.56178,-8.4817,-34.0468,0.06480026,
2,15.672,2,1.318658,381.9331,-0.4066887,0.3084111,-0.56178,-8.4817,-34.0468,0.06480026,
2,15.682,2,1.324588,381.911,-0.4092457,0.3089608,-0.56178,-8.4817,-34.0468,0.06480026,
2,15.692,2,1.324794,381.9097,-0.4129626,0.3117185,-0.56178,-8.4817,-34.0468,0.06480026,
2,15.702,2,1.326095,381.9089,-0.4057807,0.3059967,-0.56178,-8.4817,-34.0468,0.06480026,
2,15.712,2,1.326494,381.9104,-0.4075625,0.3072479,-0.56178,-8.4817,-34.0468,0.06480026,
2,15.722,2,1.325304,381.892,-0.4042822,0.3050488,-0.56178,-8.4817,-34.0468,0.06480026,
2,15.732,2,1.326994,381.888,-0.4062475,0.3061412,-0.56178,-8.4817,-34.0468,0.06480026,
2,15.742,2,1.325397,381.8894,-0.4070808,0.3071389,-0.56178,-8.4817,-34.0468,0.06480026,
2,15.752,2,1.325242,381.8901,-0.4085292,0.3082677,-0.56178,-8.4817,-34.0468,0.06480026,
2,15.762,2,1.32614,381.8903,-0.4088398,0.308293,-0.56178,-8.4817,-34.0468,0.06480026,
2,15.772,2,1.325594,381.8828,-0.4092104,0.3086996,-0.56178,-8.4817,-34.0468,0.06480026,
2,15.782,2,1.32775,381.8854,-0.409568,0.3084676,-0.56178,-8.4817,-34.0468,0.06480026,
2,15.792,2,1.322899,381.8947,-0.4065085,0.3072862,-0.56178,-8.4817,-34.0468,0.06480026,
2,15.802,2,1.329053,381.8784,-0.4077415,0.306791,-0.56178,-8.4817,-34.0468,0.06480026,
2,15.812,2,1.328038,381.8727,-0.4104667,0.3090774,-0.56178,-8.4817,-34.0468,0.06480026,
2,15.822,2,1.327127,381.8848,-0.4080417,0.3074625,-0.565,-8.4817,-34.0478,0.06579971,
2,15.832,2,1.327049,381.8571,-0.4077567,0.3072658,-0.565,-8.4817,-34.0478,0.06579971,
2,15.842,2,1.326294,381.8401,-0.4059345,0.3060667,-0.565,-8.4817,-34.0478,0.06579971,
2,15.852,2,1.325263,381.8516,-0.4069759,0.3070906,-0.565,-8.4817,-34.0478,0.06579971,
2,15.862,2,1.327049,381.8563,-0.4074739,0.3070527,-0.565,-8.4817,-34.0478,0.06579971,
2,15.872,2,1.326835,381.8641,-0.4089077,0.3081829,-0.565,-8.4817,-34.0478,0.06579971,
2,15.882,2,1.325527,381.8408,-0.409384,0.3088462,-0.565,-8.4817,-34.0478,0.06579971,
2,15.892,2,1.329449,381.8583,-0.4084817,0.3072565,-0.565,-8.4817,-34.0478,0.06579971,
2,15.902,2,1.336607,381.8225,-0.4088988,0.3059229,-0.565,-8.4817,-34.0478,0.06579971,
2,15.912,2,1.340661,381.7969,-0.4072909,0.3037985,-0.565,-8.4817,-34.0478,0.06579971,
2,15.922,2,1.3431,381.7823,-0.4098434,0.3051473,-0.565,-8.4817,-34.0478,0.06579971,
2,15.932,2,1.344256,381.7645,-0.4122174,0.3066511,-0.565,-8.4817,-34.0478,0.06579971,
2,15.942,2,1.348118,381.7631,-0.4128123,0.3062137,-0.565,-8.4817,-34.0478,0.06579971,
2,15.952,2,1.344791,381.7612,-0.41173,0.3061666,-0.565,-8.4817,-34.0478,0.06579971,
2,15.962,2,1.345474,381.7611,-0.4101116,0.3048082,-0.565,-8.4817,-34.0478,0.06579971,
2,15.972,2,1.34515,381.7528,-0.4115901,0.3059809,-0.565,-8.4817,-34.0478,0.06579971,
2,15.982,2,1.343406,381.75,-0.4143283,0.3084163,-0.565,-8.4817,-34.0478,0.06579971,
2,15.992,2,1.344119,381.7516,-0.4180841,0.3110468,-0.565,-8.4817,-34.0478,0.06579971,
2,16.002,2,1.343528,381.7635,-0.4181254,0.3112146,-0.565,-8.4817,-34.0478,0.06579971,
2,16.012,2,1.342297,381.7496,-0.4173643,0.3109328,-0.565,-8.4817,-34.0478,0.06579971,
2,16.022,2,1.344496,381.7452,-0.4166936,0.3099254,-0.565,-8.4817,-34.0478,0.06579971,
2,16.032,2,1.342844,381.7415,-0.4149836,0.3090334,-0.565,-8.4817,-34.0478,0.06579971,
2,16.042,2,1.346252,381.7387,-0.416333,0.3092534,-0.565,-8.4817,-34.0478,0.06579971,
2,16.052,2,1.343266,381.7512,-0.4179339,0.3111328,-0.565,-8.4817,-34.0478,0.06579971,
2,16.062,2,1.341996,381.739,-0.4195499,0.3126312,-0.56905,-8.4817,-34.0487,0.06669998,
2,16.072,2,1.344498,381.7406,-0.4210036,0.3131306,-0.56905,-8.4817,-34.0487,0.06669998,
2,16.082,2,1.343426,381.7308,-0.4163449,0.3099127,-0.56905,-8.4817,-34.0487,0.06669998,
2,16.092,2,1.344641,381.7405,-0.4181207,0.3109535,-0.56905,-8.4817,-34.0487,0.06669998,
2,16.102,2,1.342111,381.7285,-0.420139,0.3130433,-0.56905,-8.4817,-34.0487,0.06669998,
2,16.112,2,1.342762,381.724,-0.4203324,0.3130358,-0.56905,-8.4817,-34.0487,0.06669998,
2,16.122,2,1.343633,381.715,-0.4224333,0.3143964,-0.56905,-8.4817,-34.0487,0.06669998,
2,16.132,2,1.347371,381.7197,-0.4180048,0.3102374,-0.56905,-8.4817,-34.0487,0.06669998,
2,16.142,2,1.354003,381.6815,-0.417641,0.3084491,-0.56905,-8.4817,-34.0487,0.06669998,
2,16.152,2,1.358086,381.6615,-0.4190109,0.3085304,-0.56905,-8.4817,-34.0487,0.06669998,
2,16.162,2,1.360881,381.6369,-0.423552,0.3112337,-0.56905,-8.4817,-34.0487,0.06669998,
2,16.172,2,1.364913,381.6289,-0.4254346,0.3116937,-0.56905,-8.4817,-34.0487,0.06669998,
2,16.182,2,1.363284,381.6318,-0.4233502,0.310537,-0.56905,-8.4817,-34.0487,0.06669998,
2,16.192,2,1.36322,381.6249,-0.4188412,0.307244,-0.56905,-8.4817,-34.0487,0.06669998,
2,16.202,2,1.362381,381.6218,-0.4193102,0.3077776,-0.56905,-8.4817,-34.0487,0.06669998,
2,16.212,2,1.360277,381.6195,-0.423602,0.3114087,-0.56905,-8.4817,-34.0487,0.06669998,
2,16.222,2,1.364052,381.6175,-0.4233052,0.3103291,-0.56905,-8.4817,-34.0487,0.06669998,
2,16.232,2,1.362262,381.613,-0.4242626,0.3114397,-0.56905,-8.4817,-34.0487,0.06669998,
2,16.242,2,1.361061,381.6183,-0.4248386,0.3121379,-0.56905,-8.4817,-34.0487,0.06669998,
2,16.252,2,1.364423,381.608,-0.4211362,0.3086552,-0.56905,-8.4817,-34.0487,0.06669998,
2,16.262,2,1.362789,381.5961,-0.421483,0.3092797,-0.57307,-8.4817,-34.0496,0.06760025,
2,16.272,2,1.363225,381.598,-0.4225975,0.3099983,-0.57307,-8.4817,-34.0496,0.06760025,
2,16.282,2,1.366163,381.5934,-0.4224383,0.3092153,-0.57307,-8.4817,-34.0496,0.06760025,
2,16.292,2,1.363965,381.5971,-0.423596,0.3105623,-0.57307,-8.4817,-34.0496,0.06760025,
2,16.302,2,1.364814,381.5956,-0.4246269,0.3111244,-0.57307,-8.4817,-34.0496,0.06760025,
2,16.312,2,1.363014,381.619,-0.4234748,0.31069,-0.57307,-8.4817,-34.0496,0.06760025,
2,16.322,2,1.362212,381.5866,-0.4227764,0.3103602,-0.57307,-8.4817,-34.0496,0.06760025,
2,16.332,2,1.36508,381.5871,-0.4228638,0.3097721,-0.57307,-8.4817,-34.0496,0.06760025,
2,16.342,2,1.368442,381.5779,-0.424811,0.3104341,-0.57307,-8.4817,-34.0496,0.06760025,
2,16.352,2,1.373251,381.5233,-0.4256715,0.3099735,-0.57307,-8.4817,-34.0496,0.06760025,
2,16.362,2,1.378943,381.5217,-0.4265656,0.3093425,-0.57307,-8.4817,-34.0496,0.06760025,
2,16.372,2,1.378952,381.5022,-0.4267211,0.3094532,-0.57307,-8.4817,-34.0496,0.06760025,
2,16.382,2,1.383858,381.4984,-0.4268485,0.3084482,-0.57307,-8.4817,-34.0496,0.06760025,
2,16.392,2,1.38084,381.4948,-0.4272676,0.3094258,-0.57307,-8.4817,-34.0496,0.06760025,
2,16.402,2,1.382084,381.4853,-0.4288445,0.3102884,-0.57307,-8.4817,-34.0496,0.06760025,
2,16.412,2,1.380722,381.4815,-0.4298256,0.311305,-0.57307,-8.4817,-34.0496,0.06760025,
2,16.422,2,1.381871,381.463,-0.4293618,0.3107105,-0.57307,-8.4817,-34.0496,0.06760025,
2,16.432,2,1.383621,381.483,-0.4264156,0.3081883,-0.57307,-8.4817,-34.0496,0.06760025,
2,16.442,2,1.382218,381.4762,-0.4262221,0.3083609,-0.57307,-8.4817,-34.0496,0.06760025,
2,16.452,2,1.381425,381.479,-0.426322,0.3086104,-0.57307,-8.4817,-34.0496,0.06760025,
2,16.462,2,1.38268,381.4716,-0.4263775,0.3083704,-0.57307,-8.4817,-34.0496,0.06760025,
2,16.472,2,1.381574,381.4735,-0.4265675,0.3087548,-0.57307,-8.4817,-34.0496,0.06760025,
2,16.482,2,1.383347,381.4707,-0.4273896,0.3089534,-0.57307,-8.4817,-34.0496,0.06760025,
2,16.492,2,1.382394,381.4785,-0.4264224,0.3084666,-0.57307,-8.4817,-34.0496,0.06760025,
2,16.502,2,1.381238,381.4565,-0.4269185,0.3090839,-0.57307,-8.4817,-34.0496,0.06760025,
2,16.512,2,1.379239,381.4707,-0.4280533,0.3103546,-0.57657,-8.4817,-34.0506,0.0685997,
2,16.522,2,1.380706,381.4716,-0.4300683,0.3114842,-0.57657,-8.4817,-34.0506,0.0685997,
2,16.532,2,1.38033,381.4554,-0.4300862,0.3115822,-0.57657,-8.4817,-34.0506,0.0685997,
2,16.542,2,1.38114,381.4584,-0.432678,0.313276,-0.57657,-8.4817,-34.0506,0.0685997,
2,16.552,2,1.377882,381.4635,-0.4322301,0.3136916,-0.57657,-8.4817,-34.0506,0.0685997,
2,16.562,2,1.382724,381.4572,-0.4291755,0.310384,-0.57657,-8.4817,-34.0506,0.0685997,
2,16.572,2,1.37904,381.4526,-0.4310276,0.3125564,-0.57657,-8.4817,-34.0506,0.0685997,
2,16.582,2,1.387262,381.4293,-0.4316304,0.3111385,-0.57657,-8.4817,-34.0506,0.0685997,
2,16.592,2,1.390918,381.4045,-0.4346511,0.3124923,-0.57657,-8.4817,-34.0506,0.0685997,
2,16.602,2,1.39415,381.3819,-0.4354166,0.3123168,-0.57657,-8.4817,-34.0506,0.0685997,
2,16.612,2,1.399304,381.3624,-0.4346051,0.3105865,-0.57657,-8.4817,-34.0506,0.0685997,
2,16.622,2,1.401055,381.363,-0.4339838,0.3097549,-0.57657,-8.4817,-34.0506,0.0685997,
2,16.632,2,1.398329,381.3505,-0.4360453,0.3118331,-0.57657,-8.4817,-34.0506,0.0685997,
2,16.642,2,1.398447,381.348,-0.4392152,0.3140735,-0.57657,-8.4817,-34.0506,0.0685997,
2,16.652,2,1.397197,381.3526,-0.4388716,0.3141087,-0.57657,-8.4817,-34.0506,0.0685997,
2,16.662,2,1.398742,381.3328,-0.4380937,0.3132055,-0.57657,-8.4817,-34.0506,0.0685997,
2,16.672,2,1.39712,381.3487,-0.4381077,0.3135791,-0.57657,-8.4817,-34.0506,0.0685997,
2,16.682,2,1.398745,381.3418,-0.439432,0.3141617,-0.57657,-8.4817,-34.0506,0.0685997,
2,16.692,2,1.400492,381.3388,-0.4359919,0.3113134,-0.57657,-8.4817,-34.0506,0.0685997,
2,16.702,2,1.398418,381.346,-0.4358192,0.3116517,-0.57657,-8.4817,-34.0506,0.0685997,
2,16.712,2,1.397501,381.3446,-0.4365236,0.31236,-0.58062,-8.4817,-34.0515,0.06949997,
2,16.722,2,1.397217,381.3611,-0.4378008,0.3133377,-0.58062,-8.4817,-34.0515,0.06949997,
2,16.732,2,1.398221,381.339,-0.4355306,0.311489,-0.58062,-8.4817,-34.0515,0.06949997,
2,16.742,2,1.399623,381.3333,-0.4333969,0.3096526,-0.58062,-8.4817,-34.0515,0.06949997,
2,16.752,2,1.396865,381.3191,-0.4364113,0.3124219,-0.58062,-8.4817,-34.0515,0.06949997,
2,16.762,2,1.399663,381.324,-0.4373958,0.3125007,-0.58062,-8.4817,-34.0515,0.06949997,
2,16.772,2,1.40228,381.3299,-0.4372506,0.3118141,-0.58062,-8.4817,-34.0515,0.06949997,
2,16.782,2,1.398767,381.3029,-0.4386503,0.3135978,-0.58062,-8.4817,-34.0515,0.06949997,
2,16.792,2,1.40526,381.3048,-0.4349624,0.3095244,-0.58062,-8.4817,-34.0515,0.06949997,
2,16.802,2,1.411628,381.2725,-0.4354978,0.3085074,-0.58062,-8.4817,-34.0515,0.06949997,
2,16.812,2,1.414151,381.2478,-0.4356631,0.3080739,-0.58062,-8.4817,-34.0515,0.06949997,
2,16.822,2,1.41707,381.2389,-0.4426441,0.3123658,-0.58062,-8.4817,-34.0515,0.06949997,
2,16.832,2,1.41978,381.2326,-0.4428329,0.3119024,-0.58062,-8.4817,-34.0515,0.06949997,
2,16.842,2,1.420619,381.2097,-0.4386503,0.308774,-0.58062,-8.4817,-34.0515,0.06949997,
2,16.852,2,1.420825,381.2384,-0.4386979,0.3087627,-0.58062,-8.4817,-34.0515,0.06949997,
2,16.862,2,1.41563,381.2262,-0.4388819,0.3100259,-0.58062,-8.4817,-34.0515,0.06949997,
2,16.872,2,1.416928,381.2125,-0.4410433,0.3112671,-0.58062,-8.4817,-34.0515,0.06949997,
2,16.882,2,1.418224,381.2197,-0.4451046,0.3138464,-0.58062,-8.4817,-34.0515,0.06949997,
2,16.892,2,1.415708,381.1985,-0.4449965,0.314328,-0.58062,-8.4817,-34.0515,0.06949997,
2,16.902,2,1.416043,381.2609,-0.4440686,0.3135983,-0.58062,-8.4817,-34.0515,0.06949997,
2,16.912,2,1.416949,381.2062,-0.4416381,0.3116824,-0.58062,-8.4817,-34.0515,0.06949997,
2,16.922,2,1.417043,381.1981,-0.4422374,0.3120847,-0.58062,-8.4817,-34.0515,0.06949997,
2,16.932,2,1.416927,381.1985,-0.4446728,0.3138291,-0.58062,-8.4817,-34.0515,0.06949997,
2,16.942,2,1.416791,381.1981,-0.4447635,0.3139231,-0.58062,-8.4817,-34.0515,0.06949997,
2,16.952,2,1.416328,381.1966,-0.4467276,0.3154124,-0.58412,-8.4817,-34.0525,0.07050323,
2,16.962,2,1.417717,381.191,-0.4440842,0.3132389,-0.58412,-8.4817,-34.0525,0.07050323,
2,16.972,2,1.415834,381.1922,-0.4427729,0.3127294,-0.58412,-8.4817,-34.0525,0.07050323,
2,16.982,2,1.419402,381.1925,-0.4419644,0.3113736,-0.58412,-8.4817,-34.0525,0.07050323,
2,16.992,2,1.416182,381.1976,-0.4434407,0.3131241,-0.58412,-8.4817,-34.0525,0.07050323,
2,17.002,2,1.418006,381.1771,-0.4441326,0.3132093,-0.58412,-8.4817,-34.0525,0.07050323,
2,17.012,2,1.417501,381.1818,-0.4457729,0.314478,-0.58412,-8.4817,-34.0525,0.07050323,
2,17.022,2,1.42082,381.1989,-0.4455286,0.3135715,-0.58412,-8.4817,-34.0525,0.07050323,
2,17.032,2,1.422456,381.1765,-0.4440398,0.3121641,-0.58412,-8.4817,-34.0525,0.07050323,
2,17.042,2,1.425784,381.1374,-0.4416336,0.3097479,-0.58412,-8.4817,-34.0525,0.07050323,
2,17.052,2,1.432921,381.1045,-0.4449475,0.3105179,-0.58412,-8.4817,-34.0525,0.07050323,
2,17.062,2,1.435056,381.0957,-0.4450633,0.3101364,-0.58412,-8.4817,-34.0525,0.07050323,
2,17.072,2,1.43665,381.0883,-0.4456571,0.3102057,-0.58412,-8.4817,-34.0525,0.07050323,
2,17.082,2,1.43777,381.0895,-0.4471072,0.3109727,-0.58412,-8.4817,-34.0525,0.07050323,
2,17.092,2,1.437951,381.0914,-0.4423658,0.3076362,-0.58412,-8.4817,-34.0525,0.07050323,
2,17.102,2,1.437662,381.0787,-0.4401078,0.3061274,-0.58412,-8.4817,-34.0525,0.07050323,
2,17.112,2,1.438759,381.078,-0.4434334,0.3082055,-0.58412,-8.4817,-34.0525,0.07050323,
2,17.122,2,1.437021,381.0795,-0.4445331,0.3093436,-0.58412,-8.4817,-34.0525,0.07050323,
2,17.132,2,1.438535,381.0729,-0.44509,0.3094051,-0.58412,-8.4817,-34.0525,0.07050323,
2,17.142,2,1.437864,381.0538,-0.4457071,0.3099788,-0.58412,-8.4817,-34.0525,0.07050323,
2,17.152,2,1.436006,381.0677,-0.4458835,0.3105026,-0.58412,-8.4817,-34.0525,0.07050323,
2,17.162,2,1.438988,381.066,-0.4451171,0.3093265,-0.58815,-8.4817,-34.0534,0.07139969,
2,17.172,2,1.436211,381.0667,-0.4465935,0.3109526,-0.58815,-8.4817,-34.0534,0.07139969,
2,17.182,2,1.436722,381.0649,-0.4466037,0.3108491,-0.58815,-8.4817,-34.0534,0.07139969,
2,17.192,2,1.437556,381.0554,-0.4465121,0.310605,-0.58815,-8.4817,-34.0534,0.07139969,
2,17.202,2,1.437549,381.0578,-0.447674,0.3114149,-0.58815,-8.4817,-34.0534,0.07139969,
2,17.212,2,1.439435,381.0426,-0.4494053,0.3122095,-0.58815,-8.4817,-34.0534,0.07139969,
2,17.222,2,1.435858,381.0463,-0.4504823,0.3137373,-0.58815,-8.4817,-34.0534,0.07139969,
2,17.232,2,1.436641,381.0461,-0.4513807,0.3141916,-0.58815,-8.4817,-34.0534,0.07139969,
2,17.242,2,1.443324,381.0356,-0.4523,0.313374,-0.58815,-8.4817,-34.0534,0.07139969,
2,17.252,2,1.445442,380.9936,-0.4534245,0.3136926,-0.58815,-8.4817,-34.0534,0.07139969,
2,17.262,2,1.451064,380.9693,-0.4555266,0.313926,-0.58815,-8.4817,-34.0534,0.07139969,
2,17.272,2,1.45069,380.9748,-0.4559506,0.3142991,-0.58815,-8.4817,-34.0534,0.07139969,
2,17.282,2,1.452189,380.9661,-0.4557091,0.3138083,-0.58815,-8.4817,-34.0534,0.07139969,
2,17.292,2,1.455582,380.9601,-0.4535801,0.3116142,-0.58815,-8.4817,-34.0534,0.07139969,
2,17.302,2,1.45389,380.9622,-0.4550675,0.3129999,-0.58815,-8.4817,-34.0534,0.07139969,
2,17.312,2,1.453993,380.9567,-0.4539761,0.3122271,-0.58815,-8.4817,-34.0534,0.07139969,
2,17.322,2,1.454845,380.9478,-0.4523359,0.3109169,-0.58815,-8.4817,-34.0534,0.07139969,
2,17.332,2,1.453104,380.956,-0.4537927,0.3122919,-0.58815,-8.4817,-34.0534,0.07139969,
2,17.342,2,1.455316,380.9468,-0.4541981,0.3120957,-0.58815,-8.4817,-34.0534,0.07139969,
2,17.352,2,1.453762,380.9388,-0.4545646,0.3126815,-0.58815,-8.4817,-34.0534,0.07139969,
2,17.362,2,1.454127,380.9424,-0.4550277,0.3129216,-0.58815,-8.4817,-34.0534,0.07139969,
2,17.372,2,1.455051,380.9284,-0.4574779,0.3144068,-0.58815,-8.4817,-34.0534,0.07139969,
2,17.382,2,1.454176,380.9293,-0.4541256,0.3122906,-0.58815,-8.4817,-34.0534,0.07139969,
2,17.392,2,1.454172,380.9282,-0.4539872,0.3121963,-0.59165,-8.4817,-34.0544,0.07240295,
2,17.402,2,1.453641,380.9292,-0.4553714,0.3132627,-0.59165,-8.4817,-34.0544,0.07240295,
2,17.412,2,1.454934,380.9328,-0.45437,0.312296,-0.59165,-8.4817,-34.0544,0.07240295,
2,17.422,2,1.456227,380.9298,-0.4544286,0.3120589,-0.59165,-8.4817,-34.0544,0.07240295,
2,17.432,2,1.453375,380.9295,-0.4582319,0.3152882,-0.59165,-8.4817,-34.0544,0.07240295,
2,17.442,2,1.454657,380.9223,-0.4537289,0.3119146,-0.59165,-8.4817,-34.0544,0.07240295,
2,17.452,2,1.456407,380.9162,-0.4557173,0.3129051,-0.59165,-8.4817,-34.0544,0.07240295,
2,17.462,2,1.454031,380.9133,-0.454628,0.3126674,-0.59165,-8.4817,-34.0544,0.07240295,
2,17.472,2,1.455792,380.8956,-0.4551933,0.3126774,-0.59165,-8.4817,-34.0544,0.07240295,
2,17.482,2,1.463121,380.9067,-0.4579678,0.3130074,-0.59165,-8.4817,-34.0544,0.07240295,
2,17.492,2,1.463602,380.7899,-0.4612691,0.3151601,-0.59165,-8.4817,-34.0544,0.07240295,
2,17.502,2,1.472091,380.8427,-0.4601071,0.3125533,-0.59165,-8.4817,-34.0544,0.07240295,
2,17.512,2,1.470373,380.8274,-0.4609725,0.3135072,-0.59165,-8.4817,-34.0544,0.07240295,
2,17.522,2,1.474931,380.8282,-0.4596303,0.3116283,-0.59165,-8.4817,-34.0544,0.07240295,
2,17.532,2,1.474275,380.8131,-0.4641109,0.3148061,-0.59165,-8.4817,-34.0544,0.07240295,
2,17.542,2,1.475213,380.8147,-0.4625469,0.3135458,-0.59165,-8.4817,-34.0544,0.07240295,
2,17.552,2,1.475553,380.8227,-0.4611827,0.312549,-0.59165,-8.4817,-34.0544,0.07240295,
2,17.562,2,1.474033,380.8094,-0.4610912,0.3128092,-0.59165,-8.4817,-34.0544,0.07240295,
2,17.572,2,1.473211,380.8117,-0.457891,0.3108115,-0.59165,-8.4817,-34.0544,0.07240295,
2,17.582,2,1.473348,380.808,-0.4580627,0.3108993,-0.59165,-8.4817,-34.0544,0.07240295,
2,17.592,2,1.472271,380.8071,-0.4601851,0.3125682,-0.59165,-8.4817,-34.0544,0.07240295,
2,17.602,2,1.475295,380.7968,-0.4630564,0.3138738,-0.59515,-8.4817,-34.0553,0.07330322,
2,17.612,2,1.47361,380.7726,-0.4626864,0.3139816,-0.59515,-8.4817,-34.0553,0.07330322,
2,17.622,2,1.474525,380.7972,-0.4613089,0.3128524,-0.59515,-8.4817,-34.0553,0.07330322,
2,17.632,2,1.47409,380.7853,-0.460243,0.3122217,-0.59515,-8.4817,-34.0553,0.07330322,
2,17.642,2,1.473629,380.7881,-0.4583911,0.3110628,-0.59515,-8.4817,-34.0553,0.07330322,
2,17.652,2,1.474591,380.7885,-0.4585037,0.3109363,-0.59515,-8.4817,-34.0553,0.07330322,
2,17.662,2,1.474975,380.7892,-0.4606701,0.3123241,-0.59515,-8.4817,-34.0553,0.07330322,
2,17.672,2,1.471892,380.8016,-0.4621839,0.3140067,-0.59515,-8.4817,-34.0553,0.07330322,
2,17.682,2,1.481912,380.7814,-0.4590508,0.3097693,-0.59515,-8.4817,-34.0553,0.07330322,
2,17.692,2,1.482158,380.7405,-0.4580546,0.3090456,-0.59515,-8.4817,-34.0553,0.07330322,
2,17.702,2,1.479938,380.7275,-0.4662606,0.3150541,-0.59515,-8.4817,-34.0553,0.07330322,
2,17.712,2,1.490045,380.6976,-0.4667626,0.313254,-0.59515,-8.4817,-34.0553,0.07330322,
2,17.722,2,1.495098,380.7003,-0.4662328,0.311841,-0.59515,-8.4817,-34.0553,0.07330322,
2,17.732,2,1.49357,380.7032,-0.4667292,0.3124923,-0.59515,-8.4817,-34.0553,0.07330322,
2,17.742,2,1.493951,380.681,-0.4666453,0.3123564,-0.59515,-8.4817,-34.0553,0.07330322,
2,17.752,2,1.491362,380.6891,-0.468136,0.3138984,-0.59515,-8.4817,-34.0553,0.07330322,
2,17.762,2,1.491732,380.6814,-0.4684992,0.314064,-0.59515,-8.4817,-34.0553,0.07330322,
2,17.772,2,1.490483,380.6808,-0.4688056,0.3145327,-0.59515,-8.4817,-34.0553,0.07330322,
2,17.782,2,1.491224,380.6793,-0.4675067,0.3135054,-0.59515,-8.4817,-34.0553,0.07330322,
2,17.792,2,1.491459,380.6736,-0.4703357,0.3153527,-0.59515,-8.4817,-34.0553,0.07330322,
2,17.802,2,1.491155,380.6847,-0.4690126,0.3145296,-0.59515,-8.4817,-34.0553,0.07330322,
2,17.812,2,1.494594,380.6782,-0.4674757,0.3127777,-0.59515,-8.4817,-34.0553,0.07330322,
2,17.822,2,1.490326,380.6771,-0.4689938,0.3146922,-0.59515,-8.4817,-34.0553,0.07330322,
2,17.832,2,1.490724,380.6607,-0.4695292,0.3149671,-0.59515,-8.4817,-34.0553,0.07330322,
2,17.842,2,1.49052,380.6703,-0.4674823,0.3136371,-0.5992,-8.4817,-34.0562,0.07419968,
2,17.852,2,1.491921,380.6789,-0.4696475,0.3147939,-0.5992,-8.4817,-34.0562,0.07419968,
2,17.862,2,1.492301,380.6403,-0.4696686,0.3147278,-0.5992,-8.4817,-34.0562,0.07419968,
2,17.872,2,1.491167,380.6678,-0.4702367,0.3153481,-0.5992,-8.4817,-34.0562,0.07419968,
2,17.882,2,1.490135,380.6552,-0.4693501,0.3149716,-0.5992,-8.4817,-34.0562,0.07419968,
2,17.892,2,1.492968,380.6456,-0.4700176,0.3148209,-0.5992,-8.4817,-34.0562,0.07419968,
2,17.902,2,1.501632,380.6257,-0.4727081,0.3147961,-0.5992,-8.4817,-34.0562,0.07419968,
2,17.912,2,1.502339,380.6041,-0.4725599,0.3145493,-0.5992,-8.4817,-34.0562,0.07419968,
2,17.922,2,1.507632,380.5755,-0.4727613,0.3135788,-0.5992,-8.4817,-34.0562,0.07419968,
2,17.932,2,1.5087,380.5669,-0.4709608,0.3121634,-0.5992,-8.4817,-34.0562,0.07419968,
2,17.942,2,1.510713,380.5602,-0.4741092,0.3138313,-0.5992,-8.4817,-34.0562,0.07419968,
2,17.952,2,1.508525,380.5569,-0.4734167,0.3138276,-0.5992,-8.4817,-34.0562,0.07419968,
2,17.962,2,1.509918,380.5726,-0.4724807,0.3129181,-0.5992,-8.4817,-34.0562,0.07419968,
2,17.972,2,1.508606,380.5525,-0.471347,0.3124387,-0.5992,-8.4817,-34.0562,0.07419968,
2,17.982,2,1.510132,380.5575,-0.4748877,0.3144677,-0.5992,-8.4817,-34.0562,0.07419968,
2,17.992,2,1.510407,380.5439,-0.4744169,0.3140987,-0.5992,-8.4817,-34.0562,0.07419968,
2,18.002,2,1.50823,380.5542,-0.4729438,0.3135754,-0.5992,-8.4817,-34.0562,0.07419968,
2,18.012,2,1.509633,380.5487,-0.474853,0.3145486,-0.5992,-8.4817,-34.0562,0.07419968,
2,18.022,2,1.509881,380.5443,-0.4743955,0.3141939,-0.5992,-8.4817,-34.0562,0.07419968,
2,18.032,2,1.509509,380.5439,-0.475482,0.3149911,-0.5992,-8.4817,-34.0562,0.07419968,
2,18.042,2,1.509188,380.5428,-0.4781641,0.3168354,-0.5992,-8.4817,-34.0562,0.07419968,
2,18.052,2,1.510098,380.5364,-0.4745422,0.314246,-0.6027,-8.4817,-34.0572,0.07520294,
2,18.062,2,1.50938,380.5345,-0.4753858,0.3149543,-0.6027,-8.4817,-34.0572,0.07520294,
2,18.072,2,1.509315,380.5294,-0.477971,0.3166807,-0.6027,-8.4817,-34.0572,0.07520294,
2,18.082,2,1.508059,380.5374,-0.4775264,0.3166497,-0.6027,-8.4817,-34.0572,0.07520294,
2,18.092,2,1.509293,380.5091,-0.4764338,0.3156668,-0.6027,-8.4817,-34.0572,0.07520294,
2,18.102,2,1.50994,380.5284,-0.4767578,0.3157461,-0.6027,-8.4817,-34.0572,0.07520294,
2,18.112,2,1.508832,380.5184,-0.4750522,0.3148476,-0.6027,-8.4817,-34.0572,0.07520294,
2,18.122,2,1.511307,380.5125,-0.4781944,0.3164112,-0.6027,-8.4817,-34.0572,0.07520294,
2,18.132,2,1.512078,380.4978,-0.4783158,0.3163301,-0.6027,-8.4817,-34.0572,0.07520294,
2,18.142,2,1.517919,380.4702,-0.4787478,0.3153975,-0.6027,-8.4817,-34.0572,0.07520294,
2,18.152,2,1.523978,380.4455,-0.4824452,0.3165697,-0.6027,-8.4817,-34.0572,0.07520294,
