Repository: jacquesNIT/Polymer-Scratching

Files Structure:

<material>_<maximum_load>_<load_rate>_<sample_number>_<try_number>

- sample_number (s1, s2, ...) is used to indicate another iteration of the same test.
- try_number (1, 2, ...) simply indicates that precedent tests failed, it does not matter.

Scratch Process:

All scratchs were performed using the Rockwell indenter with the "Scratch.Rx" model in MFT. 
All tests have at a length of 2mm and a progressive load.

The same results are also accessible on the scratch pc of the lab, in the "jacques/second_batch" folder.
The "Additionnal_Batch" folder contains unverified results that were used to test the machine, it is advised not to use those.

General Notes:

File: Lab results/Main_Batch/PMMAXT/10N/PMMAXT_10N_s2_2.csv (part 5 of 26)
Recipe, UpperSample, LowerSample, OtherInfo, Averaging, LogFrequency, Type, Radius,TestDate, Operator, Customer, RefStd, Temperature, RH, Liquid, LastCalibDate, LCFz, LCFx, Tip, OtherData, samplevs
scratch only.Rx,,,,10,1000,Scratch,1,9/4/2026 11:41:54 AM,,,ASTM/ISO,,,N/A,N/A,,,,Linear: 0.1 to 10;5;2;1.010101,0.3,
Step, Timestamp, RecipeStep, DAQ.Fz (N),DAQ.CAP (um),DAQ.Fx (N),DAQ.COF (),XYZ.X Position (mm),XYZ.Y Position (mm),XYZ.Z Position (mm),XYZ.Z Depth (mm),
2,18.162,2,1.525958,380.4297,-0.4834564,0.3168215,-0.6027,-8.4817,-34.0572,0.07520294,
2,18.172,2,1.52944,380.4131,-0.4791088,0.3132575,-0.6027,-8.4817,-34.0572,0.07520294,
2,18.182,2,1.530061,380.4179,-0.4821384,0.3151105,-0.6027,-8.4817,-34.0572,0.07520294,
2,18.192,2,1.527491,380.4227,-0.4812849,0.315082,-0.6027,-8.4817,-34.0572,0.07520294,
2,18.202,2,1.52992,380.4016,-0.4830017,0.3157039,-0.6027,-8.4817,-34.0572,0.07520294,
2,18.212,2,1.528088,380.421,-0.4824001,0.3156886,-0.6027,-8.4817,-34.0572,0.07520294,
2,18.222,2,1.53001,380.4155,-0.4812197,0.3145207,-0.6027,-8.4817,-34.0572,0.07520294,
2,18.232,2,1.527437,380.4142,-0.4797222,0.31407,-0.6027,-8.4817,-34.0572,0.07520294,
2,18.242,2,1.526576,380.4071,-0.4837597,0.316892,-0.6027,-8.4817,-34.0572,0.07520294,
2,18.252,2,1.526911,380.4043,-0.4850692,0.3176801,-0.6027,-8.4817,-34.0572,0.07520294,
2,18.262,2,1.526562,380.4116,-0.4829503,0.3163646,-0.6027,-8.4817,-34.0572,0.07520294,
2,18.272,2,1.527749,380.4053,-0.4831295,0.3162362,-0.60672,-8.4817,-34.0582,0.07620239,
2,18.282,2,1.527012,380.4074,-0.4827688,0.3161525,-0.60672,-8.4817,-34.0582,0.07620239,
2,18.292,2,1.530019,380.3995,-0.4806887,0.3141717,-0.60672,-8.4817,-34.0582,0.07620239,
2,18.302,2,1.528409,380.3909,-0.4822934,0.3155527,-0.60672,-8.4817,-34.0582,0.07620239,
2,18.312,2,1.528527,380.3962,-0.4886366,0.319678,-0.60672,-8.4817,-34.0582,0.07620239,
2,18.322,2,1.528074,380.394,-0.4890109,0.3200177,-0.60672,-8.4817,-34.0582,0.07620239,
2,18.332,2,1.53471,380.3567,-0.4903731,0.3195217,-0.60672,-8.4817,-34.0582,0.07620239,
2,18.342,2,1.538568,380.3264,-0.4928858,0.3203537,-0.60672,-8.4817,-34.0582,0.07620239,
2,18.352,2,1.544147,380.3074,-0.4948342,0.3204579,-0.60672,-8.4817,-34.0582,0.07620239,
2,18.362,2,1.547934,380.2967,-0.4964111,0.3206926,-0.60672,-8.4817,-34.0582,0.07620239,
2,18.372,2,1.54537,380.2997,-0.4957246,0.3207805,-0.60672,-8.4817,-34.0582,0.07620239,
2,18.382,2,1.546524,380.2764,-0.4926882,0.3185778,-0.60672,-8.4817,-34.0582,0.07620239,
2,18.392,2,1.546655,380.285,-0.4941736,0.3195111,-0.60672,-8.4817,-34.0582,0.07620239,
2,18.402,2,1.545137,380.2926,-0.4969303,0.3216092,-0.60672,-8.4817,-34.0582,0.07620239,
2,18.412,2,1.548404,380.2784,-0.492851,0.3182962,-0.60672,-8.4817,-34.0582,0.07620239,
2,18.422,2,1.547303,380.2873,-0.4947869,0.3197737,-0.60672,-8.4817,-34.0582,0.07620239,
2,18.432,2,1.546991,380.2723,-0.4940839,0.3193838,-0.60672,-8.4817,-34.0582,0.07620239,
2,18.442,2,1.546291,380.275,-0.4969514,0.3213828,-0.60672,-8.4817,-34.0582,0.07620239,
2,18.452,2,1.544309,380.2789,-0.4939802,0.3198713,-0.60672,-8.4817,-34.0582,0.07620239,
2,18.462,2,1.546684,380.2733,-0.4941702,0.3195031,-0.60995,-8.4817,-34.0591,0.07710266,
2,18.472,2,1.546555,380.2772,-0.4949802,0.3200534,-0.60995,-8.4817,-34.0591,0.07710266,
2,18.482,2,1.546282,380.2756,-0.4951076,0.3201923,-0.60995,-8.4817,-34.0591,0.07710266,
2,18.492,2,1.548479,380.2692,-0.4952369,0.3198214,-0.60995,-8.4817,-34.0591,0.07710266,
2,18.502,2,1.544813,380.2511,-0.4990665,0.3230595,-0.60995,-8.4817,-34.0591,0.07710266,
2,18.512,2,1.545913,380.2571,-0.4966445,0.3212628,-0.60995,-8.4817,-34.0591,0.07710266,
2,18.522,2,1.548733,380.2628,-0.4973016,0.3211021,-0.60995,-8.4817,-34.0591,0.07710266,
2,18.532,2,1.549499,380.2487,-0.4914018,0.3171359,-0.60995,-8.4817,-34.0591,0.07710266,
2,18.542,2,1.556611,380.2148,-0.493508,0.31704,-0.60995,-8.4817,-34.0591,0.07710266,
2,18.552,2,1.558445,380.1915,-0.4986039,0.3199367,-0.60995,-8.4817,-34.0591,0.07710266,
2,18.562,2,1.562289,380.1843,-0.4985521,0.3191164,-0.60995,-8.4817,-34.0591,0.07710266,
2,18.572,2,1.567267,380.1653,-0.4974746,0.3174154,-0.60995,-8.4817,-34.0591,0.07710266,
2,18.582,2,1.563746,380.1674,-0.4994726,0.3194078,-0.60995,-8.4817,-34.0591,0.07710266,
2,18.592,2,1.566906,380.1629,-0.5007547,0.3195818,-0.60995,-8.4817,-34.0591,0.07710266,
2,18.602,2,1.565505,380.1686,-0.5030609,0.321341,-0.60995,-8.4817,-34.0591,0.07710266,
2,18.612,2,1.562366,380.1539,-0.4990256,0.3194037,-0.60995,-8.4817,-34.0591,0.07710266,
2,18.622,2,1.56502,380.1596,-0.5027888,0.3212667,-0.60995,-8.4817,-34.0591,0.07710266,
2,18.632,2,1.562201,380.153,-0.5006352,0.3204679,-0.60995,-8.4817,-34.0591,0.07710266,
2,18.642,2,1.562999,380.1467,-0.4973435,0.3181982,-0.60995,-8.4817,-34.0591,0.07710266,
2,18.652,2,1.565591,380.1514,-0.4989595,0.3187036,-0.60995,-8.4817,-34.0591,0.07710266,
2,18.662,2,1.563161,380.1422,-0.5019316,0.3211004,-0.60995,-8.4817,-34.0591,0.07710266,
2,18.672,2,1.564647,380.1507,-0.4952852,0.3165475,-0.61345,-8.4817,-34.06,0.07800293,
2,18.682,2,1.564801,380.078,-0.5002285,0.3196754,-0.61345,-8.4817,-34.06,0.07800293,
2,18.692,2,1.563744,380.1184,-0.5010788,0.3204354,-0.61345,-8.4817,-34.06,0.07800293,
2,18.702,2,1.565245,380.1302,-0.5021878,0.3208365,-0.61345,-8.4817,-34.06,0.07800293,
2,18.712,2,1.56318,380.1341,-0.4983905,0.3188312,-0.61345,-8.4817,-34.06,0.07800293,
2,18.722,2,1.566742,380.1262,-0.4981134,0.3179295,-0.61345,-8.4817,-34.06,0.07800293,
2,18.732,2,1.57247,380.1123,-0.5020342,0.3192647,-0.61345,-8.4817,-34.06,0.07800293,
2,18.742,2,1.57525,380.0763,-0.5008056,0.3179213,-0.61345,-8.4817,-34.06,0.07800293,
2,18.752,2,1.580825,380.0557,-0.5050828,0.3195058,-0.61345,-8.4817,-34.06,0.07800293,
2,18.762,2,1.58186,380.0413,-0.5029058,0.3179206,-0.61345,-8.4817,-34.06,0.07800293,
2,18.772,2,1.583219,380.0435,-0.5002443,0.3159667,-0.61345,-8.4817,-34.06,0.07800293,
2,18.782,2,1.583416,380.0445,-0.5066149,0.3199507,-0.61345,-8.4817,-34.06,0.07800293,
2,18.792,2,1.582494,380.0439,-0.5022981,0.3174092,-0.61345,-8.4817,-34.06,0.07800293,
2,18.802,2,1.584383,380.0398,-0.4984124,0.3145783,-0.61345,-8.4817,-34.06,0.07800293,
2,18.812,2,1.582231,380.0284,-0.4997637,0.3158602,-0.61345,-8.4817,-34.06,0.07800293,
2,18.822,2,1.58386,380.011,-0.5070214,0.3201175,-0.61345,-8.4817,-34.06,0.07800293,
2,18.832,2,1.583097,380.011,-0.5042065,0.3184938,-0.61345,-8.4817,-34.06,0.07800293,
2,18.842,2,1.581964,380.0219,-0.5009767,0.3166803,-0.61345,-8.4817,-34.06,0.07800293,
2,18.852,2,1.582578,380.0131,-0.5066316,0.3201305,-0.61345,-8.4817,-34.06,0.07800293,
2,18.862,2,1.583783,380.0211,-0.4990415,0.3150947,-0.6167,-8.4817,-34.061,0.07900238,
2,18.872,2,1.581889,380.015,-0.5027067,0.3177889,-0.6167,-8.4817,-34.061,0.07900238,
2,18.882,2,1.582941,380.0077,-0.5001644,0.3159716,-0.6167,-8.4817,-34.061,0.07900238,
2,18.892,2,1.58116,380.0126,-0.505014,0.3193946,-0.6167,-8.4817,-34.061,0.07900238,
2,18.902,2,1.579852,379.9928,-0.5073497,0.3211376,-0.6167,-8.4817,-34.061,0.07900238,
2,18.912,2,1.5818,380.0047,-0.5083673,0.3213853,-0.6167,-8.4817,-34.061,0.07900238,
2,18.922,2,1.580631,380.0051,-0.5040758,0.3189079,-0.6167,-8.4817,-34.061,0.07900238,
2,18.932,2,1.586453,379.9921,-0.4984587,0.3141969,-0.6167,-8.4817,-34.061,0.07900238,
2,18.942,2,1.590818,379.9558,-0.5023018,0.3157507,-0.6167,-8.4817,-34.061,0.07900238,
2,18.952,2,1.594646,379.9339,-0.5041021,0.3161216,-0.6167,-8.4817,-34.061,0.07900238,
2,18.962,2,1.6004,379.925,-0.5051721,0.3156536,-0.6167,-8.4817,-34.061,0.07900238,
2,18.972,2,1.599561,379.9277,-0.5043055,0.3152774,-0.6167,-8.4817,-34.061,0.07900238,
2,18.982,2,1.599945,379.912,-0.5077557,0.3173582,-0.6167,-8.4817,-34.061,0.07900238,
2,18.992,2,1.600827,379.9132,-0.5027169,0.3140357,-0.6167,-8.4817,-34.061,0.07900238,
2,19.002,2,1.600555,379.9076,-0.5011069,0.3130832,-0.6167,-8.4817,-34.061,0.07900238,
2,19.012,2,1.600802,379.9092,-0.5037125,0.3146625,-0.6167,-8.4817,-34.061,0.07900238,
2,19.022,2,1.598711,379.9077,-0.5110673,0.3196745,-0.6167,-8.4817,-34.061,0.07900238,
2,19.032,2,1.596374,379.9041,-0.5131919,0.3214734,-0.6167,-8.4817,-34.061,0.07900238,
2,19.042,2,1.599547,379.9233,-0.5082899,0.3177712,-0.6167,-8.4817,-34.061,0.07900238,
2,19.052,2,1.599007,379.8672,-0.5067514,0.3169163,-0.6167,-8.4817,-34.061,0.07900238,
2,19.062,2,1.599122,379.8842,-0.5132966,0.3209866,-0.6167,-8.4817,-34.061,0.07900238,
2,19.072,2,1.597798,379.8864,-0.5151121,0.3223889,-0.6202,-8.4817,-34.0618,0.07979965,
2,19.082,2,1.59931,379.8712,-0.5071148,0.3170835,-0.6202,-8.4817,-34.0618,0.07979965,
2,19.092,2,1.599832,379.8869,-0.5113925,0.3196539,-0.6202,-8.4817,-34.0618,0.07979965,
2,19.102,2,1.598877,379.8761,-0.5155841,0.3224664,-0.6202,-8.4817,-34.0618,0.07979965,
2,19.112,2,1.59939,379.8786,-0.5104619,0.3191604,-0.6202,-8.4817,-34.0618,0.07979965,
2,19.122,2,1.59984,379.8898,-0.5075251,0.3172349,-0.6202,-8.4817,-34.0618,0.07979965,
2,19.132,2,1.598843,379.8725,-0.5134728,0.3211527,-0.6202,-8.4817,-34.0618,0.07979965,
2,19.142,2,1.605886,379.8546,-0.512626,0.319217,-0.6202,-8.4817,-34.0618,0.07979965,
2,19.152,2,1.608863,379.8291,-0.5175322,0.3216758,-0.6202,-8.4817,-34.0618,0.07979965,
2,19.162,2,1.611716,379.8193,-0.5144337,0.3191839,-0.6202,-8.4817,-34.0618,0.07979965,
2,19.172,2,1.616965,379.8009,-0.5088207,0.3146763,-0.6202,-8.4817,-34.0618,0.07979965,
2,19.182,2,1.615499,379.796,-0.5071868,0.3139505,-0.6202,-8.4817,-34.0618,0.07979965,
2,19.192,2,1.616891,379.7945,-0.5100214,0.3154335,-0.6202,-8.4817,-34.0618,0.07979965,
2,19.202,2,1.618352,379.7908,-0.5088307,0.3144129,-0.6202,-8.4817,-34.0618,0.07979965,
2,19.212,2,1.618234,379.7863,-0.5185738,0.3204565,-0.6202,-8.4817,-34.0618,0.07979965,
2,19.222,2,1.618153,379.7879,-0.5208391,0.3218727,-0.6202,-8.4817,-34.0618,0.07979965,
2,19.232,2,1.618767,379.764,-0.5192064,0.320742,-0.6202,-8.4817,-34.0618,0.07979965,
2,19.242,2,1.6187,379.7733,-0.5197105,0.3210666,-0.6202,-8.4817,-34.0618,0.07979965,
2,19.252,2,1.616537,379.773,-0.5195937,0.3214239,-0.6202,-8.4817,-34.0618,0.07979965,
2,19.262,2,1.617568,379.7625,-0.518746,0.320695,-0.6202,-8.4817,-34.0618,0.07979965,
2,19.272,2,1.617603,379.7884,-0.5199655,0.3214421,-0.6202,-8.4817,-34.0618,0.07979965,
2,19.282,2,1.614667,379.7684,-0.5179652,0.3207876,-0.6202,-8.4817,-34.0618,0.07979965,
2,19.292,2,1.617628,379.7641,-0.5169517,0.3195739,-0.6202,-8.4817,-34.0618,0.07979965,
2,19.302,2,1.618343,379.7709,-0.5092958,0.314702,-0.6237,-8.4817,-34.0628,0.08080292,
2,19.312,2,1.617632,379.7448,-0.512807,0.3170109,-0.6237,-8.4817,-34.0628,0.08080292,
2,19.322,2,1.615135,379.7463,-0.5164222,0.3197393,-0.6237,-8.4817,-34.0628,0.08080292,
2,19.332,2,1.616065,379.7401,-0.5185093,0.3208469,-0.6237,-8.4817,-34.0628,0.08080292,
2,19.342,2,1.615284,379.7443,-0.5145256,0.3185357,-0.6237,-8.4817,-34.0628,0.08080292,
2,19.352,2,1.617046,379.744,-0.5148455,0.3183864,-0.6237,-8.4817,-34.0628,0.08080292,
2,19.362,2,1.616811,379.7419,-0.5168602,0.3196789,-0.6237,-8.4817,-34.0628,0.08080292,
2,19.372,2,1.617909,379.7387,-0.5163114,0.3191227,-0.6237,-8.4817,-34.0628,0.08080292,
2,19.382,2,1.620484,379.7172,-0.5143803,0.3174239,-0.6237,-8.4817,-34.0628,0.08080292,
2,19.392,2,1.626449,379.7061,-0.5133817,0.3156456,-0.6237,-8.4817,-34.0628,0.08080292,
2,19.402,2,1.632076,379.6565,-0.5210622,0.3192634,-0.6237,-8.4817,-34.0628,0.08080292,
2,19.412,2,1.634184,379.6544,-0.5192214,0.3177252,-0.6237,-8.4817,-34.0628,0.08080292,
2,19.422,2,1.636844,379.6535,-0.5178287,0.3163579,-0.6237,-8.4817,-34.0628,0.08080292,
2,19.432,2,1.63528,379.6527,-0.5204588,0.3182689,-0.6237,-8.4817,-34.0628,0.08080292,
2,19.442,2,1.6319,379.6523,-0.5235693,0.3208343,-0.6237,-8.4817,-34.0628,0.08080292,
2,19.452,2,1.634748,379.6527,-0.5242758,0.3207073,-0.6237,-8.4817,-34.0628,0.08080292,
2,19.462,2,1.635038,379.6418,-0.5174265,0.3164614,-0.6237,-8.4817,-34.0628,0.08080292,
2,19.472,2,1.633631,379.6363,-0.5225058,0.3198432,-0.6237,-8.4817,-34.0628,0.08080292,
2,19.482,2,1.635932,379.6389,-0.5215766,0.3188254,-0.6237,-8.4817,-34.0628,0.08080292,
2,19.492,2,1.635779,379.6396,-0.5172842,0.316231,-0.6237,-8.4817,-34.0628,0.08080292,
2,19.502,2,1.635329,379.6359,-0.5239123,0.3203712,-0.6237,-8.4817,-34.0628,0.08080292,
2,19.512,2,1.635929,379.6335,-0.5165492,0.3157528,-0.6237,-8.4817,-34.0628,0.08080292,
2,19.522,2,1.63616,379.6444,-0.5159947,0.3153694,-0.62773,-8.4817,-34.0637,0.08170319,
2,19.532,2,1.636333,379.6227,-0.5162213,0.3154745,-0.62773,-8.4817,-34.0637,0.08170319,
2,19.542,2,1.63487,379.6199,-0.5150267,0.3150261,-0.62773,-8.4817,-34.0637,0.08170319,
2,19.552,2,1.636624,379.6242,-0.5166664,0.3156904,-0.62773,-8.4817,-34.0637,0.08170319,
2,19.562,2,1.636691,379.6212,-0.5214273,0.3185863,-0.62773,-8.4817,-34.0637,0.08170319,
2,19.572,2,1.636487,379.6161,-0.5178401,0.3164341,-0.62773,-8.4817,-34.0637,0.08170319,
2,19.582,2,1.635639,379.6116,-0.5217655,0.3189979,-0.62773,-8.4817,-34.0637,0.08170319,
2,19.592,2,1.640152,379.5965,-0.5198931,0.3169785,-0.62773,-8.4817,-34.0637,0.08170319,
2,19.602,2,1.646323,379.5674,-0.5183761,0.314869,-0.62773,-8.4817,-34.0637,0.08170319,
2,19.612,2,1.650831,379.5398,-0.5225735,0.3165517,-0.62773,-8.4817,-34.0637,0.08170319,
2,19.622,2,1.651953,379.5331,-0.5221292,0.3160678,-0.62773,-8.4817,-34.0637,0.08170319,
2,19.632,2,1.65483,379.5092,-0.5269638,0.3184398,-0.62773,-8.4817,-34.0637,0.08170319,
2,19.642,2,1.65401,379.5233,-0.5323566,0.3218582,-0.62773,-8.4817,-34.0637,0.08170319,
2,19.652,2,1.653242,379.5206,-0.5290322,0.3199968,-0.62773,-8.4817,-34.0637,0.08170319,
2,19.662,2,1.653813,379.5204,-0.5304812,0.3207625,-0.62773,-8.4817,-34.0637,0.08170319,
2,19.672,2,1.650715,379.5234,-0.5313007,0.3218609,-0.62773,-8.4817,-34.0637,0.08170319,
2,19.682,2,1.655069,379.5185,-0.5268411,0.3183196,-0.62773,-8.4817,-34.0637,0.08170319,
2,19.692,2,1.65521,379.5228,-0.5276759,0.3187971,-0.62773,-8.4817,-34.0637,0.08170319,
2,19.702,2,1.654028,379.514,-0.5230951,0.3162553,-0.62773,-8.4817,-34.0637,0.08170319,
2,19.712,2,1.6551,379.5101,-0.5236167,0.3163656,-0.62773,-8.4817,-34.0637,0.08170319,
2,19.722,2,1.655416,379.5229,-0.5242603,0.3166941,-0.62773,-8.4817,-34.0637,0.08170319,
2,19.732,2,1.652443,379.5043,-0.5250742,0.3177564,-0.62773,-8.4817,-34.0637,0.08170319,
2,19.742,2,1.655131,379.4932,-0.5266729,0.3182061,-0.62773,-8.4817,-34.0637,0.08170319,
2,19.752,2,1.653414,379.5148,-0.5243449,0.3171286,-0.62773,-8.4817,-34.0637,0.08170319,
2,19.762,2,1.652415,379.4951,-0.521597,0.3156574,-0.63122,-8.4817,-34.0646,0.08260345,
2,19.772,2,1.654062,379.4911,-0.520928,0.3149387,-0.63122,-8.4817,-34.0646,0.08260345,
2,19.782,2,1.652274,379.5014,-0.5218193,0.3158188,-0.63122,-8.4817,-34.0646,0.08260345,
2,19.792,2,1.653822,379.4856,-0.5255078,0.3177535,-0.63122,-8.4817,-34.0646,0.08260345,
2,19.802,2,1.652901,379.4823,-0.5256715,0.3180296,-0.63122,-8.4817,-34.0646,0.08260345,
2,19.812,2,1.652545,379.4777,-0.5256579,0.3180898,-0.63122,-8.4817,-34.0646,0.08260345,
2,19.822,2,1.654693,379.4929,-0.5245106,0.3169836,-0.63122,-8.4817,-34.0646,0.08260345,
2,19.832,2,1.660204,379.469,-0.5230281,0.3150385,-0.63122,-8.4817,-34.0646,0.08260345,
2,19.842,2,1.664194,379.4241,-0.5251732,0.315572,-0.63122,-8.4817,-34.0646,0.08260345,
2,19.852,2,1.669417,379.4067,-0.5291646,0.3169757,-0.63122,-8.4817,-34.0646,0.08260345,
2,19.862,2,1.671593,379.3908,-0.528482,0.3161547,-0.63122,-8.4817,-34.0646,0.08260345,
2,19.872,2,1.674647,379.4074,-0.528901,0.3158283,-0.63122,-8.4817,-34.0646,0.08260345,
2,19.882,2,1.671131,379.3903,-0.5298502,0.3170607,-0.63122,-8.4817,-34.0646,0.08260345,
2,19.892,2,1.67293,379.3832,-0.5311364,0.3174887,-0.63122,-8.4817,-34.0646,0.08260345,
2,19.902,2,1.671116,379.3849,-0.5319504,0.3183204,-0.63122,-8.4817,-34.0646,0.08260345,
2,19.912,2,1.66983,379.3752,-0.5328695,0.319116,-0.63122,-8.4817,-34.0646,0.08260345,
2,19.922,2,1.672635,379.3839,-0.5316847,0.3178726,-0.63122,-8.4817,-34.0646,0.08260345,
2,19.932,2,1.672974,379.367,-0.5325004,0.3182958,-0.63122,-8.4817,-34.0646,0.08260345,
2,19.942,2,1.672487,379.3824,-0.5292621,0.3164522,-0.63122,-8.4817,-34.0646,0.08260345,
2,19.952,2,1.670595,379.3713,-0.5324108,0.3186953,-0.63528,-8.4817,-34.0655,0.08349991,
2,19.962,2,1.67106,379.377,-0.5324061,0.3186038,-0.63528,-8.4817,-34.0655,0.08349991,
2,19.972,2,1.669849,379.3646,-0.5288839,0.3167255,-0.63528,-8.4817,-34.0655,0.08349991,
2,19.982,2,1.672101,379.3729,-0.5333915,0.3189948,-0.63528,-8.4817,-34.0655,0.08349991,
2,19.992,2,1.670542,379.3927,-0.5331918,0.3191729,-0.63528,-8.4817,-34.0655,0.08349991,
2,20.002,2,1.672349,379.3713,-0.5292932,0.3164968,-0.63528,-8.4817,-34.0655,0.08349991,
2,20.012,2,1.671612,379.3643,-0.5284226,0.3161156,-0.63528,-8.4817,-34.0655,0.08349991,
2,20.022,2,1.672642,379.3618,-0.53107,0.3175036,-0.63528,-8.4817,-34.0655,0.08349991,
2,20.032,2,1.674894,379.3512,-0.5287302,0.3156797,-0.63528,-8.4817,-34.0655,0.08349991,
2,20.042,2,1.678279,379.3288,-0.5303349,0.3159993,-0.63528,-8.4817,-34.0655,0.08349991,
2,20.052,2,1.680157,379.2911,-0.5315284,0.3163563,-0.63528,-8.4817,-34.0655,0.08349991,
2,20.062,2,1.684612,379.2884,-0.5335128,0.3166977,-0.63528,-8.4817,-34.0655,0.08349991,
2,20.072,2,1.691059,379.2838,-0.5305377,0.3137311,-0.63528,-8.4817,-34.0655,0.08349991,
2,20.082,2,1.689933,379.269,-0.5317569,0.3146615,-0.63528,-8.4817,-34.0655,0.08349991,
2,20.092,2,1.689529,379.2696,-0.5337502,0.3159165,-0.63528,-8.4817,-34.0655,0.08349991,
2,20.102,2,1.690728,379.2663,-0.5331237,0.315322,-0.63528,-8.4817,-34.0655,0.08349991,
2,20.112,2,1.691564,379.2618,-0.5333207,0.3152826,-0.63528,-8.4817,-34.0655,0.08349991,
2,20.122,2,1.690947,379.2588,-0.5350131,0.3163986,-0.63528,-8.4817,-34.0655,0.08349991,
2,20.132,2,1.688803,379.255,-0.5334157,0.3158543,-0.63528,-8.4817,-34.0655,0.08349991,
2,20.142,2,1.689775,379.2484,-0.5337871,0.3158925,-0.63528,-8.4817,-34.0655,0.08349991,
2,20.152,2,1.689651,379.2443,-0.5350317,0.3166522,-0.63528,-8.4817,-34.0655,0.08349991,
2,20.162,2,1.69012,379.2591,-0.5369469,0.3176975,-0.63528,-8.4817,-34.0655,0.08349991,
2,20.172,2,1.689459,379.2427,-0.5367972,0.3177332,-0.63528,-8.4817,-34.0655,0.08349991,
2,20.182,2,1.68908,379.2411,-0.537568,0.3182608,-0.63877,-8.4817,-34.0664,0.08440018,
2,20.192,2,1.689825,379.2474,-0.5375212,0.3180928,-0.63877,-8.4817,-34.0664,0.08440018,
2,20.202,2,1.689127,379.2456,-0.5360099,0.3173296,-0.63877,-8.4817,-34.0664,0.08440018,
2,20.212,2,1.690194,379.2575,-0.5373433,0.317918,-0.63877,-8.4817,-34.0664,0.08440018,
2,20.222,2,1.688412,379.2302,-0.5371166,0.3181194,-0.63877,-8.4817,-34.0664,0.08440018,
2,20.232,2,1.690407,379.2369,-0.5364103,0.3173262,-0.63877,-8.4817,-34.0664,0.08440018,
2,20.242,2,1.688422,379.2383,-0.5359657,0.3174359,-0.63877,-8.4817,-34.0664,0.08440018,
2,20.252,2,1.689826,379.2277,-0.5365055,0.3174916,-0.63877,-8.4817,-34.0664,0.08440018,
2,20.262,2,1.695147,379.2212,-0.5378554,0.3172914,-0.63877,-8.4817,-34.0664,0.08440018,
2,20.272,2,1.6958,379.1883,-0.5415264,0.3193339,-0.63877,-8.4817,-34.0664,0.08440018,
2,20.282,2,1.702252,379.1609,-0.5416333,0.3181863,-0.63877,-8.4817,-34.0664,0.08440018,
2,20.292,2,1.705679,379.164,-0.5412938,0.3173479,-0.63877,-8.4817,-34.0664,0.08440018,
2,20.302,2,1.706408,379.1554,-0.5436773,0.3186093,-0.63877,-8.4817,-34.0664,0.08440018,
2,20.312,2,1.709463,379.1487,-0.5393656,0.3155176,-0.63877,-8.4817,-34.0664,0.08440018,
2,20.322,2,1.70634,379.1365,-0.5402033,0.3165859,-0.63877,-8.4817,-34.0664,0.08440018,
2,20.332,2,1.708022,379.1339,-0.540482,0.3164373,-0.63877,-8.4817,-34.0664,0.08440018,
2,20.342,2,1.706088,379.1289,-0.5401424,0.316597,-0.63877,-8.4817,-34.0664,0.08440018,
2,20.352,2,1.707723,379.1266,-0.5377851,0.3149135,-0.63877,-8.4817,-34.0664,0.08440018,
2,20.362,2,1.708482,379.1183,-0.5390034,0.3154867,-0.63877,-8.4817,-34.0664,0.08440018,
2,20.372,2,1.709803,379.125,-0.5383677,0.3148712,-0.63877,-8.4817,-34.0664,0.08440018,
2,20.382,2,1.707195,379.115,-0.5398688,0.3162315,-0.63877,-8.4817,-34.0664,0.08440018,
2,20.392,2,1.707884,379.1151,-0.5408831,0.3166977,-0.63877,-8.4817,-34.0664,0.08440018,
2,20.402,2,1.704765,379.1117,-0.5407867,0.3172207,-0.63877,-8.4817,-34.0664,0.08440018,
2,20.412,2,1.708803,379.1183,-0.5414075,0.3168343,-0.63877,-8.4817,-34.0664,0.08440018,
2,20.422,2,1.706209,379.1127,-0.5386769,0.3157157,-0.63877,-8.4817,-34.0664,0.08440018,
2,20.432,2,1.706024,379.093,-0.5380439,0.3153788,-0.64253,-8.4817,-34.0674,0.08540344,
2,20.442,2,1.709837,379.1129,-0.5388448,0.3151439,-0.64253,-8.4817,-34.0674,0.08540344,
2,20.452,2,1.706664,379.0946,-0.5394902,0.316108,-0.64253,-8.4817,-34.0674,0.08540344,
2,20.462,2,1.707912,379.094,-0.5396643,0.3159789,-0.64253,-8.4817,-34.0674,0.08540344,
2,20.472,2,1.706352,379.1314,-0.5393984,0.3161121,-0.64253,-8.4817,-34.0674,0.08540344,
2,20.482,2,1.705431,379.1013,-0.5408579,0.3171385,-0.64253,-8.4817,-34.0674,0.08540344,
2,20.492,2,1.706836,379.1,-0.5409185,0.3169131,-0.64253,-8.4817,-34.0674,0.08540344,
2,20.502,2,1.710224,379.0863,-0.5401779,0.3158522,-0.64253,-8.4817,-34.0674,0.08540344,
2,20.512,2,1.715263,379.0472,-0.5428512,0.3164828,-0.64253,-8.4817,-34.0674,0.08540344,
2,20.522,2,1.720002,379.0267,-0.5486579,0.3189868,-0.64253,-8.4817,-34.0674,0.08540344,
2,20.532,2,1.724008,379.0168,-0.5509258,0.319561,-0.64253,-8.4817,-34.0674,0.08540344,
2,20.542,2,1.727015,379.0174,-0.5471233,0.3168028,-0.64253,-8.4817,-34.0674,0.08540344,
2,20.552,2,1.725234,379.0128,-0.5482702,0.3177947,-0.64253,-8.4817,-34.0674,0.08540344,
2,20.562,2,1.725705,379.0087,-0.5486718,0.3179407,-0.64253,-8.4817,-34.0674,0.08540344,
2,20.572,2,1.725856,378.9975,-0.5501047,0.3187432,-0.64253,-8.4817,-34.0674,0.08540344,
2,20.582,2,1.726887,378.9864,-0.5510784,0.3191167,-0.64253,-8.4817,-34.0674,0.08540344,
2,20.592,2,1.72425,378.9852,-0.5494201,0.3186429,-0.64253,-8.4817,-34.0674,0.08540344,
2,20.602,2,1.72708,378.9878,-0.5477564,0.3171575,-0.64253,-8.4817,-34.0674,0.08540344,
2,20.612,2,1.726376,378.991,-0.5492475,0.3181506,-0.64253,-8.4817,-34.0674,0.08540344,
2,20.622,2,1.727109,378.9875,-0.5507349,0.3188767,-0.64253,-8.4817,-34.0674,0.08540344,
2,20.632,2,1.724835,378.9883,-0.554938,0.321734,-0.64253,-8.4817,-34.0674,0.08540344,
2,20.642,2,1.725091,378.9819,-0.5533491,0.3207652,-0.64253,-8.4817,-34.0674,0.08540344,
2,20.652,2,1.725881,378.978,-0.5504526,0.3189402,-0.64253,-8.4817,-34.0674,0.08540344,
2,20.662,2,1.724035,378.9695,-0.5471785,0.3173825,-0.64657,-8.4817,-34.0683,0.0862999,
2,20.672,2,1.724654,378.9635,-0.5494195,0.3185679,-0.64657,-8.4817,-34.0683,0.0862999,
2,20.682,2,1.725684,378.9645,-0.5495906,0.318477,-0.64657,-8.4817,-34.0683,0.0862999,
2,20.692,2,1.723062,378.974,-0.5510581,0.3198133,-0.64657,-8.4817,-34.0683,0.0862999,
2,20.702,2,1.727439,378.9818,-0.5505489,0.3187082,-0.64657,-8.4817,-34.0683,0.0862999,
2,20.712,2,1.723656,378.9631,-0.5498397,0.3189961,-0.64657,-8.4817,-34.0683,0.0862999,
2,20.722,2,1.727814,378.9511,-0.5505531,0.3186414,-0.64657,-8.4817,-34.0683,0.0862999,
2,20.732,2,1.73483,378.9354,-0.5493953,0.3166854,-0.64657,-8.4817,-34.0683,0.0862999,
2,20.742,2,1.735929,378.9146,-0.5523205,0.31817,-0.64657,-8.4817,-34.0683,0.0862999,
2,20.752,2,1.742062,378.8794,-0.5559582,0.319138,-0.64657,-8.4817,-34.0683,0.0862999,
2,20.762,2,1.744886,378.8886,-0.5550609,0.3181072,-0.64657,-8.4817,-34.0683,0.0862999,
2,20.772,2,1.745644,378.8781,-0.5546711,0.3177458,-0.64657,-8.4817,-34.0683,0.0862999,
2,20.782,2,1.743902,378.8726,-0.5545226,0.317978,-0.64657,-8.4817,-34.0683,0.0862999,
2,20.792,2,1.743321,378.8658,-0.5549012,0.3183013,-0.64657,-8.4817,-34.0683,0.0862999,
2,20.802,2,1.745225,378.8602,-0.5572101,0.3192769,-0.64657,-8.4817,-34.0683,0.0862999,
2,20.812,2,1.745941,378.8662,-0.556728,0.3188698,-0.64657,-8.4817,-34.0683,0.0862999,
2,20.822,2,1.743482,378.8531,-0.557225,0.3196046,-0.64657,-8.4817,-34.0683,0.0862999,
2,20.832,2,1.745606,378.8463,-0.5563014,0.3186867,-0.64657,-8.4817,-34.0683,0.0862999,
2,20.842,2,1.744841,378.8439,-0.5554536,0.3183405,-0.64657,-8.4817,-34.0683,0.0862999,
2,20.852,2,1.746308,378.8445,-0.5558299,0.3182886,-0.64657,-8.4817,-34.0683,0.0862999,
2,20.862,2,1.746719,378.8469,-0.5588789,0.3199592,-0.64657,-8.4817,-34.0683,0.0862999,
2,20.872,2,1.743669,378.8441,-0.5624201,0.3225498,-0.64657,-8.4817,-34.0683,0.0862999,
2,20.882,2,1.744921,378.869,-0.5587148,0.3201949,-0.65035,-8.4817,-34.0693,0.08730316,
2,20.892,2,1.743795,378.8458,-0.5577463,0.3198463,-0.65035,-8.4817,-34.0693,0.08730316,
2,20.902,2,1.743313,378.8358,-0.5591092,0.3207165,-0.65035,-8.4817,-34.0693,0.08730316,
2,20.912,2,1.744311,378.8396,-0.5598196,0.3209402,-0.65035,-8.4817,-34.0693,0.08730316,
2,20.922,2,1.742868,378.8301,-0.560141,0.3213904,-0.65035,-8.4817,-34.0693,0.08730316,
2,20.932,2,1.743998,378.8303,-0.559687,0.3209218,-0.65035,-8.4817,-34.0693,0.08730316,
2,20.942,2,1.746663,378.806,-0.5597211,0.3204516,-0.65035,-8.4817,-34.0693,0.08730316,
2,20.952,2,1.749353,378.8118,-0.5560806,0.317878,-0.65035,-8.4817,-34.0693,0.08730316,
2,20.962,2,1.756062,378.7823,-0.5587491,0.318183,-0.65035,-8.4817,-34.0693,0.08730316,
2,20.972,2,1.760535,378.7479,-0.5617015,0.3190517,-0.65035,-8.4817,-34.0693,0.08730316,
2,20.982,2,1.762176,378.7444,-0.5624198,0.3191621,-0.65035,-8.4817,-34.0693,0.08730316,
2,20.992,2,1.763692,378.7468,-0.5644087,0.3200155,-0.65035,-8.4817,-34.0693,0.08730316,
2,21.002,2,1.763567,378.7354,-0.5635974,0.3195781,-0.65035,-8.4817,-34.0693,0.08730316,
2,21.012,2,1.764212,378.7466,-0.5637948,0.3195732,-0.65035,-8.4817,-34.0693,0.08730316,
2,21.022,2,1.765089,378.733,-0.5639879,0.3195237,-0.65035,-8.4817,-34.0693,0.08730316,
2,21.032,2,1.763397,378.7279,-0.560444,0.3178206,-0.65035,-8.4817,-34.0693,0.08730316,
2,21.042,2,1.763625,378.7259,-0.5652996,0.3205327,-0.65035,-8.4817,-34.0693,0.08730316,
2,21.052,2,1.763404,378.7012,-0.5642303,0.3199665,-0.65035,-8.4817,-34.0693,0.08730316,
2,21.062,2,1.761434,378.7514,-0.5662569,0.3214749,-0.65035,-8.4817,-34.0693,0.08730316,
2,21.072,2,1.763767,378.7084,-0.5667849,0.3213491,-0.65035,-8.4817,-34.0693,0.08730316,
2,21.082,2,1.762647,378.716,-0.5645444,0.3202822,-0.65035,-8.4817,-34.0693,0.08730316,
2,21.092,2,1.76463,378.7021,-0.5633802,0.3192626,-0.6541,-8.4817,-34.0702,0.08820343,
2,21.102,2,1.762771,378.7085,-0.5673352,0.3218429,-0.6541,-8.4817,-34.0702,0.08820343,
2,21.112,2,1.763536,378.719,-0.5664381,0.3211945,-0.6541,-8.4817,-34.0702,0.08820343,
2,21.122,2,1.763489,378.6818,-0.5667099,0.3213572,-0.6541,-8.4817,-34.0702,0.08820343,
2,21.132,2,1.761389,378.6978,-0.5670701,0.3219449,-0.6541,-8.4817,-34.0702,0.08820343,
2,21.142,2,1.763426,378.6924,-0.5669161,0.3214856,-0.6541,-8.4817,-34.0702,0.08820343,
2,21.152,2,1.761058,378.7022,-0.5670912,0.3220173,-0.6541,-8.4817,-34.0702,0.08820343,
2,21.162,2,1.761738,378.6931,-0.5703136,0.3237221,-0.6541,-8.4817,-34.0702,0.08820343,
2,21.172,2,1.766253,378.6904,-0.5674222,0.3212576,-0.6541,-8.4817,-34.0702,0.08820343,
2,21.182,2,1.762441,378.6991,-0.5658617,0.3210669,-0.6541,-8.4817,-34.0702,0.08820343,
2,21.192,2,1.760097,378.7005,-0.5687487,0.3231348,-0.6541,-8.4817,-34.0702,0.08820343,
2,21.202,2,1.769855,378.6841,-0.5640594,0.3187038,-0.6541,-8.4817,-34.0702,0.08820343,
2,21.212,2,1.772234,378.6638,-0.5623648,0.3173197,-0.6541,-8.4817,-34.0702,0.08820343,
2,21.222,2,1.775185,378.6394,-0.5674933,0.3196811,-0.6541,-8.4817,-34.0702,0.08820343,
2,21.232,2,1.779304,378.6169,-0.5684133,0.3194582,-0.6541,-8.4817,-34.0702,0.08820343,
2,21.242,2,1.782841,378.6158,-0.5677603,0.3184581,-0.6541,-8.4817,-34.0702,0.08820343,
2,21.252,2,1.781756,378.6154,-0.5683744,0.3189967,-0.6541,-8.4817,-34.0702,0.08820343,
2,21.262,2,1.782197,378.6054,-0.5677473,0.3185659,-0.6541,-8.4817,-34.0702,0.08820343,
2,21.272,2,1.784939,378.5941,-0.564787,0.3164181,-0.6541,-8.4817,-34.0702,0.08820343,
2,21.282,2,1.780298,378.5909,-0.5696689,0.3199852,-0.6541,-8.4817,-34.0702,0.08820343,
2,21.292,2,1.783547,378.5897,-0.5717345,0.3205604,-0.6541,-8.4817,-34.0702,0.08820343,
2,21.302,2,1.786419,378.5854,-0.5683435,0.3181467,-0.6541,-8.4817,-34.0702,0.08820343,
2,21.312,2,1.78058,378.5872,-0.5689416,0.319526,-0.6541,-8.4817,-34.0702,0.08820343,
2,21.322,2,1.781525,378.5847,-0.5699743,0.3199362,-0.6541,-8.4817,-34.0702,0.08820343,
2,21.332,2,1.782498,378.584,-0.5716403,0.3206961,-0.6541,-8.4817,-34.0702,0.08820343,
2,21.342,2,1.781896,378.5785,-0.5738812,0.3220622,-0.6541,-8.4817,-34.0702,0.08820343,
2,21.352,2,1.781801,378.563,-0.5761657,0.3233615,-0.6584,-8.4817,-34.0712,0.08920288,
2,21.362,2,1.782537,378.5759,-0.5718915,0.3208301,-0.6584,-8.4817,-34.0712,0.08920288,
2,21.372,2,1.784373,378.5602,-0.5701748,0.3195378,-0.6584,-8.4817,-34.0712,0.08920288,
2,21.382,2,1.783913,378.5652,-0.5688306,0.3188668,-0.6584,-8.4817,-34.0712,0.08920288,
2,21.392,2,1.782043,378.5677,-0.5710768,0.3204619,-0.6584,-8.4817,-34.0712,0.08920288,
2,21.402,2,1.783164,378.5653,-0.5726368,0.3211352,-0.6584,-8.4817,-34.0712,0.08920288,
2,21.412,2,1.781457,378.5564,-0.5730659,0.3216838,-0.6584,-8.4817,-34.0712,0.08920288,
2,21.422,2,1.786956,378.5622,-0.5713041,0.319708,-0.6584,-8.4817,-34.0712,0.08920288,
2,21.432,2,1.789351,378.5502,-0.5728236,0.3201292,-0.6584,-8.4817,-34.0712,0.08920288,
2,21.442,2,1.793974,378.5016,-0.5733021,0.319571,-0.6584,-8.4817,-34.0712,0.08920288,
2,21.452,2,1.800445,378.4974,-0.574441,0.319055,-0.6584,-8.4817,-34.0712,0.08920288,
2,21.462,2,1.801547,378.4754,-0.5771109,0.3203418,-0.6584,-8.4817,-34.0712,0.08920288,
2,21.472,2,1.802915,378.4822,-0.5757355,0.3193359,-0.6584,-8.4817,-34.0712,0.08920288,
2,21.482,2,1.802979,378.4716,-0.5750198,0.3189277,-0.6584,-8.4817,-34.0712,0.08920288,
2,21.492,2,1.802162,378.4736,-0.576018,0.3196261,-0.6584,-8.4817,-34.0712,0.08920288,
2,21.502,2,1.802088,378.4706,-0.574572,0.3188369,-0.6584,-8.4817,-34.0712,0.08920288,
2,21.512,2,1.799574,378.4685,-0.5767832,0.3205109,-0.6584,-8.4817,-34.0712,0.08920288,
2,21.522,2,1.801524,378.4675,-0.577729,0.320689,-0.6584,-8.4817,-34.0712,0.08920288,
2,21.532,2,1.801211,378.4539,-0.5778991,0.3208392,-0.6584,-8.4817,-34.0712,0.08920288,
2,21.542,2,1.801836,378.458,-0.5782276,0.3209102,-0.6584,-8.4817,-34.0712,0.08920288,
2,21.552,2,1.800694,378.4433,-0.5785508,0.3212933,-0.6584,-8.4817,-34.0712,0.08920288,
2,21.562,2,1.803787,378.4403,-0.5765468,0.3196313,-0.6584,-8.4817,-34.0712,0.08920288,
2,21.572,2,1.802525,378.4469,-0.5771396,0.320184,-0.6584,-8.4817,-34.0712,0.08920288,
2,21.582,2,1.804077,378.4563,-0.5785678,0.3207002,-0.6584,-8.4817,-34.0712,0.08920288,
2,21.592,2,1.800582,378.4398,-0.5795792,0.3218843,-0.6584,-8.4817,-34.0712,0.08920288,
2,21.602,2,1.802945,378.4353,-0.5792414,0.3212751,-0.66217,-8.4817,-34.0722,0.09020233,
2,21.612,2,1.803317,378.4344,-0.5777406,0.3203765,-0.66217,-8.4817,-34.0722,0.09020233,
2,21.622,2,1.802124,378.4314,-0.5775925,0.3205065,-0.66217,-8.4817,-34.0722,0.09020233,
2,21.632,2,1.801716,378.4229,-0.5761138,0.3197584,-0.66217,-8.4817,-34.0722,0.09020233,
2,21.642,2,1.802271,378.4392,-0.5816328,0.3227222,-0.66217,-8.4817,-34.0722,0.09020233,
2,21.652,2,1.800154,378.3803,-0.581345,0.3229417,-0.66217,-8.4817,-34.0722,0.09020233,
2,21.662,2,1.803371,378.4269,-0.5804573,0.3218734,-0.66217,-8.4817,-34.0722,0.09020233,
2,21.672,2,1.807377,378.4083,-0.5810896,0.3215098,-0.66217,-8.4817,-34.0722,0.09020233,
2,21.682,2,1.811431,378.3743,-0.5830514,0.3218733,-0.66217,-8.4817,-34.0722,0.09020233,
2,21.692,2,1.818797,378.3564,-0.5795128,0.3186243,-0.66217,-8.4817,-34.0722,0.09020233,
2,21.702,2,1.819734,378.3521,-0.5782682,0.3177761,-0.66217,-8.4817,-34.0722,0.09020233,
2,21.712,2,1.822014,378.3552,-0.5805202,0.3186146,-0.66217,-8.4817,-34.0722,0.09020233,
2,21.722,2,1.821985,378.3484,-0.5797957,0.318222,-0.66217,-8.4817,-34.0722,0.09020233,
2,21.732,2,1.819934,378.338,-0.5794387,0.3183845,-0.66217,-8.4817,-34.0722,0.09020233,
2,21.742,2,1.820564,378.3352,-0.5797734,0.3184582,-0.66217,-8.4817,-34.0722,0.09020233,
2,21.752,2,1.821337,378.3416,-0.5799479,0.3184188,-0.66217,-8.4817,-34.0722,0.09020233,
2,21.762,2,1.82051,378.3275,-0.5806578,0.3189534,-0.66217,-8.4817,-34.0722,0.09020233,
2,21.772,2,1.821485,378.309,-0.5817735,0.3193952,-0.66217,-8.4817,-34.0722,0.09020233,
2,21.782,2,1.820751,378.3239,-0.5770547,0.3169322,-0.66217,-8.4817,-34.0722,0.09020233,
2,21.792,2,1.822345,378.3127,-0.5768652,0.3165509,-0.66217,-8.4817,-34.0722,0.09020233,
2,21.802,2,1.822206,378.3075,-0.5783488,0.3173894,-0.66217,-8.4817,-34.0722,0.09020233,
2,21.812,2,1.816966,378.3031,-0.5788553,0.3185835,-0.66217,-8.4817,-34.0722,0.09020233,
2,21.822,2,1.819954,378.3284,-0.5812233,0.3193616,-0.66217,-8.4817,-34.0722,0.09020233,
2,21.832,2,1.821818,378.3188,-0.5794084,0.3180386,-0.66623,-8.4817,-34.0731,0.0911026,
2,21.842,2,1.820992,378.3078,-0.5778233,0.3173123,-0.66623,-8.4817,-34.0731,0.0911026,
2,21.852,2,1.818987,378.3077,-0.5790542,0.3183388,-0.66623,-8.4817,-34.0731,0.0911026,
2,21.862,2,1.818833,378.299,-0.5774798,0.3175002,-0.66623,-8.4817,-34.0731,0.0911026,
2,21.872,2,1.825021,378.2914,-0.5770577,0.3161924,-0.66623,-8.4817,-34.0731,0.0911026,
2,21.882,2,1.82107,378.3023,-0.5814753,0.3193042,-0.66623,-8.4817,-34.0731,0.0911026,
2,21.892,2,1.819437,378.2982,-0.5825455,0.3201791,-0.66623,-8.4817,-34.0731,0.0911026,
2,21.902,2,1.82433,378.2773,-0.5800554,0.3179553,-0.66623,-8.4817,-34.0731,0.0911026,
2,21.912,2,1.82687,378.2709,-0.5804895,0.3177508,-0.66623,-8.4817,-34.0731,0.0911026,
2,21.922,2,1.83085,378.2479,-0.5828701,0.3183604,-0.66623,-8.4817,-34.0731,0.0911026,
2,21.932,2,1.837635,378.2219,-0.5846382,0.3181471,-0.66623,-8.4817,-34.0731,0.0911026,
2,21.942,2,1.840906,378.2122,-0.5868896,0.3188047,-0.66623,-8.4817,-34.0731,0.0911026,
2,21.952,2,1.841529,378.203,-0.5883579,0.3194942,-0.66623,-8.4817,-34.0731,0.0911026,
2,21.962,2,1.840382,378.2021,-0.5863347,0.318594,-0.66623,-8.4817,-34.0731,0.0911026,
2,21.972,2,1.842952,378.1961,-0.5874649,0.318763,-0.66623,-8.4817,-34.0731,0.0911026,
2,21.982,2,1.840644,378.1958,-0.5868214,0.3188132,-0.66623,-8.4817,-34.0731,0.0911026,
2,21.992,2,1.839993,378.1991,-0.5871811,0.3191214,-0.66623,-8.4817,-34.0731,0.0911026,
2,22.002,2,1.840757,378.1925,-0.5882232,0.319555,-0.66623,-8.4817,-34.0731,0.0911026,
2,22.012,2,1.838115,378.2026,-0.5895743,0.3207493,-0.66623,-8.4817,-34.0731,0.0911026,
2,22.022,2,1.839273,378.1716,-0.5867023,0.3189861,-0.66623,-8.4817,-34.0731,0.0911026,
2,22.032,2,1.8429,378.1778,-0.5860448,0.3180014,-0.67025,-8.4817,-34.0741,0.09210205,
2,22.042,2,1.840329,378.1895,-0.5870193,0.3189752,-0.67025,-8.4817,-34.0741,0.09210205,
2,22.052,2,1.841809,378.183,-0.5879368,0.319217,-0.67025,-8.4817,-34.0741,0.09210205,
2,22.062,2,1.8397,378.1698,-0.5888065,0.3200558,-0.67025,-8.4817,-34.0741,0.09210205,
2,22.072,2,1.837279,378.1776,-0.5932627,0.3229029,-0.67025,-8.4817,-34.0741,0.09210205,
2,22.082,2,1.839791,378.1637,-0.5890434,0.3201686,-0.67025,-8.4817,-34.0741,0.09210205,
2,22.092,2,1.838669,378.17,-0.5862256,0.3188316,-0.67025,-8.4817,-34.0741,0.09210205,
2,22.102,2,1.841783,378.1638,-0.5867542,0.3185795,-0.67025,-8.4817,-34.0741,0.09210205,
2,22.112,2,1.839949,378.1664,-0.586968,0.3190132,-0.67025,-8.4817,-34.0741,0.09210205,
2,22.122,2,1.836211,378.1686,-0.5876356,0.3200262,-0.67025,-8.4817,-34.0741,0.09210205,
2,22.132,2,1.837998,378.1433,-0.5877421,0.3197729,-0.67025,-8.4817,-34.0741,0.09210205,
2,22.142,2,1.839882,378.1592,-0.5841929,0.3175165,-0.67025,-8.4817,-34.0741,0.09210205,
2,22.152,2,1.839446,378.1556,-0.5850574,0.3180618,-0.67025,-8.4817,-34.0741,0.09210205,
2,22.162,2,1.845368,378.1533,-0.5871027,0.3181493,-0.67025,-8.4817,-34.0741,0.09210205,
2,22.172,2,1.848057,378.1226,-0.5914783,0.3200542,-0.67025,-8.4817,-34.0741,0.09210205,
2,22.182,2,1.850472,378.1035,-0.5968344,0.322531,-0.67025,-8.4817,-34.0741,0.09210205,
2,22.192,2,1.855149,378.0827,-0.5939473,0.3201614,-0.67025,-8.4817,-34.0741,0.09210205,
2,22.202,2,1.857133,378.0706,-0.593042,0.3193321,-0.67025,-8.4817,-34.0741,0.09210205,
2,22.212,2,1.861452,378.0635,-0.5897708,0.3168336,-0.67025,-8.4817,-34.0741,0.09210205,
2,22.222,2,1.86229,378.0708,-0.5927249,0.3182775,-0.67025,-8.4817,-34.0741,0.09210205,
2,22.232,2,1.859121,378.0618,-0.5924904,0.3186939,-0.67025,-8.4817,-34.0741,0.09210205,
2,22.242,2,1.862465,378.062,-0.5915785,0.3176321,-0.67025,-8.4817,-34.0741,0.09210205,
2,22.252,2,1.859546,378.0581,-0.5935459,0.3191886,-0.67025,-8.4817,-34.0741,0.09210205,
2,22.262,2,1.859227,378.0923,-0.5919703,0.318396,-0.67025,-8.4817,-34.0741,0.09210205,
2,22.272,2,1.859221,378.0501,-0.5914263,0.3181044,-0.67025,-8.4817,-34.0741,0.09210205,
2,22.282,2,1.858416,378.032,-0.5933856,0.3192964,-0.67025,-8.4817,-34.0741,0.09210205,
2,22.292,2,1.860741,378.0561,-0.5925669,0.3184575,-0.67025,-8.4817,-34.0741,0.09210205,
2,22.302,2,1.861395,378.0308,-0.594078,0.3191574,-0.67025,-8.4817,-34.0741,0.09210205,
2,22.312,2,1.861008,378.0521,-0.5937948,0.3190715,-0.67025,-8.4817,-34.0741,0.09210205,
2,22.322,2,1.85949,378.0376,-0.5951081,0.3200383,-0.67025,-8.4817,-34.0741,0.09210205,
2,22.332,2,1.860931,378.0381,-0.5942888,0.3193502,-0.67457,-8.4817,-34.0751,0.0931015,
2,22.342,2,1.858976,378.03,-0.5941184,0.3195944,-0.67457,-8.4817,-34.0751,0.0931015,
2,22.352,2,1.857629,378.0325,-0.5952762,0.3204494,-0.67457,-8.4817,-34.0751,0.0931015,
2,22.362,2,1.858953,378.0276,-0.5950889,0.3201205,-0.67457,-8.4817,-34.0751,0.0931015,
2,22.372,2,1.863373,378.0178,-0.595302,0.3194755,-0.67457,-8.4817,-34.0751,0.0931015,
2,22.382,2,1.867349,377.9858,-0.5946319,0.3184364,-0.67457,-8.4817,-34.0751,0.0931015,
2,22.392,2,1.872546,377.9595,-0.5957147,0.3181309,-0.67457,-8.4817,-34.0751,0.0931015,
2,22.402,2,1.878898,377.9541,-0.5972534,0.3178743,-0.67457,-8.4817,-34.0751,0.0931015,
2,22.412,2,1.879442,377.949,-0.5987877,0.3185986,-0.67457,-8.4817,-34.0751,0.0931015,
2,22.422,2,1.880521,377.9475,-0.5978177,0.3179,-0.67457,-8.4817,-34.0751,0.0931015,
2,22.432,2,1.880104,377.9332,-0.5994961,0.3188632,-0.67457,-8.4817,-34.0751,0.0931015,
2,22.442,2,1.877862,377.9263,-0.5974706,0.3181654,-0.67457,-8.4817,-34.0751,0.0931015,
2,22.452,2,1.882624,377.922,-0.5962851,0.3167309,-0.67457,-8.4817,-34.0751,0.0931015,
2,22.462,2,1.87977,377.9302,-0.5974409,0.3178265,-0.67457,-8.4817,-34.0751,0.0931015,
2,22.472,2,1.879005,377.9116,-0.5997674,0.3191941,-0.67457,-8.4817,-34.0751,0.0931015,
2,22.482,2,1.879116,377.914,-0.6007994,0.3197245,-0.67457,-8.4817,-34.0751,0.0931015,
2,22.492,2,1.878753,377.9368,-0.6012533,0.3200278,-0.67457,-8.4817,-34.0751,0.0931015,
2,22.502,2,1.877696,377.9055,-0.6004916,0.3198024,-0.67457,-8.4817,-34.0751,0.0931015,
2,22.512,2,1.879153,377.905,-0.5988828,0.3186982,-0.67457,-8.4817,-34.0751,0.0931015,
2,22.522,2,1.878888,377.903,-0.6005994,0.3196569,-0.67457,-8.4817,-34.0751,0.0931015,
2,22.532,2,1.878615,377.9001,-0.6029961,0.320979,-0.67457,-8.4817,-34.0751,0.0931015,
2,22.542,2,1.877399,377.8792,-0.6021367,0.3207293,-0.67808,-8.4817,-34.0761,0.09410095,
2,22.552,2,1.879431,377.8908,-0.6034258,0.3210684,-0.67808,-8.4817,-34.0761,0.09410095,
2,22.562,2,1.87822,377.9006,-0.6015738,0.3202893,-0.67808,-8.4817,-34.0761,0.09410095,
2,22.572,2,1.877455,377.8924,-0.6005846,0.3198929,-0.67808,-8.4817,-34.0761,0.09410095,
2,22.582,2,1.878532,377.8875,-0.6013048,0.3200929,-0.67808,-8.4817,-34.0761,0.09410095,
2,22.592,2,1.877759,377.8842,-0.6034383,0.321361,-0.67808,-8.4817,-34.0761,0.09410095,
2,22.602,2,1.878431,377.8835,-0.6021503,0.3205602,-0.67808,-8.4817,-34.0761,0.09410095,
2,22.612,2,1.883086,377.8888,-0.6022329,0.3198117,-0.67808,-8.4817,-34.0761,0.09410095,
2,22.622,2,1.886423,377.8448,-0.6026807,0.3194834,-0.67808,-8.4817,-34.0761,0.09410095,
2,22.632,2,1.891146,377.8155,-0.6029687,0.3188378,-0.67808,-8.4817,-34.0761,0.09410095,
2,22.642,2,1.898743,377.8147,-0.6051233,0.3186968,-0.67808,-8.4817,-34.0761,0.09410095,
2,22.652,2,1.899971,377.8095,-0.6072724,0.3196219,-0.67808,-8.4817,-34.0761,0.09410095,
2,22.662,2,1.898921,377.8044,-0.6061721,0.3192192,-0.67808,-8.4817,-34.0761,0.09410095,
2,22.672,2,1.89994,377.7867,-0.6068389,0.319399,-0.67808,-8.4817,-34.0761,0.09410095,
2,22.682,2,1.899791,377.7931,-0.6053525,0.3186416,-0.67808,-8.4817,-34.0761,0.09410095,
2,22.692,2,1.897526,377.7878,-0.6058035,0.3192597,-0.67808,-8.4817,-34.0761,0.09410095,
2,22.702,2,1.900277,377.7869,-0.6056604,0.3187222,-0.67808,-8.4817,-34.0761,0.09410095,
2,22.712,2,1.900723,377.7758,-0.6057109,0.3186739,-0.67808,-8.4817,-34.0761,0.09410095,
2,22.722,2,1.898647,377.8087,-0.605987,0.3191678,-0.67808,-8.4817,-34.0761,0.09410095,
2,22.732,2,1.90062,377.7821,-0.6073552,0.3195564,-0.67808,-8.4817,-34.0761,0.09410095,
2,22.742,2,1.898847,377.7766,-0.6024184,0.3172549,-0.67808,-8.4817,-34.0761,0.09410095,
