Repository: jacquesNIT/Polymer-Scratching

Files Structure:

<material>_<maximum_load>_<load_rate>_<sample_number>_<try_number>

- sample_number (s1, s2, ...) is used to indicate another iteration of the same test.
- try_number (1, 2, ...) simply indicates that precedent tests failed, it does not matter.

Scratch Process:

All scratchs were performed using the Rockwell indenter with the "Scratch.Rx" model in MFT. 
All tests have at a length of 2mm and a progressive load.

The same results are also accessible on the scratch pc of the lab, in the "jacques/second_batch" folder.
The "Additionnal_Batch" folder contains unverified results that were used to test the machine, it is advised not to use those.

General Notes:

File: Lab results/Main_Batch/PMMAXT/10N/PMMAXT_10N_s2_2.csv (part 6 of 26)
Recipe, UpperSample, LowerSample, OtherInfo, Averaging, LogFrequency, Type, Radius,TestDate, Operator, Customer, RefStd, Temperature, RH, Liquid, LastCalibDate, LCFz, LCFx, Tip, OtherData, samplevs
scratch only.Rx,,,,10,1000,Scratch,1,9/4/2026 11:41:54 AM,,,ASTM/ISO,,,N/A,N/A,,,,Linear: 0.1 to 10;5;2;1.010101,0.3,
Step, Timestamp, RecipeStep, DAQ.Fz (N),DAQ.CAP (um),DAQ.Fx (N),DAQ.COF (),XYZ.X Position (mm),XYZ.Y Position (mm),XYZ.Z Position (mm),XYZ.Z Depth (mm),
2,22.752,2,1.897784,377.7762,-0.6042969,0.3184223,-0.6821,-8.4817,-34.0771,0.0951004,
2,22.762,2,1.898279,377.7686,-0.6051609,0.3187945,-0.6821,-8.4817,-34.0771,0.0951004,
2,22.772,2,1.896313,377.769,-0.6071066,0.320151,-0.6821,-8.4817,-34.0771,0.0951004,
2,22.782,2,1.898104,377.7698,-0.6068019,0.3196884,-0.6821,-8.4817,-34.0771,0.0951004,
2,22.792,2,1.899658,377.7711,-0.60542,0.3186994,-0.6821,-8.4817,-34.0771,0.0951004,
2,22.802,2,1.898879,377.7665,-0.6063642,0.3193275,-0.6821,-8.4817,-34.0771,0.0951004,
2,22.812,2,1.898865,377.7628,-0.6071028,0.3197188,-0.6821,-8.4817,-34.0771,0.0951004,
2,22.822,2,1.903413,377.7442,-0.6072295,0.3190215,-0.6821,-8.4817,-34.0771,0.0951004,
2,22.832,2,1.910735,377.7067,-0.6087458,0.3185925,-0.6821,-8.4817,-34.0771,0.0951004,
2,22.842,2,1.916149,377.6447,-0.6124843,0.3196434,-0.6821,-8.4817,-34.0771,0.0951004,
2,22.852,2,1.916072,377.6597,-0.6125164,0.3196729,-0.6821,-8.4817,-34.0771,0.0951004,
2,22.862,2,1.919282,377.6602,-0.6135294,0.3196661,-0.6821,-8.4817,-34.0771,0.0951004,
2,22.872,2,1.916962,377.6677,-0.6141928,0.320399,-0.6821,-8.4817,-34.0771,0.0951004,
2,22.882,2,1.91648,377.6553,-0.6148322,0.3208133,-0.6821,-8.4817,-34.0771,0.0951004,
2,22.892,2,1.917233,377.6609,-0.6144851,0.3205062,-0.6821,-8.4817,-34.0771,0.0951004,
2,22.902,2,1.916954,377.6661,-0.6142048,0.3204066,-0.6821,-8.4817,-34.0771,0.0951004,
2,22.912,2,1.91839,377.6588,-0.612843,0.319457,-0.6821,-8.4817,-34.0771,0.0951004,
2,22.922,2,1.917869,377.6504,-0.6134081,0.3198384,-0.6821,-8.4817,-34.0771,0.0951004,
2,22.932,2,1.916686,377.6518,-0.6148551,0.3207908,-0.6821,-8.4817,-34.0771,0.0951004,
2,22.942,2,1.920795,377.6481,-0.6131834,0.3192342,-0.6821,-8.4817,-34.0771,0.0951004,
2,22.952,2,1.917846,377.6514,-0.6146818,0.3205064,-0.6821,-8.4817,-34.0771,0.0951004,
2,22.962,2,1.920524,377.657,-0.6146765,0.3200567,-0.6821,-8.4817,-34.0771,0.0951004,
2,22.972,2,1.920933,377.6356,-0.6128611,0.3190434,-0.6856,-8.4817,-34.078,0.09600067,
2,22.982,2,1.918434,377.6372,-0.6114444,0.3187206,-0.6856,-8.4817,-34.078,0.09600067,
2,22.992,2,1.919458,377.632,-0.6117483,0.3187088,-0.6856,-8.4817,-34.078,0.09600067,
2,23.002,2,1.920861,377.6395,-0.611887,0.3185483,-0.6856,-8.4817,-34.078,0.09600067,
2,23.012,2,1.915531,377.6248,-0.6208161,0.324096,-0.6856,-8.4817,-34.078,0.09600067,
2,23.022,2,1.920497,377.6178,-0.6225539,0.3241628,-0.6856,-8.4817,-34.078,0.09600067,
2,23.032,2,1.917969,377.6316,-0.6199027,0.3232078,-0.6856,-8.4817,-34.078,0.09600067,
2,23.042,2,1.918942,377.6256,-0.6163235,0.3211788,-0.6856,-8.4817,-34.078,0.09600067,
2,23.052,2,1.917908,377.6192,-0.6153706,0.3208552,-0.6856,-8.4817,-34.078,0.09600067,
2,23.062,2,1.916058,377.6187,-0.6201824,0.3236762,-0.6856,-8.4817,-34.078,0.09600067,
2,23.072,2,1.918179,377.6169,-0.6178153,0.3220842,-0.6856,-8.4817,-34.078,0.09600067,
2,23.082,2,1.91543,377.6059,-0.6206758,0.3240399,-0.6856,-8.4817,-34.078,0.09600067,
2,23.092,2,1.920513,377.6052,-0.6211597,0.3234342,-0.6856,-8.4817,-34.078,0.09600067,
2,23.102,2,1.928987,377.5747,-0.621684,0.3222853,-0.6856,-8.4817,-34.078,0.09600067,
2,23.112,2,1.930464,377.5544,-0.6205734,0.3214633,-0.6856,-8.4817,-34.078,0.09600067,
2,23.122,2,1.934801,377.5335,-0.6267051,0.3239118,-0.6856,-8.4817,-34.078,0.09600067,
2,23.132,2,1.937526,377.5354,-0.6259724,0.3230782,-0.6856,-8.4817,-34.078,0.09600067,
2,23.142,2,1.938509,377.528,-0.6243068,0.3220552,-0.6856,-8.4817,-34.078,0.09600067,
2,23.152,2,1.939189,377.5147,-0.6251005,0.3223515,-0.6856,-8.4817,-34.078,0.09600067,
2,23.162,2,1.938176,377.5261,-0.6250065,0.3224715,-0.6856,-8.4817,-34.078,0.09600067,
2,23.172,2,1.936803,377.5284,-0.624299,0.3223349,-0.6856,-8.4817,-34.078,0.09600067,
2,23.182,2,1.93646,377.5265,-0.6282912,0.3244534,-0.6856,-8.4817,-34.078,0.09600067,
2,23.192,2,1.936834,377.5192,-0.6251597,0.322774,-0.6856,-8.4817,-34.078,0.09600067,
2,23.202,2,1.935588,377.5187,-0.6278292,0.324361,-0.6856,-8.4817,-34.078,0.09600067,
2,23.212,2,1.936753,377.5141,-0.6222993,0.3213106,-0.6856,-8.4817,-34.078,0.09600067,
2,23.222,2,1.937012,377.5128,-0.6266949,0.323537,-0.6856,-8.4817,-34.078,0.09600067,
2,23.232,2,1.938372,377.507,-0.6284094,0.3241945,-0.6856,-8.4817,-34.078,0.09600067,
2,23.242,2,1.935572,377.5187,-0.6259838,0.3234102,-0.69017,-8.4817,-34.079,0.09700012,
2,23.252,2,1.935339,377.4982,-0.6264704,0.3237007,-0.69017,-8.4817,-34.079,0.09700012,
2,23.262,2,1.934973,377.4878,-0.6235207,0.3222375,-0.69017,-8.4817,-34.079,0.09700012,
2,23.272,2,1.937612,377.504,-0.6222915,0.3211642,-0.69017,-8.4817,-34.079,0.09700012,
2,23.282,2,1.939173,377.5068,-0.6220781,0.3207955,-0.69017,-8.4817,-34.079,0.09700012,
2,23.292,2,1.93572,377.5019,-0.6238849,0.3223012,-0.69017,-8.4817,-34.079,0.09700012,
2,23.302,2,1.935476,377.4986,-0.6246491,0.3227367,-0.69017,-8.4817,-34.079,0.09700012,
2,23.312,2,1.935557,377.489,-0.6256549,0.3232428,-0.69017,-8.4817,-34.079,0.09700012,
2,23.322,2,1.934351,377.5137,-0.6244835,0.3228388,-0.69017,-8.4817,-34.079,0.09700012,
2,23.332,2,1.942258,377.4813,-0.6255381,0.3220675,-0.69017,-8.4817,-34.079,0.09700012,
2,23.342,2,1.944953,377.4541,-0.6246887,0.3211845,-0.69017,-8.4817,-34.079,0.09700012,
2,23.352,2,1.951256,377.4327,-0.6252658,0.3204427,-0.69017,-8.4817,-34.079,0.09700012,
2,23.362,2,1.956335,377.4091,-0.6286848,0.3213584,-0.69017,-8.4817,-34.079,0.09700012,
2,23.372,2,1.958121,377.4115,-0.6302143,0.3218464,-0.69017,-8.4817,-34.079,0.09700012,
2,23.382,2,1.955169,377.4236,-0.6300574,0.3222521,-0.69017,-8.4817,-34.079,0.09700012,
2,23.392,2,1.95815,377.3897,-0.6339877,0.3237686,-0.69017,-8.4817,-34.079,0.09700012,
2,23.402,2,1.955117,377.3886,-0.6293933,0.321921,-0.69017,-8.4817,-34.079,0.09700012,
2,23.412,2,1.956903,377.3857,-0.6338578,0.3239086,-0.69017,-8.4817,-34.079,0.09700012,
2,23.422,2,1.95541,377.3794,-0.6324456,0.3234338,-0.69017,-8.4817,-34.079,0.09700012,
2,23.432,2,1.95497,377.4099,-0.6306593,0.3225929,-0.69017,-8.4817,-34.079,0.09700012,
2,23.442,2,1.95598,377.4066,-0.6305416,0.322366,-0.69017,-8.4817,-34.079,0.09700012,
2,23.452,2,1.952587,377.3868,-0.6295996,0.3224438,-0.69017,-8.4817,-34.079,0.09700012,
2,23.462,2,1.954166,377.3713,-0.6291302,0.3219431,-0.69017,-8.4817,-34.079,0.09700012,
2,23.472,2,1.955276,377.3777,-0.6309908,0.3227119,-0.69017,-8.4817,-34.079,0.09700012,
2,23.482,2,1.957609,377.3695,-0.6340109,0.32387,-0.69017,-8.4817,-34.079,0.09700012,
2,23.492,2,1.956961,377.3612,-0.633893,0.323917,-0.69017,-8.4817,-34.079,0.09700012,
2,23.502,2,1.95478,377.3726,-0.6339747,0.3243203,-0.69423,-8.4817,-34.08,0.09800339,
2,23.512,2,1.957289,377.3753,-0.6308432,0.3223045,-0.69423,-8.4817,-34.08,0.09800339,
2,23.522,2,1.95571,377.3606,-0.6329377,0.3236357,-0.69423,-8.4817,-34.08,0.09800339,
2,23.532,2,1.955761,377.3575,-0.6333659,0.3238463,-0.69423,-8.4817,-34.08,0.09800339,
2,23.542,2,1.958097,377.3565,-0.6327432,0.323142,-0.69423,-8.4817,-34.08,0.09800339,
2,23.552,2,1.954714,377.3752,-0.6336628,0.3241716,-0.69423,-8.4817,-34.08,0.09800339,
2,23.562,2,1.954257,377.3431,-0.6372682,0.3260924,-0.69423,-8.4817,-34.08,0.09800339,
2,23.572,2,1.959173,377.3418,-0.6311756,0.3221643,-0.69423,-8.4817,-34.08,0.09800339,
2,23.582,2,1.964719,377.3279,-0.6342208,0.3228048,-0.69423,-8.4817,-34.08,0.09800339,
2,23.592,2,1.969114,377.2823,-0.6357159,0.3228436,-0.69423,-8.4817,-34.08,0.09800339,
2,23.602,2,1.974628,377.2787,-0.6362478,0.3222115,-0.69423,-8.4817,-34.08,0.09800339,
2,23.612,2,1.975762,377.2697,-0.6377379,0.3227806,-0.69423,-8.4817,-34.08,0.09800339,
2,23.622,2,1.976272,377.2625,-0.6397629,0.3237221,-0.69423,-8.4817,-34.08,0.09800339,
2,23.632,2,1.976027,377.2496,-0.642384,0.3250886,-0.69423,-8.4817,-34.08,0.09800339,
2,23.642,2,1.977548,377.2603,-0.6393166,0.3232875,-0.69423,-8.4817,-34.08,0.09800339,
2,23.652,2,1.978729,377.2485,-0.6338576,0.3203358,-0.69423,-8.4817,-34.08,0.09800339,
2,23.662,2,1.976811,377.2494,-0.636169,0.3218158,-0.69423,-8.4817,-34.08,0.09800339,
2,23.672,2,1.976691,377.2506,-0.6369427,0.3222268,-0.69423,-8.4817,-34.08,0.09800339,
2,23.682,2,1.975061,377.258,-0.6377022,0.3228773,-0.69423,-8.4817,-34.08,0.09800339,
2,23.692,2,1.976141,377.2393,-0.6387275,0.3232197,-0.69423,-8.4817,-34.08,0.09800339,
2,23.702,2,1.976358,377.2402,-0.6370934,0.3223572,-0.69423,-8.4817,-34.08,0.09800339,
2,23.712,2,1.977346,377.2365,-0.6393561,0.3233405,-0.69825,-8.4817,-34.081,0.09900284,
2,23.722,2,1.975189,377.2371,-0.6401653,0.3241033,-0.69825,-8.4817,-34.081,0.09900284,
2,23.732,2,1.976088,377.2434,-0.6400353,0.3238901,-0.69825,-8.4817,-34.081,0.09900284,
2,23.742,2,1.978425,377.2272,-0.6371992,0.322074,-0.69825,-8.4817,-34.081,0.09900284,
2,23.752,2,1.976442,377.2295,-0.6384957,0.3230531,-0.69825,-8.4817,-34.081,0.09900284,
2,23.762,2,1.975006,377.2278,-0.6401808,0.3241412,-0.69825,-8.4817,-34.081,0.09900284,
2,23.772,2,1.974629,377.226,-0.638104,0.3231513,-0.69825,-8.4817,-34.081,0.09900284,
2,23.782,2,1.976278,377.2205,-0.6404588,0.3240732,-0.69825,-8.4817,-34.081,0.09900284,
2,23.792,2,1.976858,377.2252,-0.640976,0.3242397,-0.69825,-8.4817,-34.081,0.09900284,
2,23.802,2,1.976067,377.213,-0.638878,0.3233079,-0.69825,-8.4817,-34.081,0.09900284,
2,23.812,2,1.977058,377.2202,-0.63857,0.32299,-0.69825,-8.4817,-34.081,0.09900284,
2,23.822,2,1.978459,377.2165,-0.6374167,0.3221785,-0.69825,-8.4817,-34.081,0.09900284,
2,23.832,2,1.983912,377.1928,-0.6402199,0.3227058,-0.69825,-8.4817,-34.081,0.09900284,
2,23.842,2,1.985286,377.1645,-0.6412958,0.3230243,-0.69825,-8.4817,-34.081,0.09900284,
2,23.852,2,1.99366,377.1479,-0.6433488,0.3226973,-0.69825,-8.4817,-34.081,0.09900284,
2,23.862,2,1.995315,377.1189,-0.6434138,0.3224623,-0.69825,-8.4817,-34.081,0.09900284,
2,23.872,2,1.997502,377.1161,-0.6407559,0.3207786,-0.69825,-8.4817,-34.081,0.09900284,
2,23.882,2,1.995293,377.1196,-0.6408944,0.3212032,-0.69825,-8.4817,-34.081,0.09900284,
2,23.892,2,1.997643,377.1335,-0.6437634,0.3222614,-0.69825,-8.4817,-34.081,0.09900284,
2,23.902,2,1.996895,377.1213,-0.6465837,0.3237945,-0.69825,-8.4817,-34.081,0.09900284,
2,23.912,2,1.995145,377.114,-0.6439149,0.3227409,-0.69825,-8.4817,-34.081,0.09900284,
2,23.922,2,1.998079,377.1102,-0.6416487,0.3211327,-0.69825,-8.4817,-34.081,0.09900284,
2,23.932,2,1.998324,377.1139,-0.6410106,0.320774,-0.69825,-8.4817,-34.081,0.09900284,
2,23.942,2,1.998298,377.1131,-0.6407659,0.3206559,-0.69825,-8.4817,-34.081,0.09900284,
2,23.952,2,1.996747,377.1043,-0.6423542,0.3217003,-0.69825,-8.4817,-34.081,0.09900284,
2,23.962,2,1.997035,377.0992,-0.6460683,0.3235137,-0.69825,-8.4817,-34.081,0.09900284,
2,23.972,2,1.993283,377.0875,-0.6442578,0.3232144,-0.69825,-8.4817,-34.081,0.09900284,
2,23.982,2,1.995679,377.1047,-0.6491198,0.3252627,-0.69825,-8.4817,-34.081,0.09900284,
2,23.992,2,1.99429,377.1038,-0.6478634,0.3248591,-0.69825,-8.4817,-34.081,0.09900284,
2,24.002,2,1.994974,377.092,-0.6448676,0.3232461,-0.7026,-8.4817,-34.082,0.1000023,
2,24.012,2,1.99546,377.098,-0.6458097,0.3236395,-0.7026,-8.4817,-34.082,0.1000023,
2,24.022,2,1.995251,377.0711,-0.6458722,0.3237047,-0.7026,-8.4817,-34.082,0.1000023,
2,24.032,2,1.995444,377.1001,-0.6482471,0.3248636,-0.7026,-8.4817,-34.082,0.1000023,
2,24.042,2,1.995869,377.0732,-0.6457319,0.3235342,-0.7026,-8.4817,-34.082,0.1000023,
2,24.052,2,1.994946,377.0708,-0.64766,0.3246503,-0.7026,-8.4817,-34.082,0.1000023,
2,24.062,2,1.998469,377.0716,-0.6463628,0.3234289,-0.7026,-8.4817,-34.082,0.1000023,
2,24.072,2,2.000185,377.0585,-0.6496714,0.3248056,-0.7026,-8.4817,-34.082,0.1000023,
2,24.082,2,2.00585,377.0316,-0.6484588,0.3232838,-0.7026,-8.4817,-34.082,0.1000023,
2,24.092,2,2.012153,376.9726,-0.6518587,0.3239608,-0.7026,-8.4817,-34.082,0.1000023,
2,24.102,2,2.015036,377.0068,-0.6519736,0.3235543,-0.7026,-8.4817,-34.082,0.1000023,
2,24.112,2,2.017333,376.9758,-0.6524195,0.323407,-0.7026,-8.4817,-34.082,0.1000023,
2,24.122,2,2.015186,376.9834,-0.6563209,0.3256875,-0.7026,-8.4817,-34.082,0.1000023,
2,24.132,2,2.015735,376.9797,-0.6532222,0.3240615,-0.7026,-8.4817,-34.082,0.1000023,
2,24.142,2,2.015505,376.9706,-0.6548252,0.3248938,-0.7026,-8.4817,-34.082,0.1000023,
2,24.152,2,2.016457,377.0118,-0.6504591,0.3225753,-0.7026,-8.4817,-34.082,0.1000023,
2,24.162,2,2.017324,376.9706,-0.6504363,0.3224253,-0.7026,-8.4817,-34.082,0.1000023,
2,24.172,2,2.017407,376.9769,-0.651061,0.3227217,-0.7026,-8.4817,-34.082,0.1000023,
2,24.182,2,2.016942,376.9786,-0.6516386,0.3230824,-0.7026,-8.4817,-34.082,0.1000023,
2,24.192,2,2.019084,376.9746,-0.6496236,0.3217417,-0.7026,-8.4817,-34.082,0.1000023,
2,24.202,2,2.015022,376.973,-0.6546456,0.3248826,-0.7066,-8.4817,-34.0831,0.1011009,
2,24.212,2,2.01455,376.9575,-0.656022,0.3256419,-0.7066,-8.4817,-34.0831,0.1011009,
2,24.222,2,2.016776,376.975,-0.6551961,0.3248731,-0.7066,-8.4817,-34.0831,0.1011009,
2,24.232,2,2.01509,376.9636,-0.6486173,0.32188,-0.7066,-8.4817,-34.0831,0.1011009,
2,24.242,2,2.017678,376.9584,-0.6493416,0.3218262,-0.7066,-8.4817,-34.0831,0.1011009,
2,24.252,2,2.016907,376.9632,-0.6528417,0.3236846,-0.7066,-8.4817,-34.0831,0.1011009,
2,24.262,2,2.015421,376.9491,-0.6526906,0.3238483,-0.7066,-8.4817,-34.0831,0.1011009,
2,24.272,2,2.019434,376.9359,-0.6534535,0.3235825,-0.7066,-8.4817,-34.0831,0.1011009,
2,24.282,2,2.022567,376.9353,-0.6553701,0.3240289,-0.7066,-8.4817,-34.0831,0.1011009,
2,24.292,2,2.026788,376.8933,-0.6584407,0.3248691,-0.7066,-8.4817,-34.0831,0.1011009,
2,24.302,2,2.035671,376.8606,-0.6620072,0.3252035,-0.7066,-8.4817,-34.0831,0.1011009,
2,24.312,2,2.035156,376.8781,-0.6649848,0.3267487,-0.7066,-8.4817,-34.0831,0.1011009,
2,24.322,2,2.037483,376.8513,-0.66045,0.3241499,-0.7066,-8.4817,-34.0831,0.1011009,
2,24.332,2,2.03613,376.8613,-0.6616311,0.3249454,-0.7066,-8.4817,-34.0831,0.1011009,
2,24.342,2,2.037934,376.8471,-0.6580697,0.3229102,-0.7066,-8.4817,-34.0831,0.1011009,
2,24.352,2,2.038518,376.8556,-0.6594912,0.3235149,-0.7066,-8.4817,-34.0831,0.1011009,
2,24.362,2,2.036958,376.853,-0.6588383,0.3234423,-0.7066,-8.4817,-34.0831,0.1011009,
2,24.372,2,2.03757,376.8547,-0.6638812,0.3258201,-0.7066,-8.4817,-34.0831,0.1011009,
2,24.382,2,2.036516,376.8397,-0.6659014,0.3269807,-0.7066,-8.4817,-34.0831,0.1011009,
2,24.392,2,2.036482,376.8448,-0.6629073,0.3255159,-0.7066,-8.4817,-34.0831,0.1011009,
2,24.402,2,2.040199,376.8595,-0.6604949,0.3237404,-0.7066,-8.4817,-34.0831,0.1011009,
2,24.412,2,2.037561,376.8416,-0.66192,0.324859,-0.7066,-8.4817,-34.0831,0.1011009,
2,24.422,2,2.041614,376.8444,-0.6577313,0.3221624,-0.7066,-8.4817,-34.0831,0.1011009,
2,24.432,2,2.039349,376.8309,-0.6599292,0.323598,-0.7066,-8.4817,-34.0831,0.1011009,
2,24.442,2,2.037123,376.8417,-0.6610932,0.3245229,-0.7101,-8.4817,-34.0841,0.1021004,
2,24.452,2,2.037086,376.8463,-0.6634729,0.325697,-0.7101,-8.4817,-34.0841,0.1021004,
2,24.462,2,2.040469,376.8297,-0.6593157,0.3231197,-0.7101,-8.4817,-34.0841,0.1021004,
2,24.472,2,2.037744,376.8209,-0.6616102,0.3246777,-0.7101,-8.4817,-34.0841,0.1021004,
2,24.482,2,2.040646,376.8275,-0.6606874,0.3237639,-0.7101,-8.4817,-34.0841,0.1021004,
2,24.492,2,2.037759,376.8291,-0.6599527,0.323862,-0.7101,-8.4817,-34.0841,0.1021004,
2,24.502,2,2.03846,376.8109,-0.663293,0.3253893,-0.7101,-8.4817,-34.0841,0.1021004,
2,24.512,2,2.040075,376.8192,-0.6580324,0.322553,-0.7101,-8.4817,-34.0841,0.1021004,
2,24.522,2,2.039228,376.8093,-0.6555663,0.3214777,-0.7101,-8.4817,-34.0841,0.1021004,
2,24.532,2,2.043256,376.8102,-0.6564595,0.3212811,-0.7101,-8.4817,-34.0841,0.1021004,
2,24.542,2,2.04744,376.7845,-0.6593746,0.3220483,-0.7101,-8.4817,-34.0841,0.1021004,
2,24.552,2,2.051585,376.7599,-0.6620883,0.3227203,-0.7101,-8.4817,-34.0841,0.1021004,
2,24.562,2,2.05732,376.7289,-0.6673039,0.3243559,-0.7101,-8.4817,-34.0841,0.1021004,
2,24.572,2,2.055291,376.7279,-0.6641722,0.3231525,-0.7101,-8.4817,-34.0841,0.1021004,
2,24.582,2,2.058145,376.7271,-0.6623941,0.3218404,-0.7101,-8.4817,-34.0841,0.1021004,
2,24.592,2,2.057769,376.7275,-0.6643226,0.3228363,-0.7101,-8.4817,-34.0841,0.1021004,
2,24.602,2,2.056365,376.7097,-0.6637872,0.3227964,-0.7101,-8.4817,-34.0841,0.1021004,
2,24.612,2,2.0576,376.7163,-0.6654072,0.3233899,-0.7101,-8.4817,-34.0841,0.1021004,
2,24.622,2,2.057155,376.6951,-0.6651829,0.3233509,-0.7101,-8.4817,-34.0841,0.1021004,
2,24.632,2,2.058508,376.752,-0.6668312,0.3239391,-0.7101,-8.4817,-34.0841,0.1021004,
2,24.642,2,2.058426,376.7077,-0.6680889,0.3245631,-0.7101,-8.4817,-34.0841,0.1021004,
2,24.652,2,2.058578,376.7093,-0.6683314,0.3246568,-0.7101,-8.4817,-34.0841,0.1021004,
2,24.662,2,2.056943,376.7097,-0.6676363,0.3245769,-0.7101,-8.4817,-34.0841,0.1021004,
2,24.672,2,2.057061,376.7089,-0.6724025,0.3268753,-0.7101,-8.4817,-34.0841,0.1021004,
2,24.682,2,2.057684,376.7062,-0.6687337,0.3249933,-0.7101,-8.4817,-34.0841,0.1021004,
2,24.692,2,2.057839,376.7018,-0.6685106,0.3248605,-0.7144,-8.4817,-34.085,0.1030006,
2,24.702,2,2.057216,376.6996,-0.66664,0.3240496,-0.7144,-8.4817,-34.085,0.1030006,
2,24.712,2,2.058041,376.708,-0.6660825,0.3236488,-0.7144,-8.4817,-34.085,0.1030006,
2,24.722,2,2.056928,376.6976,-0.6680011,0.3247567,-0.7144,-8.4817,-34.085,0.1030006,
2,24.732,2,2.055843,376.6917,-0.6705354,0.3261608,-0.7144,-8.4817,-34.085,0.1030006,
2,24.742,2,2.059567,376.6873,-0.668743,0.3247007,-0.7144,-8.4817,-34.085,0.1030006,
2,24.752,2,2.055608,376.6909,-0.669106,0.3255027,-0.7144,-8.4817,-34.085,0.1030006,
2,24.762,2,2.058718,376.6855,-0.6647118,0.3228766,-0.7144,-8.4817,-34.085,0.1030006,
2,24.772,2,2.058508,376.6762,-0.6654394,0.323263,-0.7144,-8.4817,-34.085,0.1030006,
2,24.782,2,2.056801,376.6801,-0.6665859,0.3240886,-0.7144,-8.4817,-34.085,0.1030006,
2,24.792,2,2.056231,376.6778,-0.6665407,0.3241566,-0.7144,-8.4817,-34.085,0.1030006,
2,24.802,2,2.058154,376.6722,-0.6671616,0.3241554,-0.7144,-8.4817,-34.085,0.1030006,
2,24.812,2,2.055933,376.6864,-0.669322,0.3255563,-0.7144,-8.4817,-34.085,0.1030006,
2,24.822,2,2.06424,376.6471,-0.6672074,0.3232217,-0.7144,-8.4817,-34.085,0.1030006,
2,24.832,2,2.067423,376.627,-0.6705738,0.3243525,-0.7144,-8.4817,-34.085,0.1030006,
2,24.842,2,2.073594,376.6079,-0.670328,0.3232687,-0.7144,-8.4817,-34.085,0.1030006,
2,24.852,2,2.07523,376.5991,-0.6708048,0.3232436,-0.7144,-8.4817,-34.085,0.1030006,
2,24.862,2,2.075323,376.599,-0.6758287,0.3256499,-0.7144,-8.4817,-34.085,0.1030006,
2,24.872,2,2.07913,376.5786,-0.6708378,0.3226532,-0.7144,-8.4817,-34.085,0.1030006,
2,24.882,2,2.078096,376.5898,-0.6725136,0.3236201,-0.7144,-8.4817,-34.085,0.1030006,
2,24.892,2,2.077138,376.5876,-0.6746575,0.3248015,-0.7144,-8.4817,-34.085,0.1030006,
2,24.902,2,2.080065,376.5835,-0.674588,0.324311,-0.7144,-8.4817,-34.085,0.1030006,
2,24.912,2,2.07583,376.5807,-0.6761132,0.3257074,-0.7144,-8.4817,-34.085,0.1030006,
2,24.922,2,2.078151,376.5902,-0.678092,0.3262959,-0.7144,-8.4817,-34.085,0.1030006,
2,24.932,2,2.07654,376.5721,-0.6758237,0.3254567,-0.7144,-8.4817,-34.085,0.1030006,
2,24.942,2,2.077851,376.5681,-0.6748521,0.3247836,-0.7144,-8.4817,-34.085,0.1030006,
2,24.952,2,2.078035,376.5714,-0.6736877,0.3241946,-0.71925,-8.4817,-34.086,0.1040001,
2,24.962,2,2.076084,376.5667,-0.678735,0.3269304,-0.71925,-8.4817,-34.086,0.1040001,
2,24.972,2,2.074935,376.5666,-0.6786661,0.3270782,-0.71925,-8.4817,-34.086,0.1040001,
2,24.982,2,2.076066,376.5647,-0.6769421,0.3260697,-0.71925,-8.4817,-34.086,0.1040001,
2,24.992,2,2.074066,376.5488,-0.676591,0.3262148,-0.71925,-8.4817,-34.086,0.1040001,
2,25.002,2,2.074501,376.5496,-0.679946,0.3277637,-0.71925,-8.4817,-34.086,0.1040001,
2,25.012,2,2.072553,376.5499,-0.6753546,0.3258564,-0.71925,-8.4817,-34.086,0.1040001,
2,25.022,2,2.074311,376.5533,-0.6775346,0.3266312,-0.71925,-8.4817,-34.086,0.1040001,
2,25.032,2,2.074722,376.5634,-0.6800188,0.3277638,-0.71925,-8.4817,-34.086,0.1040001,
2,25.042,2,2.075283,376.5687,-0.6798688,0.327603,-0.71925,-8.4817,-34.086,0.1040001,
2,25.052,2,2.073884,376.547,-0.679062,0.327435,-0.71925,-8.4817,-34.086,0.1040001,
2,25.062,2,2.075998,376.5456,-0.6775746,0.3263849,-0.71925,-8.4817,-34.086,0.1040001,
2,25.072,2,2.077138,376.5373,-0.6804544,0.3275923,-0.71925,-8.4817,-34.086,0.1040001,
2,25.082,2,2.081141,376.5211,-0.6807405,0.3270997,-0.71925,-8.4817,-34.086,0.1040001,
2,25.092,2,2.087377,376.4971,-0.6787684,0.3251777,-0.71925,-8.4817,-34.086,0.1040001,
2,25.102,2,2.089732,376.4349,-0.6784781,0.3246722,-0.71925,-8.4817,-34.086,0.1040001,
2,25.112,2,2.09657,376.4523,-0.6811938,0.3249086,-0.71925,-8.4817,-34.086,0.1040001,
2,25.122,2,2.096736,376.4604,-0.6806425,0.3246201,-0.71925,-8.4817,-34.086,0.1040001,
2,25.132,2,2.096838,376.4498,-0.6805357,0.3245534,-0.71925,-8.4817,-34.086,0.1040001,
2,25.142,2,2.095255,376.4486,-0.6829936,0.3259716,-0.71925,-8.4817,-34.086,0.1040001,
2,25.152,2,2.096864,376.4483,-0.6863782,0.3273356,-0.71925,-8.4817,-34.086,0.1040001,
2,25.162,2,2.098059,376.448,-0.6822171,0.3251657,-0.71925,-8.4817,-34.086,0.1040001,
2,25.172,2,2.096196,376.4438,-0.6835889,0.3261093,-0.71925,-8.4817,-34.086,0.1040001,
2,25.182,2,2.098046,376.4387,-0.6837094,0.3258791,-0.71925,-8.4817,-34.086,0.1040001,
2,25.192,2,2.093221,376.437,-0.6854968,0.3274842,-0.71925,-8.4817,-34.086,0.1040001,
2,25.202,2,2.096331,376.4335,-0.6836571,0.3261207,-0.71925,-8.4817,-34.086,0.1040001,
2,25.212,2,2.095471,376.4167,-0.684101,0.3264665,-0.71925,-8.4817,-34.086,0.1040001,
2,25.222,2,2.095358,376.4464,-0.6840664,0.3264676,-0.71925,-8.4817,-34.086,0.1040001,
2,25.232,2,2.095843,376.4306,-0.6806939,0.3247828,-0.72355,-8.4817,-34.0871,0.1051025,
2,25.242,2,2.096536,376.4247,-0.6858085,0.327115,-0.72355,-8.4817,-34.0871,0.1051025,
2,25.252,2,2.094451,376.4052,-0.683315,0.3262502,-0.72355,-8.4817,-34.0871,0.1051025,
2,25.262,2,2.095267,376.425,-0.6887079,0.328697,-0.72355,-8.4817,-34.0871,0.1051025,
2,25.272,2,2.095464,376.4122,-0.6862833,0.327509,-0.72355,-8.4817,-34.0871,0.1051025,
2,25.282,2,2.095049,376.4017,-0.6861242,0.327498,-0.72355,-8.4817,-34.0871,0.1051025,
2,25.292,2,2.095164,376.412,-0.6846334,0.3267685,-0.72355,-8.4817,-34.0871,0.1051025,
2,25.302,2,2.096708,376.4091,-0.6835109,0.3259924,-0.72355,-8.4817,-34.0871,0.1051025,
2,25.312,2,2.095203,376.4094,-0.6826645,0.3258227,-0.72355,-8.4817,-34.0871,0.1051025,
2,25.322,2,2.092986,376.4054,-0.6898696,0.3296102,-0.72355,-8.4817,-34.0871,0.1051025,
2,25.332,2,2.099128,376.3898,-0.687673,0.3275993,-0.72355,-8.4817,-34.0871,0.1051025,
2,25.342,2,2.104114,376.344,-0.6912143,0.3285061,-0.72355,-8.4817,-34.0871,0.1051025,
2,25.352,2,2.108949,376.3358,-0.6884752,0.3264541,-0.72355,-8.4817,-34.0871,0.1051025,
2,25.362,2,2.113781,376.3258,-0.6900967,0.3264749,-0.72355,-8.4817,-34.0871,0.1051025,
2,25.372,2,2.117512,376.3226,-0.6879253,0.3248744,-0.72355,-8.4817,-34.0871,0.1051025,
2,25.382,2,2.116451,376.3214,-0.6900826,0.3260565,-0.72355,-8.4817,-34.0871,0.1051025,
2,25.392,2,2.118456,376.326,-0.6898544,0.3256402,-0.72355,-8.4817,-34.0871,0.1051025,
2,25.402,2,2.117135,376.3182,-0.6890748,0.3254752,-0.72355,-8.4817,-34.0871,0.1051025,
2,25.412,2,2.118409,376.3095,-0.6860478,0.3238505,-0.72355,-8.4817,-34.0871,0.1051025,
2,25.422,2,2.118853,376.3079,-0.6865926,0.3240397,-0.72355,-8.4817,-34.0871,0.1051025,
2,25.432,2,2.117692,376.297,-0.6896107,0.3256426,-0.72355,-8.4817,-34.0871,0.1051025,
2,25.442,2,2.117757,376.2935,-0.6907921,0.3261904,-0.72355,-8.4817,-34.0871,0.1051025,
2,25.452,2,2.118245,376.2978,-0.6900676,0.3257734,-0.72355,-8.4817,-34.0871,0.1051025,
2,25.462,2,2.117838,376.2876,-0.6889595,0.3253127,-0.72355,-8.4817,-34.0871,0.1051025,
2,25.472,2,2.117296,376.2908,-0.6890767,0.3254514,-0.72355,-8.4817,-34.0871,0.1051025,
2,25.482,2,2.116312,376.2952,-0.6931813,0.3275421,-0.72355,-8.4817,-34.0871,0.1051025,
2,25.492,2,2.117487,376.2906,-0.6916883,0.3266552,-0.72785,-8.4817,-34.0882,0.1062012,
2,25.502,2,2.114337,376.2726,-0.6973791,0.3298334,-0.72785,-8.4817,-34.0882,0.1062012,
2,25.512,2,2.116873,376.2646,-0.6975246,0.3295071,-0.72785,-8.4817,-34.0882,0.1062012,
2,25.522,2,2.117782,376.2655,-0.6930465,0.3272512,-0.72785,-8.4817,-34.0882,0.1062012,
2,25.532,2,2.116513,376.2726,-0.689145,0.3256039,-0.72785,-8.4817,-34.0882,0.1062012,
2,25.542,2,2.117731,376.2665,-0.6883194,0.3250268,-0.72785,-8.4817,-34.0882,0.1062012,
2,25.552,2,2.117379,376.267,-0.6902374,0.3259867,-0.72785,-8.4817,-34.0882,0.1062012,
2,25.562,2,2.11651,376.279,-0.6911855,0.3265684,-0.72785,-8.4817,-34.0882,0.1062012,
2,25.572,2,2.118282,376.2626,-0.6912273,0.326315,-0.72785,-8.4817,-34.0882,0.1062012,
2,25.582,2,2.116324,376.2757,-0.6917816,0.3268789,-0.72785,-8.4817,-34.0882,0.1062012,
2,25.592,2,2.115554,376.2664,-0.6913176,0.3267786,-0.72785,-8.4817,-34.0882,0.1062012,
2,25.602,2,2.123075,376.2592,-0.6895101,0.3247696,-0.72785,-8.4817,-34.0882,0.1062012,
2,25.612,2,2.123533,376.239,-0.6922998,0.3260132,-0.72785,-8.4817,-34.0882,0.1062012,
2,25.622,2,2.131947,376.2108,-0.6937686,0.3254156,-0.72785,-8.4817,-34.0882,0.1062012,
2,25.632,2,2.137042,376.1961,-0.6950434,0.3252363,-0.72785,-8.4817,-34.0882,0.1062012,
2,25.642,2,2.138407,376.1815,-0.6956944,0.3253331,-0.72785,-8.4817,-34.0882,0.1062012,
2,25.652,2,2.140374,376.1685,-0.6941207,0.3242988,-0.72785,-8.4817,-34.0882,0.1062012,
2,25.662,2,2.138743,376.1691,-0.6949198,0.3249197,-0.72785,-8.4817,-34.0882,0.1062012,
2,25.672,2,2.141947,376.159,-0.6961522,0.3250091,-0.72785,-8.4817,-34.0882,0.1062012,
2,25.682,2,2.1422,376.1631,-0.6989673,0.3262849,-0.72785,-8.4817,-34.0882,0.1062012,
2,25.692,2,2.141366,376.1585,-0.6982232,0.3260644,-0.72785,-8.4817,-34.0882,0.1062012,
2,25.702,2,2.141156,376.1787,-0.7031599,0.328402,-0.72785,-8.4817,-34.0882,0.1062012,
2,25.712,2,2.140777,376.1572,-0.6979195,0.3260123,-0.72785,-8.4817,-34.0882,0.1062012,
2,25.722,2,2.142898,376.155,-0.7011451,0.3271948,-0.72785,-8.4817,-34.0882,0.1062012,
2,25.732,2,2.139445,376.1389,-0.7054072,0.3297151,-0.72785,-8.4817,-34.0882,0.1062012,
2,25.742,2,2.140831,376.1462,-0.7058741,0.3297197,-0.72785,-8.4817,-34.0882,0.1062012,
2,25.752,2,2.141821,376.1431,-0.6986269,0.3261836,-0.73242,-8.4817,-34.0892,0.1072006,
2,25.762,2,2.139859,376.1375,-0.7014005,0.3277789,-0.73242,-8.4817,-34.0892,0.1072006,
2,25.772,2,2.139514,376.1465,-0.6994696,0.3269292,-0.73242,-8.4817,-34.0892,0.1072006,
2,25.782,2,2.141496,376.1342,-0.704906,0.3291652,-0.73242,-8.4817,-34.0892,0.1072006,
2,25.792,2,2.137954,376.1379,-0.7069017,0.3306441,-0.73242,-8.4817,-34.0892,0.1072006,
2,25.802,2,2.139849,376.1369,-0.7073134,0.3305436,-0.73242,-8.4817,-34.0892,0.1072006,
2,25.812,2,2.141865,376.0941,-0.7007565,0.3271712,-0.73242,-8.4817,-34.0892,0.1072006,
2,25.822,2,2.139364,376.1172,-0.6978825,0.3262103,-0.73242,-8.4817,-34.0892,0.1072006,
2,25.832,2,2.138602,376.1237,-0.6994981,0.3270819,-0.73242,-8.4817,-34.0892,0.1072006,
2,25.842,2,2.140449,376.1191,-0.6985489,0.3263563,-0.73242,-8.4817,-34.0892,0.1072006,
2,25.852,2,2.139454,376.1117,-0.6983611,0.3264202,-0.73242,-8.4817,-34.0892,0.1072006,
2,25.862,2,2.138496,376.1237,-0.7002474,0.3274485,-0.73242,-8.4817,-34.0892,0.1072006,
2,25.872,2,2.14122,376.1281,-0.7002252,0.3270217,-0.73242,-8.4817,-34.0892,0.1072006,
2,25.882,2,2.148214,376.0917,-0.7048042,0.3280885,-0.73242,-8.4817,-34.0892,0.1072006,
2,25.892,2,2.151616,376.0729,-0.7070811,0.328628,-0.73242,-8.4817,-34.0892,0.1072006,
2,25.902,2,2.157868,376.0474,-0.7053534,0.3268752,-0.73242,-8.4817,-34.0892,0.1072006,
2,25.912,2,2.159597,376.0367,-0.7070777,0.3274119,-0.73242,-8.4817,-34.0892,0.1072006,
2,25.922,2,2.162977,376.0412,-0.7094182,0.3279823,-0.73242,-8.4817,-34.0892,0.1072006,
2,25.932,2,2.159819,376.017,-0.7084938,0.3280338,-0.73242,-8.4817,-34.0892,0.1072006,
2,25.942,2,2.161332,376.0301,-0.7075546,0.3273697,-0.73242,-8.4817,-34.0892,0.1072006,
2,25.952,2,2.159778,376.0227,-0.7034765,0.325717,-0.73242,-8.4817,-34.0892,0.1072006,
2,25.962,2,2.161195,376.0193,-0.7009816,0.3243491,-0.73242,-8.4817,-34.0892,0.1072006,
2,25.972,2,2.161045,376.0133,-0.7023246,0.324993,-0.73242,-8.4817,-34.0892,0.1072006,
2,25.982,2,2.160298,376.0068,-0.703045,0.3254389,-0.73242,-8.4817,-34.0892,0.1072006,
2,25.992,2,2.164047,376.008,-0.7028626,0.3247908,-0.73242,-8.4817,-34.0892,0.1072006,
2,26.002,2,2.162019,376.0226,-0.7023767,0.3248707,-0.73647,-8.4817,-34.0903,0.1083031,
2,26.012,2,2.163107,376.0159,-0.7016076,0.3243518,-0.73647,-8.4817,-34.0903,0.1083031,
2,26.022,2,2.162677,376.0087,-0.7009439,0.3241094,-0.73647,-8.4817,-34.0903,0.1083031,
2,26.032,2,2.159887,375.9982,-0.703184,0.3255652,-0.73647,-8.4817,-34.0903,0.1083031,
2,26.042,2,2.16002,376.001,-0.7042797,0.3260524,-0.73647,-8.4817,-34.0903,0.1083031,
2,26.052,2,2.160892,375.9897,-0.7050443,0.3262747,-0.73647,-8.4817,-34.0903,0.1083031,
2,26.062,2,2.16039,375.983,-0.7045008,0.3260988,-0.73647,-8.4817,-34.0903,0.1083031,
2,26.072,2,2.162237,375.9824,-0.7054373,0.3262535,-0.73647,-8.4817,-34.0903,0.1083031,
2,26.082,2,2.164781,375.9943,-0.7068879,0.3265402,-0.73647,-8.4817,-34.0903,0.1083031,
2,26.092,2,2.166224,375.9525,-0.7080233,0.3268468,-0.73647,-8.4817,-34.0903,0.1083031,
2,26.102,2,2.173323,375.9357,-0.7102432,0.3268005,-0.73647,-8.4817,-34.0903,0.1083031,
2,26.112,2,2.178226,375.9081,-0.7115635,0.3266712,-0.73647,-8.4817,-34.0903,0.1083031,
2,26.122,2,2.181069,375.8978,-0.711229,0.3260919,-0.73647,-8.4817,-34.0903,0.1083031,
2,26.132,2,2.181998,375.9004,-0.711305,0.3259879,-0.73647,-8.4817,-34.0903,0.1083031,
2,26.142,2,2.181713,375.8926,-0.7105936,0.3257044,-0.73647,-8.4817,-34.0903,0.1083031,
2,26.152,2,2.183287,375.9059,-0.7123146,0.3262579,-0.73647,-8.4817,-34.0903,0.1083031,
2,26.162,2,2.180735,375.8888,-0.715084,0.3279096,-0.73647,-8.4817,-34.0903,0.1083031,
2,26.172,2,2.179918,375.9103,-0.7141938,0.3276242,-0.73647,-8.4817,-34.0903,0.1083031,
2,26.182,2,2.181806,375.8676,-0.7129546,0.3267727,-0.73647,-8.4817,-34.0903,0.1083031,
2,26.192,2,2.180982,375.8946,-0.711736,0.3263374,-0.73647,-8.4817,-34.0903,0.1083031,
2,26.202,2,2.184341,375.8777,-0.7129644,0.326398,-0.73647,-8.4817,-34.0903,0.1083031,
2,26.212,2,2.180863,375.8882,-0.7141095,0.3274435,-0.73647,-8.4817,-34.0903,0.1083031,
2,26.222,2,2.182547,375.8711,-0.7136606,0.3269852,-0.73647,-8.4817,-34.0903,0.1083031,
2,26.232,2,2.182559,375.859,-0.7131969,0.3267709,-0.73647,-8.4817,-34.0903,0.1083031,
2,26.242,2,2.181496,375.8782,-0.7132488,0.3269541,-0.74053,-8.4817,-34.0913,0.1093025,
2,26.252,2,2.182582,375.8718,-0.7113391,0.3259163,-0.74053,-8.4817,-34.0913,0.1093025,
2,26.262,2,2.180251,375.8693,-0.7100026,0.3256518,-0.74053,-8.4817,-34.0913,0.1093025,
2,26.272,2,2.182571,375.8765,-0.7124336,0.3264195,-0.74053,-8.4817,-34.0913,0.1093025,
2,26.282,2,2.182237,375.8636,-0.7131386,0.3267925,-0.74053,-8.4817,-34.0913,0.1093025,
2,26.292,2,2.179896,375.8599,-0.7125231,0.3268611,-0.74053,-8.4817,-34.0913,0.1093025,
2,26.302,2,2.180839,375.8614,-0.7097644,0.3254547,-0.74053,-8.4817,-34.0913,0.1093025,
2,26.312,2,2.181294,375.858,-0.711679,0.3262645,-0.74053,-8.4817,-34.0913,0.1093025,
2,26.322,2,2.182031,375.8583,-0.7105055,0.3256166,-0.74053,-8.4817,-34.0913,0.1093025,
2,26.332,2,2.181443,375.8607,-0.712781,0.3267474,-0.74053,-8.4817,-34.0913,0.1093025,
2,26.342,2,2.186658,375.8424,-0.7157835,0.3273413,-0.74053,-8.4817,-34.0913,0.1093025,
2,26.352,2,2.192203,375.8279,-0.7151704,0.3262337,-0.74053,-8.4817,-34.0913,0.1093025,
2,26.362,2,2.199782,375.7834,-0.7168013,0.3258511,-0.74053,-8.4817,-34.0913,0.1093025,
2,26.372,2,2.200485,375.7672,-0.7175339,0.3260799,-0.74053,-8.4817,-34.0913,0.1093025,
2,26.382,2,2.202962,375.7728,-0.7176036,0.3257449,-0.74053,-8.4817,-34.0913,0.1093025,
2,26.392,2,2.204029,375.7664,-0.7206664,0.3269768,-0.74053,-8.4817,-34.0913,0.1093025,
2,26.402,2,2.202978,375.7818,-0.7201083,0.3268795,-0.74053,-8.4817,-34.0913,0.1093025,
2,26.412,2,2.203143,375.7351,-0.7192409,0.3264613,-0.74053,-8.4817,-34.0913,0.1093025,
2,26.422,2,2.202342,375.758,-0.7194561,0.3266778,-0.74053,-8.4817,-34.0913,0.1093025,
2,26.432,2,2.2019,375.7537,-0.7195146,0.3267699,-0.74053,-8.4817,-34.0913,0.1093025,
2,26.442,2,2.202698,375.7507,-0.7189992,0.3264175,-0.74053,-8.4817,-34.0913,0.1093025,
2,26.452,2,2.203692,375.7467,-0.7205605,0.3269788,-0.74053,-8.4817,-34.0913,0.1093025,
2,26.462,2,2.200819,375.7443,-0.7214531,0.3278112,-0.74053,-8.4817,-34.0913,0.1093025,
2,26.472,2,2.201999,375.7387,-0.7211251,0.3274865,-0.74053,-8.4817,-34.0913,0.1093025,
2,26.482,2,2.202369,375.7422,-0.7198392,0.3268477,-0.74053,-8.4817,-34.0913,0.1093025,
2,26.492,2,2.202443,375.7466,-0.7206791,0.3272181,-0.74053,-8.4817,-34.0913,0.1093025,
2,26.502,2,2.202749,375.7323,-0.719808,0.3267771,-0.74053,-8.4817,-34.0913,0.1093025,
2,26.512,2,2.202116,375.7364,-0.7199551,0.3269378,-0.74483,-8.4817,-34.0924,0.1104012,
2,26.522,2,2.199632,375.7351,-0.722672,0.3285422,-0.74483,-8.4817,-34.0924,0.1104012,
2,26.532,2,2.201518,375.7125,-0.7212862,0.3276313,-0.74483,-8.4817,-34.0924,0.1104012,
2,26.542,2,2.203483,375.7255,-0.7186907,0.3261612,-0.74483,-8.4817,-34.0924,0.1104012,
2,26.552,2,2.202582,375.7189,-0.7188098,0.3263487,-0.74483,-8.4817,-34.0924,0.1104012,
2,26.562,2,2.20172,375.7173,-0.7199494,0.3269941,-0.74483,-8.4817,-34.0924,0.1104012,
2,26.572,2,2.202964,375.722,-0.7217327,0.3276189,-0.74483,-8.4817,-34.0924,0.1104012,
2,26.582,2,2.201633,375.7232,-0.7199485,0.3270065,-0.74483,-8.4817,-34.0924,0.1104012,
2,26.592,2,2.20329,375.7231,-0.7187954,0.3262374,-0.74483,-8.4817,-34.0924,0.1104012,
2,26.602,2,2.202908,375.7215,-0.7183312,0.3260832,-0.74483,-8.4817,-34.0924,0.1104012,
2,26.612,2,2.205438,375.6987,-0.7192002,0.3261032,-0.74483,-8.4817,-34.0924,0.1104012,
2,26.622,2,2.212168,375.6697,-0.7185768,0.3248293,-0.74483,-8.4817,-34.0924,0.1104012,
2,26.632,2,2.2181,375.6416,-0.7219236,0.3254694,-0.74483,-8.4817,-34.0924,0.1104012,
2,26.642,2,2.221859,375.6257,-0.7245716,0.3261106,-0.74483,-8.4817,-34.0924,0.1104012,
2,26.652,2,2.224999,375.6437,-0.7263417,0.3264458,-0.74483,-8.4817,-34.0924,0.1104012,
2,26.662,2,2.224864,375.611,-0.7262564,0.3264273,-0.74483,-8.4817,-34.0924,0.1104012,
2,26.672,2,2.225884,375.6112,-0.7265424,0.3264063,-0.74483,-8.4817,-34.0924,0.1104012,
2,26.682,2,2.224857,375.6156,-0.7261469,0.3263792,-0.74483,-8.4817,-34.0924,0.1104012,
2,26.692,2,2.226365,375.6021,-0.7292057,0.3275319,-0.74483,-8.4817,-34.0924,0.1104012,
2,26.702,2,2.223126,375.5985,-0.7314395,0.3290139,-0.74483,-8.4817,-34.0924,0.1104012,
2,26.712,2,2.223191,375.5953,-0.7300793,0.3283926,-0.74483,-8.4817,-34.0924,0.1104012,
2,26.722,2,2.226703,375.6017,-0.7311218,0.3283427,-0.74483,-8.4817,-34.0924,0.1104012,
2,26.732,2,2.223883,375.6068,-0.7316407,0.3289924,-0.74483,-8.4817,-34.0924,0.1104012,
2,26.742,2,2.22297,375.591,-0.7339504,0.3301666,-0.74483,-8.4817,-34.0924,0.1104012,
2,26.752,2,2.225262,375.584,-0.7332129,0.3294951,-0.7494,-8.4817,-34.0934,0.1114006,
2,26.762,2,2.223834,375.5876,-0.7335983,0.32988,-0.7494,-8.4817,-34.0934,0.1114006,
2,26.772,2,2.225606,375.5866,-0.7334169,0.3295358,-0.7494,-8.4817,-34.0934,0.1114006,
2,26.782,2,2.225321,375.5823,-0.7300191,0.3280512,-0.7494,-8.4817,-34.0934,0.1114006,
2,26.792,2,2.223843,375.5826,-0.7313074,0.3288485,-0.7494,-8.4817,-34.0934,0.1114006,
2,26.802,2,2.224404,375.5836,-0.7349858,0.3304192,-0.7494,-8.4817,-34.0934,0.1114006,
2,26.812,2,2.223587,375.5891,-0.7346951,0.3304099,-0.7494,-8.4817,-34.0934,0.1114006,
2,26.822,2,2.225085,375.5875,-0.7351251,0.3303806,-0.7494,-8.4817,-34.0934,0.1114006,
2,26.832,2,2.224282,375.5742,-0.7326704,0.3293963,-0.7494,-8.4817,-34.0934,0.1114006,
2,26.842,2,2.225801,375.5673,-0.7294382,0.3277194,-0.7494,-8.4817,-34.0934,0.1114006,
2,26.852,2,2.225355,375.5692,-0.7312801,0.3286128,-0.7494,-8.4817,-34.0934,0.1114006,
2,26.862,2,2.223506,375.5742,-0.7301022,0.3283563,-0.7494,-8.4817,-34.0934,0.1114006,
2,26.872,2,2.230279,375.5515,-0.7312648,0.3278804,-0.7494,-8.4817,-34.0934,0.1114006,
2,26.882,2,2.236379,375.5467,-0.7323613,0.3274764,-0.7494,-8.4817,-34.0934,0.1114006,
2,26.892,2,2.238589,375.5115,-0.7351428,0.3283956,-0.7494,-8.4817,-34.0934,0.1114006,
2,26.902,2,2.245638,375.4887,-0.7331212,0.3264645,-0.7494,-8.4817,-34.0934,0.1114006,
2,26.912,2,2.245372,375.4829,-0.7336085,0.3267202,-0.7494,-8.4817,-34.0934,0.1114006,
2,26.922,2,2.245753,375.4824,-0.7338054,0.3267524,-0.7494,-8.4817,-34.0934,0.1114006,
2,26.932,2,2.246179,375.4792,-0.7371302,0.3281707,-0.7494,-8.4817,-34.0934,0.1114006,
2,26.942,2,2.245068,375.4756,-0.7403896,0.329785,-0.7494,-8.4817,-34.0934,0.1114006,
2,26.952,2,2.246144,375.4771,-0.7395637,0.3292592,-0.7494,-8.4817,-34.0934,0.1114006,
2,26.962,2,2.242918,375.4788,-0.7391443,0.3295458,-0.7494,-8.4817,-34.0934,0.1114006,
2,26.972,2,2.245836,375.465,-0.737722,0.3284844,-0.7494,-8.4817,-34.0934,0.1114006,
2,26.982,2,2.245398,375.4673,-0.7393866,0.3292898,-0.7494,-8.4817,-34.0934,0.1114006,
2,26.992,2,2.241116,375.4568,-0.7414767,0.3308515,-0.7494,-8.4817,-34.0934,0.1114006,
2,27.002,2,2.248092,375.4575,-0.7398779,0.3291137,-0.7494,-8.4817,-34.0934,0.1114006,
2,27.012,2,2.244173,375.4455,-0.7377625,0.3287458,-0.7494,-8.4817,-34.0934,0.1114006,
2,27.022,2,2.242917,375.4481,-0.73839,0.3292097,-0.7494,-8.4817,-34.0934,0.1114006,
2,27.032,2,2.246109,375.443,-0.7383548,0.3287261,-0.7494,-8.4817,-34.0934,0.1114006,
2,27.042,2,2.244226,375.4491,-0.7399039,0.3296922,-0.7537,-8.4817,-34.0945,0.1125031,
2,27.052,2,2.244775,375.4402,-0.7405818,0.3299136,-0.7537,-8.4817,-34.0945,0.1125031,
2,27.062,2,2.248131,375.4438,-0.7428327,0.3304223,-0.7537,-8.4817,-34.0945,0.1125031,
2,27.072,2,2.247443,375.4332,-0.7421349,0.330213,-0.7537,-8.4817,-34.0945,0.1125031,
2,27.082,2,2.248272,375.4374,-0.7392272,0.3287979,-0.7537,-8.4817,-34.0945,0.1125031,
2,27.092,2,2.246536,375.4419,-0.737899,0.3284608,-0.7537,-8.4817,-34.0945,0.1125031,
2,27.102,2,2.249682,375.4433,-0.7397115,0.3288071,-0.7537,-8.4817,-34.0945,0.1125031,
2,27.112,2,2.245456,375.4405,-0.7421213,0.3304991,-0.7537,-8.4817,-34.0945,0.1125031,
2,27.122,2,2.246198,375.4661,-0.7399369,0.3294175,-0.7537,-8.4817,-34.0945,0.1125031,
2,27.132,2,2.246579,375.4293,-0.7390007,0.3289448,-0.7537,-8.4817,-34.0945,0.1125031,
2,27.142,2,2.24662,375.4352,-0.7391926,0.3290243,-0.7537,-8.4817,-34.0945,0.1125031,
2,27.152,2,2.249865,375.4268,-0.7375329,0.3278121,-0.7537,-8.4817,-34.0945,0.1125031,
2,27.162,2,2.25548,375.4035,-0.7380964,0.3272458,-0.7537,-8.4817,-34.0945,0.1125031,
2,27.172,2,2.254221,375.3827,-0.7416785,0.3290176,-0.7537,-8.4817,-34.0945,0.1125031,
2,27.182,2,2.261171,375.3455,-0.7440575,0.3290586,-0.7537,-8.4817,-34.0945,0.1125031,
2,27.192,2,2.267932,375.3394,-0.7434618,0.3278148,-0.7537,-8.4817,-34.0945,0.1125031,
2,27.202,2,2.266775,375.3525,-0.7417078,0.3272084,-0.7537,-8.4817,-34.0945,0.1125031,
2,27.212,2,2.266111,375.339,-0.7442774,0.3284382,-0.7537,-8.4817,-34.0945,0.1125031,
2,27.222,2,2.269854,375.3361,-0.7439467,0.327751,-0.7537,-8.4817,-34.0945,0.1125031,
2,27.232,2,2.265498,375.3243,-0.7468665,0.3296699,-0.7537,-8.4817,-34.0945,0.1125031,
2,27.242,2,2.268326,375.3196,-0.7443811,0.3281632,-0.7537,-8.4817,-34.0945,0.1125031,
2,27.252,2,2.267102,375.3322,-0.7438751,0.3281172,-0.7537,-8.4817,-34.0945,0.1125031,
2,27.262,2,2.270925,375.319,-0.7429348,0.3271508,-0.7537,-8.4817,-34.0945,0.1125031,
2,27.272,2,2.26816,375.317,-0.7439761,0.3280087,-0.7537,-8.4817,-34.0945,0.1125031,
2,27.282,2,2.266685,375.3157,-0.7453724,0.3288381,-0.7537,-8.4817,-34.0945,0.1125031,
2,27.292,2,2.266867,375.3243,-0.7456627,0.3289397,-0.7537,-8.4817,-34.0945,0.1125031,
2,27.302,2,2.26501,375.3128,-0.7488064,0.3305974,-0.7537,-8.4817,-34.0945,0.1125031,
2,27.312,2,2.266485,375.3149,-0.7463354,0.329292,-0.75855,-8.4817,-34.0956,0.1136017,
2,27.322,2,2.268176,375.3077,-0.7475284,0.3295724,-0.75855,-8.4817,-34.0956,0.1136017,
2,27.332,2,2.264301,375.3203,-0.7456432,0.329304,-0.75855,-8.4817,-34.0956,0.1136017,
2,27.342,2,2.268228,375.2972,-0.7471047,0.3293781,-0.75855,-8.4817,-34.0956,0.1136017,
2,27.352,2,2.266794,375.3,-0.7495245,0.330654,-0.75855,-8.4817,-34.0956,0.1136017,
2,27.362,2,2.265968,375.2906,-0.7476385,0.3299423,-0.75855,-8.4817,-34.0956,0.1136017,
2,27.372,2,2.26717,375.3036,-0.74892,0.3303325,-0.75855,-8.4817,-34.0956,0.1136017,
2,27.382,2,2.266084,375.3073,-0.7485617,0.3303327,-0.75855,-8.4817,-34.0956,0.1136017,
2,27.392,2,2.267358,375.2943,-0.746947,0.329435,-0.75855,-8.4817,-34.0956,0.1136017,
