Repository: jacquesNIT/Polymer-Scratching

Files Structure:

<material>_<maximum_load>_<load_rate>_<sample_number>_<try_number>

- sample_number (s1, s2, ...) is used to indicate another iteration of the same test.
- try_number (1, 2, ...) simply indicates that precedent tests failed, it does not matter.

Scratch Process:

All scratchs were performed using the Rockwell indenter with the "Scratch.Rx" model in MFT. 
All tests have at a length of 2mm and a progressive load.

The same results are also accessible on the scratch pc of the lab, in the "jacques/second_batch" folder.
The "Additionnal_Batch" folder contains unverified results that were used to test the machine, it is advised not to use those.

General Notes:

File: Lab results/Main_Batch/PMMAXT/10N/PMMAXT_10N_s2_2.csv (part 8 of 26)
Recipe, UpperSample, LowerSample, OtherInfo, Averaging, LogFrequency, Type, Radius,TestDate, Operator, Customer, RefStd, Temperature, RH, Liquid, LastCalibDate, LCFz, LCFx, Tip, OtherData, samplevs
scratch only.Rx,,,,10,1000,Scratch,1,9/4/2026 11:41:54 AM,,,ASTM/ISO,,,N/A,N/A,,,,Linear: 0.1 to 10;5;2;1.010101,0.3,
Step, Timestamp, RecipeStep, DAQ.Fz (N),DAQ.CAP (um),DAQ.Fx (N),DAQ.COF (),XYZ.X Position (mm),XYZ.Y Position (mm),XYZ.Z Position (mm),XYZ.Z Depth (mm),
2,32.052,2,2.660492,372.8209,-0.8856135,0.3328758,-0.83795,-8.4817,-34.1151,0.1331024,
2,32.062,2,2.661649,372.8126,-0.8843141,0.332243,-0.83795,-8.4817,-34.1151,0.1331024,
2,32.072,2,2.659539,372.8098,-0.88428,0.3324937,-0.83795,-8.4817,-34.1151,0.1331024,
2,32.082,2,2.660322,372.8059,-0.8868616,0.3333663,-0.83795,-8.4817,-34.1151,0.1331024,
2,32.092,2,2.662525,372.799,-0.8836433,0.3318816,-0.83795,-8.4817,-34.1151,0.1331024,
2,32.102,2,2.661994,372.8024,-0.8819141,0.3312983,-0.83795,-8.4817,-34.1151,0.1331024,
2,32.112,2,2.661487,372.8025,-0.8832138,0.3318497,-0.83795,-8.4817,-34.1151,0.1331024,
2,32.122,2,2.659643,372.8061,-0.8808054,0.3311743,-0.83795,-8.4817,-34.1151,0.1331024,
2,32.132,2,2.661727,372.7982,-0.8822923,0.3314736,-0.83795,-8.4817,-34.1151,0.1331024,
2,32.142,2,2.663473,372.7921,-0.8803613,0.3305313,-0.83795,-8.4817,-34.1151,0.1331024,
2,32.152,2,2.666287,372.7656,-0.8801504,0.3301034,-0.83795,-8.4817,-34.1151,0.1331024,
2,32.162,2,2.670791,372.7366,-0.8840094,0.3309916,-0.83795,-8.4817,-34.1151,0.1331024,
2,32.172,2,2.678334,372.7447,-0.8859397,0.3307802,-0.83795,-8.4817,-34.1151,0.1331024,
2,32.182,2,2.681914,372.7198,-0.8877418,0.3310105,-0.83795,-8.4817,-34.1151,0.1331024,
2,32.192,2,2.682912,372.7106,-0.8846835,0.3297474,-0.83795,-8.4817,-34.1151,0.1331024,
2,32.202,2,2.682601,372.7053,-0.885349,0.3300338,-0.83795,-8.4817,-34.1151,0.1331024,
2,32.212,2,2.682985,372.7036,-0.8863208,0.3303488,-0.83795,-8.4817,-34.1151,0.1331024,
2,32.222,2,2.684343,372.6965,-0.8853196,0.3298087,-0.83795,-8.4817,-34.1151,0.1331024,
2,32.232,2,2.684285,372.6914,-0.8844903,0.3295069,-0.83795,-8.4817,-34.1151,0.1331024,
2,32.242,2,2.684603,372.6965,-0.8859766,0.3300214,-0.83795,-8.4817,-34.1151,0.1331024,
2,32.252,2,2.683033,372.6956,-0.8837949,0.3294014,-0.83795,-8.4817,-34.1151,0.1331024,
2,32.262,2,2.684313,372.6907,-0.8837715,0.3292357,-0.83795,-8.4817,-34.1151,0.1331024,
2,32.272,2,2.683639,372.6853,-0.8858474,0.3300919,-0.84228,-8.4817,-34.1162,0.134201,
2,32.282,2,2.682646,372.685,-0.8879497,0.3309978,-0.84228,-8.4817,-34.1162,0.134201,
2,32.292,2,2.681027,372.676,-0.8873908,0.3309891,-0.84228,-8.4817,-34.1162,0.134201,
2,32.302,2,2.682905,372.6815,-0.8889538,0.33134,-0.84228,-8.4817,-34.1162,0.134201,
2,32.312,2,2.684615,372.6779,-0.8866475,0.3302699,-0.84228,-8.4817,-34.1162,0.134201,
2,32.322,2,2.683704,372.6715,-0.8866987,0.3304011,-0.84228,-8.4817,-34.1162,0.134201,
2,32.332,2,2.683576,372.6692,-0.8893874,0.3314188,-0.84228,-8.4817,-34.1162,0.134201,
2,32.342,2,2.682656,372.6572,-0.8890438,0.3314043,-0.84228,-8.4817,-34.1162,0.134201,
2,32.352,2,2.684001,372.7047,-0.8877754,0.3307656,-0.84228,-8.4817,-34.1162,0.134201,
2,32.362,2,2.683101,372.6773,-0.8884799,0.3311392,-0.84228,-8.4817,-34.1162,0.134201,
2,32.372,2,2.684011,372.6778,-0.8866089,0.3303299,-0.84228,-8.4817,-34.1162,0.134201,
2,32.382,2,2.684234,372.6358,-0.8866735,0.3303265,-0.84228,-8.4817,-34.1162,0.134201,
2,32.392,2,2.688207,372.6358,-0.8899002,0.3310386,-0.84228,-8.4817,-34.1162,0.134201,
2,32.402,2,2.693248,372.6086,-0.8922513,0.3312919,-0.84228,-8.4817,-34.1162,0.134201,
2,32.412,2,2.697606,372.5776,-0.8926582,0.3309075,-0.84228,-8.4817,-34.1162,0.134201,
2,32.422,2,2.705483,372.577,-0.8926057,0.3299247,-0.84228,-8.4817,-34.1162,0.134201,
2,32.432,2,2.70519,372.5795,-0.8929017,0.3300699,-0.84228,-8.4817,-34.1162,0.134201,
2,32.442,2,2.705214,372.5702,-0.8924005,0.3298816,-0.84228,-8.4817,-34.1162,0.134201,
2,32.452,2,2.706346,372.5698,-0.8939608,0.3303202,-0.84228,-8.4817,-34.1162,0.134201,
2,32.462,2,2.70613,372.5596,-0.8946237,0.3305915,-0.84228,-8.4817,-34.1162,0.134201,
2,32.472,2,2.707464,372.5473,-0.8931821,0.3298962,-0.84228,-8.4817,-34.1162,0.134201,
2,32.482,2,2.705662,372.5615,-0.8924481,0.3298447,-0.84228,-8.4817,-34.1162,0.134201,
2,32.492,2,2.709359,372.5551,-0.8919043,0.3291939,-0.84228,-8.4817,-34.1162,0.134201,
2,32.502,2,2.706433,372.5566,-0.8919913,0.3295819,-0.84228,-8.4817,-34.1162,0.134201,
2,32.512,2,2.705409,372.5636,-0.8932713,0.3301798,-0.84228,-8.4817,-34.1162,0.134201,
2,32.522,2,2.707423,372.5723,-0.8933702,0.3299706,-0.84228,-8.4817,-34.1162,0.134201,
2,32.532,2,2.705618,372.5406,-0.8925923,0.3299033,-0.84228,-8.4817,-34.1162,0.134201,
2,32.542,2,2.70566,372.5493,-0.8932344,0.3301355,-0.84658,-8.4817,-34.1172,0.1352005,
2,32.552,2,2.704939,372.5401,-0.8903347,0.3291515,-0.84658,-8.4817,-34.1172,0.1352005,
2,32.562,2,2.702391,372.5473,-0.892152,0.3301343,-0.84658,-8.4817,-34.1172,0.1352005,
2,32.572,2,2.70562,372.5457,-0.8931193,0.3300978,-0.84658,-8.4817,-34.1172,0.1352005,
2,32.582,2,2.704955,372.5285,-0.8955511,0.331078,-0.84658,-8.4817,-34.1172,0.1352005,
2,32.592,2,2.703834,372.5439,-0.8936819,0.330524,-0.84658,-8.4817,-34.1172,0.1352005,
2,32.602,2,2.705014,372.5399,-0.894044,0.3305136,-0.84658,-8.4817,-34.1172,0.1352005,
2,32.612,2,2.703477,372.5313,-0.8933163,0.3304323,-0.84658,-8.4817,-34.1172,0.1352005,
2,32.622,2,2.70594,372.524,-0.8939726,0.3303742,-0.84658,-8.4817,-34.1172,0.1352005,
2,32.632,2,2.703768,372.5181,-0.8958333,0.3313277,-0.84658,-8.4817,-34.1172,0.1352005,
2,32.642,2,2.704338,372.5197,-0.8979302,0.3320332,-0.84658,-8.4817,-34.1172,0.1352005,
2,32.652,2,2.706023,372.5266,-0.8968931,0.3314433,-0.84658,-8.4817,-34.1172,0.1352005,
2,32.662,2,2.711567,372.5064,-0.8956421,0.3303042,-0.84658,-8.4817,-34.1172,0.1352005,
2,32.672,2,2.716836,372.4785,-0.8951898,0.3294972,-0.84658,-8.4817,-34.1172,0.1352005,
2,32.682,2,2.723444,372.4562,-0.8964815,0.329172,-0.84658,-8.4817,-34.1172,0.1352005,
2,32.692,2,2.725015,372.4472,-0.8992866,0.3300117,-0.84658,-8.4817,-34.1172,0.1352005,
2,32.702,2,2.72731,372.4368,-0.8999393,0.3299732,-0.84658,-8.4817,-34.1172,0.1352005,
2,32.712,2,2.726498,372.4198,-0.9004587,0.330262,-0.84658,-8.4817,-34.1172,0.1352005,
2,32.722,2,2.727254,372.444,-0.9003578,0.3301334,-0.84658,-8.4817,-34.1172,0.1352005,
2,32.732,2,2.7281,372.4406,-0.8997124,0.3297945,-0.84658,-8.4817,-34.1172,0.1352005,
2,32.742,2,2.726523,372.4411,-0.8996998,0.3299806,-0.84658,-8.4817,-34.1172,0.1352005,
2,32.752,2,2.727438,372.4394,-0.9024981,0.3308959,-0.84658,-8.4817,-34.1172,0.1352005,
2,32.762,2,2.727201,372.4384,-0.90266,0.3309841,-0.84658,-8.4817,-34.1172,0.1352005,
2,32.772,2,2.727031,372.434,-0.9018828,0.3307196,-0.84658,-8.4817,-34.1172,0.1352005,
2,32.782,2,2.726424,372.4229,-0.9010031,0.3304706,-0.84658,-8.4817,-34.1172,0.1352005,
2,32.792,2,2.727816,372.4244,-0.8999888,0.3299302,-0.84658,-8.4817,-34.1172,0.1352005,
2,32.802,2,2.725204,372.4234,-0.899983,0.3302442,-0.84658,-8.4817,-34.1172,0.1352005,
2,32.812,2,2.727262,372.4156,-0.9006551,0.3302416,-0.84658,-8.4817,-34.1172,0.1352005,
2,32.822,2,2.726462,372.4135,-0.900951,0.3304469,-0.85115,-8.4817,-34.1183,0.1363029,
2,32.832,2,2.726515,372.3865,-0.9012765,0.3305598,-0.85115,-8.4817,-34.1183,0.1363029,
2,32.842,2,2.727588,372.3978,-0.899572,0.3298049,-0.85115,-8.4817,-34.1183,0.1363029,
2,32.852,2,2.725364,372.3961,-0.8976041,0.329352,-0.85115,-8.4817,-34.1183,0.1363029,
2,32.862,2,2.726498,372.3976,-0.8983923,0.329504,-0.85115,-8.4817,-34.1183,0.1363029,
2,32.872,2,2.72526,372.3983,-0.9011214,0.3306552,-0.85115,-8.4817,-34.1183,0.1363029,
2,32.882,2,2.726621,372.3955,-0.9014513,0.3306112,-0.85115,-8.4817,-34.1183,0.1363029,
2,32.892,2,2.724676,372.3886,-0.9020848,0.3310797,-0.85115,-8.4817,-34.1183,0.1363029,
2,32.902,2,2.725108,372.4007,-0.9018429,0.3309384,-0.85115,-8.4817,-34.1183,0.1363029,
2,32.912,2,2.723807,372.3947,-0.8999838,0.3304139,-0.85115,-8.4817,-34.1183,0.1363029,
2,32.922,2,2.726165,372.388,-0.9009349,0.3304771,-0.85115,-8.4817,-34.1183,0.1363029,
2,32.932,2,2.727118,372.3842,-0.9023366,0.3308755,-0.85115,-8.4817,-34.1183,0.1363029,
2,32.942,2,2.727123,372.362,-0.9047746,0.3317689,-0.85115,-8.4817,-34.1183,0.1363029,
2,32.952,2,2.732478,372.3853,-0.9042974,0.330944,-0.85115,-8.4817,-34.1183,0.1363029,
2,32.962,2,2.73759,372.3426,-0.9050172,0.330589,-0.85115,-8.4817,-34.1183,0.1363029,
2,32.972,2,2.74275,372.3194,-0.9055859,0.3301744,-0.85115,-8.4817,-34.1183,0.1363029,
2,32.982,2,2.74472,372.3047,-0.9083462,0.3309432,-0.85115,-8.4817,-34.1183,0.1363029,
2,32.992,2,2.747271,372.3004,-0.9102572,0.3313314,-0.85115,-8.4817,-34.1183,0.1363029,
2,33.002,2,2.748981,372.3064,-0.9094837,0.330844,-0.85115,-8.4817,-34.1183,0.1363029,
2,33.012,2,2.74597,372.2855,-0.9094168,0.3311824,-0.85115,-8.4817,-34.1183,0.1363029,
2,33.022,2,2.748422,372.2961,-0.9079173,0.3303413,-0.85115,-8.4817,-34.1183,0.1363029,
2,33.032,2,2.750488,372.2856,-0.9074568,0.3299258,-0.85115,-8.4817,-34.1183,0.1363029,
2,33.042,2,2.749114,372.291,-0.9075676,0.3301309,-0.85115,-8.4817,-34.1183,0.1363029,
2,33.052,2,2.74856,372.2879,-0.910119,0.3311257,-0.85115,-8.4817,-34.1183,0.1363029,
2,33.062,2,2.750173,372.2648,-0.9084302,0.3303175,-0.85115,-8.4817,-34.1183,0.1363029,
2,33.072,2,2.74854,372.2852,-0.9070821,0.3300232,-0.85115,-8.4817,-34.1183,0.1363029,
2,33.082,2,2.746296,372.2834,-0.907838,0.3305681,-0.85115,-8.4817,-34.1183,0.1363029,
2,33.092,2,2.749494,372.2729,-0.9075548,0.3300807,-0.85115,-8.4817,-34.1183,0.1363029,
2,33.102,2,2.747005,372.272,-0.9075556,0.3303801,-0.856,-8.4817,-34.1194,0.1374016,
2,33.112,2,2.746618,372.2625,-0.9074317,0.3303815,-0.856,-8.4817,-34.1194,0.1374016,
2,33.122,2,2.746065,372.2672,-0.9088787,0.3309749,-0.856,-8.4817,-34.1194,0.1374016,
2,33.132,2,2.748152,372.2702,-0.907931,0.3303787,-0.856,-8.4817,-34.1194,0.1374016,
2,33.142,2,2.747086,372.2656,-0.9058464,0.3297481,-0.856,-8.4817,-34.1194,0.1374016,
2,33.152,2,2.747064,372.2616,-0.9045122,0.3292651,-0.856,-8.4817,-34.1194,0.1374016,
2,33.162,2,2.747661,372.2614,-0.9055383,0.3295669,-0.856,-8.4817,-34.1194,0.1374016,
2,33.172,2,2.746278,372.2647,-0.9075852,0.3304783,-0.856,-8.4817,-34.1194,0.1374016,
2,33.182,2,2.746674,372.2552,-0.9083802,0.3307201,-0.856,-8.4817,-34.1194,0.1374016,
2,33.192,2,2.747513,372.2474,-0.9104703,0.3313798,-0.856,-8.4817,-34.1194,0.1374016,
2,33.202,2,2.746221,372.2507,-0.9095617,0.3312048,-0.856,-8.4817,-34.1194,0.1374016,
2,33.212,2,2.746219,372.2421,-0.9092205,0.3310808,-0.856,-8.4817,-34.1194,0.1374016,
2,33.222,2,2.752133,372.2348,-0.9104621,0.3308205,-0.856,-8.4817,-34.1194,0.1374016,
2,33.232,2,2.756913,372.2094,-0.9127282,0.331069,-0.856,-8.4817,-34.1194,0.1374016,
2,33.242,2,2.761269,372.192,-0.9154977,0.3315496,-0.856,-8.4817,-34.1194,0.1374016,
2,33.252,2,2.767599,372.1753,-0.9145477,0.3304481,-0.856,-8.4817,-34.1194,0.1374016,
2,33.262,2,2.769514,372.1639,-0.9155536,0.3305828,-0.856,-8.4817,-34.1194,0.1374016,
2,33.272,2,2.770406,372.1589,-0.9192786,0.3318209,-0.856,-8.4817,-34.1194,0.1374016,
2,33.282,2,2.767802,372.151,-0.9228482,0.3334227,-0.856,-8.4817,-34.1194,0.1374016,
2,33.292,2,2.769189,372.1656,-0.924256,0.3337641,-0.856,-8.4817,-34.1194,0.1374016,
2,33.302,2,2.76969,372.1656,-0.9223042,0.3329991,-0.856,-8.4817,-34.1194,0.1374016,
2,33.312,2,2.770411,372.1509,-0.9221528,0.3328578,-0.856,-8.4817,-34.1194,0.1374016,
2,33.322,2,2.77063,372.1489,-0.9178646,0.3312837,-0.856,-8.4817,-34.1194,0.1374016,
2,33.332,2,2.770865,372.1495,-0.9174717,0.3311138,-0.856,-8.4817,-34.1194,0.1374016,
2,33.342,2,2.768076,372.1411,-0.9178932,0.3315997,-0.856,-8.4817,-34.1194,0.1374016,
2,33.352,2,2.770394,372.1353,-0.9194937,0.3319,-0.856,-8.4817,-34.1194,0.1374016,
2,33.362,2,2.769877,372.1358,-0.9188568,0.331732,-0.856,-8.4817,-34.1194,0.1374016,
2,33.372,2,2.769894,372.1464,-0.9202753,0.3322421,-0.856,-8.4817,-34.1194,0.1374016,
2,33.382,2,2.771839,372.1457,-0.9186421,0.3314198,-0.856,-8.4817,-34.1194,0.1374016,
2,33.392,2,2.770312,372.1343,-0.9170321,0.3310212,-0.86058,-8.4817,-34.1205,0.1385002,
2,33.402,2,2.768543,372.1326,-0.9196526,0.3321793,-0.86058,-8.4817,-34.1205,0.1385002,
2,33.412,2,2.770998,372.1294,-0.9178843,0.3312468,-0.86058,-8.4817,-34.1205,0.1385002,
2,33.422,2,2.769915,372.1206,-0.9196414,0.3320107,-0.86058,-8.4817,-34.1205,0.1385002,
2,33.432,2,2.768419,372.1231,-0.9205526,0.3325192,-0.86058,-8.4817,-34.1205,0.1385002,
2,33.442,2,2.769069,372.1242,-0.9187292,0.3317827,-0.86058,-8.4817,-34.1205,0.1385002,
2,33.452,2,2.768981,372.1145,-0.9169656,0.3311563,-0.86058,-8.4817,-34.1205,0.1385002,
2,33.462,2,2.768001,372.12,-0.9202083,0.3324451,-0.86058,-8.4817,-34.1205,0.1385002,
2,33.472,2,2.769247,372.1158,-0.9213865,0.332721,-0.86058,-8.4817,-34.1205,0.1385002,
2,33.482,2,2.769676,372.1142,-0.9217333,0.3327946,-0.86058,-8.4817,-34.1205,0.1385002,
2,33.492,2,2.773839,372.0959,-0.9187613,0.3312237,-0.86058,-8.4817,-34.1205,0.1385002,
2,33.502,2,2.779633,372.065,-0.9222382,0.3317841,-0.86058,-8.4817,-34.1205,0.1385002,
2,33.512,2,2.784866,372.0437,-0.9231766,0.3314976,-0.86058,-8.4817,-34.1205,0.1385002,
2,33.522,2,2.789536,372.014,-0.9235488,0.3310761,-0.86058,-8.4817,-34.1205,0.1385002,
2,33.532,2,2.791973,372.0374,-0.9283369,0.3325021,-0.86058,-8.4817,-34.1205,0.1385002,
2,33.542,2,2.795556,371.9962,-0.9256623,0.3311192,-0.86058,-8.4817,-34.1205,0.1385002,
2,33.552,2,2.793119,372.0166,-0.927036,0.3318999,-0.86058,-8.4817,-34.1205,0.1385002,
2,33.562,2,2.793991,372.0083,-0.9267402,0.3316905,-0.86058,-8.4817,-34.1205,0.1385002,
2,33.572,2,2.79119,372.0094,-0.928052,0.3324933,-0.86058,-8.4817,-34.1205,0.1385002,
2,33.582,2,2.792252,372.0035,-0.928041,0.3323629,-0.86058,-8.4817,-34.1205,0.1385002,
2,33.592,2,2.790703,372.0064,-0.9282811,0.3326334,-0.86058,-8.4817,-34.1205,0.1385002,
2,33.602,2,2.792065,372.016,-0.9313269,0.333562,-0.86058,-8.4817,-34.1205,0.1385002,
2,33.612,2,2.792877,372.0056,-0.9295374,0.3328243,-0.86058,-8.4817,-34.1205,0.1385002,
2,33.622,2,2.789881,372.0101,-0.9283378,0.3327517,-0.86058,-8.4817,-34.1205,0.1385002,
2,33.632,2,2.79257,371.9984,-0.9272689,0.3320486,-0.86515,-8.4817,-34.1216,0.1396027,
2,33.642,2,2.791789,371.993,-0.9284918,0.3325795,-0.86515,-8.4817,-34.1216,0.1396027,
2,33.652,2,2.789855,371.9892,-0.9279786,0.3326261,-0.86515,-8.4817,-34.1216,0.1396027,
2,33.662,2,2.79104,371.959,-0.9308261,0.3335051,-0.86515,-8.4817,-34.1216,0.1396027,
2,33.672,2,2.792295,371.9867,-0.9284282,0.3324964,-0.86515,-8.4817,-34.1216,0.1396027,
2,33.682,2,2.79197,371.9863,-0.9260068,0.3316679,-0.86515,-8.4817,-34.1216,0.1396027,
2,33.692,2,2.790745,371.979,-0.9260609,0.3318328,-0.86515,-8.4817,-34.1216,0.1396027,
2,33.702,2,2.791884,371.978,-0.9270844,0.332064,-0.86515,-8.4817,-34.1216,0.1396027,
2,33.712,2,2.792119,371.9844,-0.9255369,0.3314819,-0.86515,-8.4817,-34.1216,0.1396027,
2,33.722,2,2.792947,371.9866,-0.9270399,0.3319218,-0.86515,-8.4817,-34.1216,0.1396027,
2,33.732,2,2.789679,371.9719,-0.9264679,0.3321056,-0.86515,-8.4817,-34.1216,0.1396027,
2,33.742,2,2.793527,371.9694,-0.9259253,0.3314539,-0.86515,-8.4817,-34.1216,0.1396027,
2,33.752,2,2.797772,371.9489,-0.9258026,0.3309071,-0.86515,-8.4817,-34.1216,0.1396027,
2,33.762,2,2.802329,371.9142,-0.9304205,0.3320169,-0.86515,-8.4817,-34.1216,0.1396027,
2,33.772,2,2.80981,371.9035,-0.9313243,0.3314545,-0.86515,-8.4817,-34.1216,0.1396027,
2,33.782,2,2.813072,371.898,-0.9319313,0.331286,-0.86515,-8.4817,-34.1216,0.1396027,
2,33.792,2,2.815215,371.8777,-0.9333264,0.3315293,-0.86515,-8.4817,-34.1216,0.1396027,
2,33.802,2,2.817106,371.8741,-0.9335358,0.3313811,-0.86515,-8.4817,-34.1216,0.1396027,
2,33.812,2,2.814842,371.87,-0.9321958,0.3311717,-0.86515,-8.4817,-34.1216,0.1396027,
2,33.822,2,2.816417,371.8695,-0.9312781,0.3306606,-0.86515,-8.4817,-34.1216,0.1396027,
2,33.832,2,2.814372,371.864,-0.934674,0.3321075,-0.86515,-8.4817,-34.1216,0.1396027,
2,33.842,2,2.815117,371.8657,-0.9327769,0.3313457,-0.86515,-8.4817,-34.1216,0.1396027,
2,33.852,2,2.815105,371.8703,-0.9337061,0.3316772,-0.86515,-8.4817,-34.1216,0.1396027,
2,33.862,2,2.815042,371.8632,-0.9326771,0.3313191,-0.86515,-8.4817,-34.1216,0.1396027,
2,33.872,2,2.815125,371.8579,-0.9337853,0.331703,-0.86945,-8.4817,-34.1227,0.1407013,
2,33.882,2,2.814173,371.8564,-0.9374318,0.333111,-0.86945,-8.4817,-34.1227,0.1407013,
2,33.892,2,2.813142,371.8554,-0.9391842,0.3338559,-0.86945,-8.4817,-34.1227,0.1407013,
2,33.902,2,2.814517,371.8427,-0.9383675,0.3334027,-0.86945,-8.4817,-34.1227,0.1407013,
2,33.912,2,2.814184,371.8494,-0.935949,0.3325828,-0.86945,-8.4817,-34.1227,0.1407013,
2,33.922,2,2.814749,371.8436,-0.9359647,0.3325215,-0.86945,-8.4817,-34.1227,0.1407013,
2,33.932,2,2.815939,371.8421,-0.9356064,0.3322538,-0.86945,-8.4817,-34.1227,0.1407013,
2,33.942,2,2.813931,371.8499,-0.9369261,0.3329599,-0.86945,-8.4817,-34.1227,0.1407013,
2,33.952,2,2.816389,371.8481,-0.9369305,0.3326708,-0.86945,-8.4817,-34.1227,0.1407013,
2,33.962,2,2.816732,371.8331,-0.9362226,0.332379,-0.86945,-8.4817,-34.1227,0.1407013,
2,33.972,2,2.813683,371.8261,-0.9327746,0.3315138,-0.86945,-8.4817,-34.1227,0.1407013,
2,33.982,2,2.815354,371.845,-0.9333884,0.331535,-0.86945,-8.4817,-34.1227,0.1407013,
2,33.992,2,2.811857,371.8381,-0.9366117,0.3330937,-0.86945,-8.4817,-34.1227,0.1407013,
2,34.002,2,2.818511,371.8177,-0.9361746,0.3321522,-0.86945,-8.4817,-34.1227,0.1407013,
2,34.012,2,2.824287,371.8083,-0.9363214,0.3315249,-0.86945,-8.4817,-34.1227,0.1407013,
2,34.022,2,2.827999,371.7701,-0.9392018,0.3321083,-0.86945,-8.4817,-34.1227,0.1407013,
2,34.032,2,2.834761,371.7557,-0.9346637,0.3297152,-0.86945,-8.4817,-34.1227,0.1407013,
2,34.042,2,2.837025,371.744,-0.9348457,0.3295163,-0.86945,-8.4817,-34.1227,0.1407013,
2,34.052,2,2.836896,371.745,-0.93542,0.3297337,-0.86945,-8.4817,-34.1227,0.1407013,
2,34.062,2,2.838397,371.7409,-0.9372345,0.3301985,-0.86945,-8.4817,-34.1227,0.1407013,
2,34.072,2,2.837384,371.748,-0.9404907,0.331464,-0.86945,-8.4817,-34.1227,0.1407013,
2,34.082,2,2.837644,371.7276,-0.9396636,0.3311422,-0.86945,-8.4817,-34.1227,0.1407013,
2,34.092,2,2.835647,371.7378,-0.9422058,0.3322719,-0.86945,-8.4817,-34.1227,0.1407013,
2,34.102,2,2.838295,371.7351,-0.9405559,0.3313807,-0.86945,-8.4817,-34.1227,0.1407013,
2,34.112,2,2.839169,371.7276,-0.9393339,0.3308482,-0.86945,-8.4817,-34.1227,0.1407013,
2,34.122,2,2.837901,371.7207,-0.9404831,0.3314009,-0.86945,-8.4817,-34.1227,0.1407013,
2,34.132,2,2.837001,371.724,-0.9440395,0.3327596,-0.86945,-8.4817,-34.1227,0.1407013,
2,34.142,2,2.837105,371.691,-0.9445936,0.3329428,-0.86945,-8.4817,-34.1227,0.1407013,
2,34.152,2,2.836573,371.7199,-0.9439974,0.3327951,-0.86945,-8.4817,-34.1227,0.1407013,
2,34.162,2,2.83797,371.7021,-0.9413346,0.3316929,-0.86945,-8.4817,-34.1227,0.1407013,
2,34.172,2,2.837353,371.709,-0.9423887,0.3321365,-0.87375,-8.4817,-34.1238,0.1417999,
2,34.182,2,2.835456,371.7086,-0.9447678,0.3331978,-0.87375,-8.4817,-34.1238,0.1417999,
2,34.192,2,2.834655,371.7024,-0.9453984,0.3335145,-0.87375,-8.4817,-34.1238,0.1417999,
2,34.202,2,2.83628,371.7034,-0.9444528,0.33299,-0.87375,-8.4817,-34.1238,0.1417999,
2,34.212,2,2.83635,371.6989,-0.9429225,0.3324423,-0.87375,-8.4817,-34.1238,0.1417999,
2,34.222,2,2.836649,371.7079,-0.9415365,0.3319185,-0.87375,-8.4817,-34.1238,0.1417999,
2,34.232,2,2.83555,371.681,-0.9422894,0.3323127,-0.87375,-8.4817,-34.1238,0.1417999,
2,34.242,2,2.83571,371.7104,-0.9442509,0.3329858,-0.87375,-8.4817,-34.1238,0.1417999,
2,34.252,2,2.836042,371.7046,-0.9454265,0.3333612,-0.87375,-8.4817,-34.1238,0.1417999,
2,34.262,2,2.84071,371.6894,-0.9420694,0.3316316,-0.87375,-8.4817,-34.1238,0.1417999,
2,34.272,2,2.847206,371.6623,-0.9444367,0.3317066,-0.87375,-8.4817,-34.1238,0.1417999,
2,34.282,2,2.853516,371.6364,-0.9458827,0.3314798,-0.87375,-8.4817,-34.1238,0.1417999,
2,34.292,2,2.858119,371.6242,-0.9463891,0.3311231,-0.87375,-8.4817,-34.1238,0.1417999,
2,34.302,2,2.858843,371.6189,-0.9481452,0.3316534,-0.87375,-8.4817,-34.1238,0.1417999,
2,34.312,2,2.858781,371.6248,-0.9483319,0.331726,-0.87375,-8.4817,-34.1238,0.1417999,
2,34.322,2,2.858619,371.6073,-0.9474584,0.3314391,-0.87375,-8.4817,-34.1238,0.1417999,
2,34.332,2,2.860768,371.6026,-0.9479777,0.3313718,-0.87375,-8.4817,-34.1238,0.1417999,
2,34.342,2,2.85863,371.6,-0.9488881,0.3319381,-0.87375,-8.4817,-34.1238,0.1417999,
2,34.352,2,2.859491,371.5937,-0.9510806,0.3326048,-0.87375,-8.4817,-34.1238,0.1417999,
2,34.362,2,2.85919,371.5984,-0.9490313,0.3319232,-0.87375,-8.4817,-34.1238,0.1417999,
2,34.372,2,2.85843,371.5952,-0.9524642,0.3332123,-0.87375,-8.4817,-34.1238,0.1417999,
2,34.382,2,2.857744,371.5931,-0.9536139,0.3336946,-0.87375,-8.4817,-34.1238,0.1417999,
2,34.392,2,2.859255,371.5836,-0.9506508,0.332482,-0.87375,-8.4817,-34.1238,0.1417999,
2,34.402,2,2.859888,371.5815,-0.9490514,0.3318492,-0.87375,-8.4817,-34.1238,0.1417999,
2,34.412,2,2.857594,371.5819,-0.9518671,0.3331009,-0.87375,-8.4817,-34.1238,0.1417999,
2,34.422,2,2.858205,371.5782,-0.9529519,0.3334092,-0.87375,-8.4817,-34.1238,0.1417999,
2,34.432,2,2.860378,371.5485,-0.950212,0.3321981,-0.87808,-8.4817,-34.1249,0.1429024,
2,34.442,2,2.860263,371.5773,-0.9516093,0.3327,-0.87808,-8.4817,-34.1249,0.1429024,
2,34.452,2,2.859373,371.5585,-0.9504061,0.3323827,-0.87808,-8.4817,-34.1249,0.1429024,
2,34.462,2,2.859028,371.566,-0.9480369,0.3315941,-0.87808,-8.4817,-34.1249,0.1429024,
2,34.472,2,2.858256,371.5724,-0.9503149,0.3324806,-0.87808,-8.4817,-34.1249,0.1429024,
2,34.482,2,2.859762,371.5562,-0.9521635,0.332952,-0.87808,-8.4817,-34.1249,0.1429024,
2,34.492,2,2.857738,371.5638,-0.9513926,0.3329181,-0.87808,-8.4817,-34.1249,0.1429024,
2,34.502,2,2.858112,371.5733,-0.951042,0.3327518,-0.87808,-8.4817,-34.1249,0.1429024,
2,34.512,2,2.859358,371.5635,-0.950157,0.3322973,-0.87808,-8.4817,-34.1249,0.1429024,
2,34.522,2,2.858747,371.5684,-0.9524996,0.3331878,-0.87808,-8.4817,-34.1249,0.1429024,
2,34.532,2,2.857353,371.5584,-0.9532667,0.3336188,-0.87808,-8.4817,-34.1249,0.1429024,
2,34.542,2,2.859756,371.565,-0.9527756,0.3331667,-0.87808,-8.4817,-34.1249,0.1429024,
2,34.552,2,2.864799,371.5134,-0.9533654,0.3327862,-0.87808,-8.4817,-34.1249,0.1429024,
2,34.562,2,2.8707,371.5092,-0.9535834,0.332178,-0.87808,-8.4817,-34.1249,0.1429024,
2,34.572,2,2.877067,371.4987,-0.9524719,0.3310566,-0.87808,-8.4817,-34.1249,0.1429024,
2,34.582,2,2.880085,371.4773,-0.9535635,0.3310887,-0.87808,-8.4817,-34.1249,0.1429024,
2,34.592,2,2.880805,371.4733,-0.9561623,0.331908,-0.87808,-8.4817,-34.1249,0.1429024,
2,34.602,2,2.883359,371.4635,-0.956229,0.3316371,-0.87808,-8.4817,-34.1249,0.1429024,
2,34.612,2,2.881541,371.4703,-0.9565309,0.3319511,-0.87808,-8.4817,-34.1249,0.1429024,
2,34.622,2,2.883799,371.4617,-0.9544266,0.3309616,-0.87808,-8.4817,-34.1249,0.1429024,
2,34.632,2,2.880861,371.4534,-0.9538245,0.3310901,-0.87808,-8.4817,-34.1249,0.1429024,
2,34.642,2,2.882051,371.4518,-0.9569877,0.3320509,-0.87808,-8.4817,-34.1249,0.1429024,
2,34.652,2,2.881767,371.4466,-0.9554434,0.3315478,-0.87808,-8.4817,-34.1249,0.1429024,
2,34.662,2,2.884612,371.4523,-0.9574984,0.3319331,-0.88292,-8.4817,-34.126,0.144001,
2,34.672,2,2.880969,371.4637,-0.9596367,0.3330951,-0.88292,-8.4817,-34.126,0.144001,
2,34.682,2,2.882939,371.433,-0.9565067,0.3317817,-0.88292,-8.4817,-34.126,0.144001,
2,34.692,2,2.882031,371.4381,-0.9584545,0.3325622,-0.88292,-8.4817,-34.126,0.144001,
2,34.702,2,2.881241,371.4294,-0.9580435,0.3325107,-0.88292,-8.4817,-34.126,0.144001,
2,34.712,2,2.883056,371.429,-0.957512,0.3321171,-0.88292,-8.4817,-34.126,0.144001,
2,34.722,2,2.880976,371.4548,-0.9579862,0.3325214,-0.88292,-8.4817,-34.126,0.144001,
2,34.732,2,2.881731,371.377,-0.961369,0.3336082,-0.88292,-8.4817,-34.126,0.144001,
2,34.742,2,2.881152,371.4315,-0.9596515,0.3330791,-0.88292,-8.4817,-34.126,0.144001,
2,34.752,2,2.882205,371.4275,-0.9567207,0.3319406,-0.88292,-8.4817,-34.126,0.144001,
2,34.762,2,2.88085,371.4336,-0.9590569,0.3329076,-0.88292,-8.4817,-34.126,0.144001,
2,34.772,2,2.882566,371.4237,-0.9603612,0.3331619,-0.88292,-8.4817,-34.126,0.144001,
2,34.782,2,2.882647,371.4283,-0.9559296,0.3316153,-0.88292,-8.4817,-34.126,0.144001,
2,34.792,2,2.882755,371.4337,-0.9568115,0.3319087,-0.88292,-8.4817,-34.126,0.144001,
2,34.802,2,2.887002,371.4199,-0.9563136,0.331248,-0.88292,-8.4817,-34.126,0.144001,
2,34.812,2,2.891474,371.4033,-0.9547635,0.3301997,-0.88292,-8.4817,-34.126,0.144001,
2,34.822,2,2.895778,371.361,-0.9563748,0.3302652,-0.88292,-8.4817,-34.126,0.144001,
2,34.832,2,2.901343,371.354,-0.9594778,0.3307013,-0.88292,-8.4817,-34.126,0.144001,
2,34.842,2,2.906,371.3587,-0.9612218,0.3307714,-0.88292,-8.4817,-34.126,0.144001,
2,34.852,2,2.90436,371.3293,-0.9619498,0.3312089,-0.88292,-8.4817,-34.126,0.144001,
2,34.862,2,2.904999,371.3371,-0.9610321,0.3308201,-0.88292,-8.4817,-34.126,0.144001,
2,34.872,2,2.904942,371.3203,-0.9585664,0.3299778,-0.88292,-8.4817,-34.126,0.144001,
2,34.882,2,2.906565,371.3327,-0.9574448,0.3294077,-0.88292,-8.4817,-34.126,0.144001,
2,34.892,2,2.903582,371.3264,-0.959451,0.330437,-0.88292,-8.4817,-34.126,0.144001,
2,34.902,2,2.904523,371.3247,-0.9609759,0.330855,-0.88292,-8.4817,-34.126,0.144001,
2,34.912,2,2.905455,371.3197,-0.9606537,0.330638,-0.88292,-8.4817,-34.126,0.144001,
2,34.922,2,2.904874,371.3234,-0.9619307,0.3311437,-0.88292,-8.4817,-34.126,0.144001,
2,34.932,2,2.903278,371.307,-0.960982,0.330999,-0.88292,-8.4817,-34.126,0.144001,
2,34.942,2,2.903289,371.3099,-0.960286,0.330758,-0.88292,-8.4817,-34.126,0.144001,
2,34.952,2,2.904519,371.3014,-0.961194,0.3309306,-0.88292,-8.4817,-34.126,0.144001,
2,34.962,2,2.905493,371.3009,-0.9623165,0.3312059,-0.88292,-8.4817,-34.126,0.144001,
2,34.972,2,2.903322,371.3139,-0.9617503,0.3312586,-0.88722,-8.4817,-34.1271,0.1451035,
2,34.982,2,2.905668,371.2953,-0.961858,0.3310282,-0.88722,-8.4817,-34.1271,0.1451035,
2,34.992,2,2.904243,371.3035,-0.9617274,0.3311456,-0.88722,-8.4817,-34.1271,0.1451035,
2,35.002,2,2.903578,371.3008,-0.9624583,0.3314732,-0.88722,-8.4817,-34.1271,0.1451035,
2,35.012,2,2.904194,371.3004,-0.963224,0.3316666,-0.88722,-8.4817,-34.1271,0.1451035,
2,35.022,2,2.903367,371.3029,-0.963689,0.3319212,-0.88722,-8.4817,-34.1271,0.1451035,
2,35.032,2,2.903964,371.2899,-0.964125,0.3320031,-0.88722,-8.4817,-34.1271,0.1451035,
2,35.042,2,2.903879,371.2882,-0.9619492,0.3312635,-0.88722,-8.4817,-34.1271,0.1451035,
2,35.052,2,2.904344,371.2932,-0.961614,0.331095,-0.88722,-8.4817,-34.1271,0.1451035,
2,35.062,2,2.911706,371.267,-0.961722,0.330295,-0.88722,-8.4817,-34.1271,0.1451035,
2,35.072,2,2.914332,371.2473,-0.9644792,0.3309435,-0.88722,-8.4817,-34.1271,0.1451035,
2,35.082,2,2.921297,371.2307,-0.9663692,0.3308015,-0.88722,-8.4817,-34.1271,0.1451035,
2,35.092,2,2.9269,371.2068,-0.9674373,0.3305331,-0.88722,-8.4817,-34.1271,0.1451035,
2,35.102,2,2.927295,371.1942,-0.9668519,0.3302885,-0.88722,-8.4817,-34.1271,0.1451035,
2,35.112,2,2.930147,371.1958,-0.9657868,0.3296035,-0.88722,-8.4817,-34.1271,0.1451035,
2,35.122,2,2.928287,371.212,-0.9671018,0.3302619,-0.88722,-8.4817,-34.1271,0.1451035,
2,35.132,2,2.928598,371.1928,-0.9686155,0.3307438,-0.88722,-8.4817,-34.1271,0.1451035,
2,35.142,2,2.928158,371.1878,-0.9689641,0.3309125,-0.88722,-8.4817,-34.1271,0.1451035,
2,35.152,2,2.926312,371.1913,-0.9678063,0.3307256,-0.88722,-8.4817,-34.1271,0.1451035,
2,35.162,2,2.928738,371.1797,-0.9660289,0.3298448,-0.88722,-8.4817,-34.1271,0.1451035,
2,35.172,2,2.928221,371.185,-0.9668573,0.3301859,-0.88722,-8.4817,-34.1271,0.1451035,
2,35.182,2,2.928615,371.1833,-0.9669375,0.3301688,-0.88722,-8.4817,-34.1271,0.1451035,
2,35.192,2,2.92874,371.1696,-0.9681768,0.3305779,-0.88722,-8.4817,-34.1271,0.1451035,
2,35.202,2,2.926778,371.1808,-0.9674677,0.3305573,-0.88722,-8.4817,-34.1271,0.1451035,
2,35.212,2,2.92698,371.1849,-0.9667985,0.3303058,-0.88722,-8.4817,-34.1271,0.1451035,
2,35.222,2,2.928753,371.1703,-0.964307,0.3292551,-0.89152,-8.4817,-34.1282,0.1462021,
2,35.232,2,2.926783,371.1637,-0.9656706,0.3299426,-0.89152,-8.4817,-34.1282,0.1462021,
2,35.242,2,2.927944,371.1647,-0.9643846,0.3293726,-0.89152,-8.4817,-34.1282,0.1462021,
2,35.252,2,2.928383,371.1626,-0.9668036,0.3301492,-0.89152,-8.4817,-34.1282,0.1462021,
2,35.262,2,2.92932,371.1582,-0.969943,0.3311154,-0.89152,-8.4817,-34.1282,0.1462021,
2,35.272,2,2.927853,371.1607,-0.9694555,0.3311148,-0.89152,-8.4817,-34.1282,0.1462021,
2,35.282,2,2.927001,371.1615,-0.9719392,0.3320597,-0.89152,-8.4817,-34.1282,0.1462021,
2,35.292,2,2.927593,371.157,-0.9695643,0.3311814,-0.89152,-8.4817,-34.1282,0.1462021,
2,35.302,2,2.929665,371.1511,-0.9686024,0.3306188,-0.89152,-8.4817,-34.1282,0.1462021,
2,35.312,2,2.92664,371.1487,-0.9711742,0.3318393,-0.89152,-8.4817,-34.1282,0.1462021,
2,35.322,2,2.926072,371.1923,-0.9700499,0.3315195,-0.89152,-8.4817,-34.1282,0.1462021,
2,35.332,2,2.928186,371.1401,-0.9702644,0.3313534,-0.89152,-8.4817,-34.1282,0.1462021,
2,35.342,2,2.92669,371.1394,-0.9705422,0.3316177,-0.89152,-8.4817,-34.1282,0.1462021,
2,35.352,2,2.932283,371.1358,-0.9686632,0.3303444,-0.89152,-8.4817,-34.1282,0.1462021,
2,35.362,2,2.93928,371.1001,-0.9712137,0.3304258,-0.89152,-8.4817,-34.1282,0.1462021,
2,35.372,2,2.943781,371.0739,-0.9755533,0.3313946,-0.89152,-8.4817,-34.1282,0.1462021,
2,35.382,2,2.948895,371.0662,-0.9754145,0.3307729,-0.89152,-8.4817,-34.1282,0.1462021,
2,35.392,2,2.950451,371.0599,-0.9763893,0.3309288,-0.89152,-8.4817,-34.1282,0.1462021,
2,35.402,2,2.948905,371.057,-0.9755687,0.330824,-0.89152,-8.4817,-34.1282,0.1462021,
2,35.412,2,2.951503,371.0507,-0.9759338,0.3306565,-0.89152,-8.4817,-34.1282,0.1462021,
2,35.422,2,2.951167,371.0506,-0.9761618,0.3307714,-0.89152,-8.4817,-34.1282,0.1462021,
2,35.432,2,2.949898,371.0446,-0.9781361,0.3315831,-0.89152,-8.4817,-34.1282,0.1462021,
2,35.442,2,2.950375,371.0629,-0.9774226,0.3312876,-0.89152,-8.4817,-34.1282,0.1462021,
2,35.452,2,2.9484,371.0406,-0.9764016,0.3311631,-0.89152,-8.4817,-34.1282,0.1462021,
2,35.462,2,2.952164,371.0459,-0.9728792,0.3295478,-0.89152,-8.4817,-34.1282,0.1462021,
2,35.472,2,2.949684,371.0503,-0.9736728,0.3300939,-0.89152,-8.4817,-34.1282,0.1462021,
2,35.482,2,2.949732,371.0406,-0.9755104,0.3307115,-0.89638,-8.4817,-34.1293,0.1473007,
2,35.492,2,2.951645,371.0466,-0.9763044,0.3307662,-0.89638,-8.4817,-34.1293,0.1473007,
2,35.502,2,2.949909,371.0354,-0.9756892,0.3307523,-0.89638,-8.4817,-34.1293,0.1473007,
2,35.512,2,2.948498,371.0364,-0.9755155,0.3308517,-0.89638,-8.4817,-34.1293,0.1473007,
2,35.522,2,2.950978,371.0343,-0.9736639,0.3299462,-0.89638,-8.4817,-34.1293,0.1473007,
2,35.532,2,2.949577,371.0247,-0.9739111,0.3301867,-0.89638,-8.4817,-34.1293,0.1473007,
2,35.542,2,2.952409,371.0195,-0.9720378,0.3292355,-0.89638,-8.4817,-34.1293,0.1473007,
2,35.552,2,2.950954,371.0224,-0.9738939,0.3300268,-0.89638,-8.4817,-34.1293,0.1473007,
2,35.562,2,2.951967,371.0146,-0.9756005,0.3304916,-0.89638,-8.4817,-34.1293,0.1473007,
2,35.572,2,2.95017,371.0382,-0.9750388,0.3305026,-0.89638,-8.4817,-34.1293,0.1473007,
2,35.582,2,2.950945,371.0279,-0.9743358,0.3301775,-0.89638,-8.4817,-34.1293,0.1473007,
2,35.592,2,2.950943,371.0114,-0.9753492,0.3305212,-0.89638,-8.4817,-34.1293,0.1473007,
2,35.602,2,2.95342,371.0224,-0.9751848,0.3301883,-0.89638,-8.4817,-34.1293,0.1473007,
2,35.612,2,2.958645,370.9675,-0.9784761,0.3307176,-0.89638,-8.4817,-34.1293,0.1473007,
2,35.622,2,2.967484,370.9737,-0.9789161,0.3298809,-0.89638,-8.4817,-34.1293,0.1473007,
2,35.632,2,2.968865,370.943,-0.979911,0.3300625,-0.89638,-8.4817,-34.1293,0.1473007,
2,35.642,2,2.972395,370.9307,-0.9798394,0.3296465,-0.89638,-8.4817,-34.1293,0.1473007,
2,35.652,2,2.972896,370.929,-0.9795001,0.3294768,-0.89638,-8.4817,-34.1293,0.1473007,
2,35.662,2,2.972395,370.9286,-0.9814444,0.3301864,-0.89638,-8.4817,-34.1293,0.1473007,
2,35.672,2,2.972398,370.9254,-0.9835415,0.3308917,-0.89638,-8.4817,-34.1293,0.1473007,
2,35.682,2,2.972784,370.9031,-0.9835114,0.3308385,-0.89638,-8.4817,-34.1293,0.1473007,
2,35.692,2,2.971837,370.9282,-0.9834735,0.3309312,-0.89638,-8.4817,-34.1293,0.1473007,
2,35.702,2,2.972774,370.9137,-0.9802576,0.3297451,-0.89638,-8.4817,-34.1293,0.1473007,
2,35.712,2,2.973018,370.9147,-0.9815731,0.3301604,-0.89638,-8.4817,-34.1293,0.1473007,
2,35.722,2,2.973446,370.9152,-0.9809535,0.3299046,-0.89638,-8.4817,-34.1293,0.1473007,
2,35.732,2,2.973446,370.9158,-0.9828859,0.3305545,-0.89638,-8.4817,-34.1293,0.1473007,
2,35.742,2,2.971919,370.9075,-0.9836696,0.330988,-0.89638,-8.4817,-34.1293,0.1473007,
2,35.752,2,2.970247,370.9101,-0.9816549,0.330496,-0.89638,-8.4817,-34.1293,0.1473007,
2,35.762,2,2.972862,370.9027,-0.9816929,0.3302181,-0.89638,-8.4817,-34.1293,0.1473007,
2,35.772,2,2.971461,370.895,-0.9813967,0.3302741,-0.90067,-8.4817,-34.1304,0.1484032,
2,35.782,2,2.973671,370.8958,-0.9817787,0.3301572,-0.90067,-8.4817,-34.1304,0.1484032,
2,35.792,2,2.972388,370.8933,-0.9811348,0.330083,-0.90067,-8.4817,-34.1304,0.1484032,
2,35.802,2,2.973908,370.9071,-0.9803482,0.3296497,-0.90067,-8.4817,-34.1304,0.1484032,
2,35.812,2,2.971968,370.8888,-0.9794042,0.3295473,-0.90067,-8.4817,-34.1304,0.1484032,
2,35.822,2,2.973819,370.886,-0.9783486,0.3289873,-0.90067,-8.4817,-34.1304,0.1484032,
2,35.832,2,2.972029,370.874,-0.9787742,0.3293286,-0.90067,-8.4817,-34.1304,0.1484032,
2,35.842,2,2.971277,370.8827,-0.9820134,0.3305021,-0.90067,-8.4817,-34.1304,0.1484032,
2,35.852,2,2.971983,370.8757,-0.9836058,0.3309594,-0.90067,-8.4817,-34.1304,0.1484032,
2,35.862,2,2.97827,370.8607,-0.9823998,0.3298558,-0.90067,-8.4817,-34.1304,0.1484032,
2,35.872,2,2.98012,370.8398,-0.9834235,0.3299946,-0.90067,-8.4817,-34.1304,0.1484032,
2,35.882,2,2.985518,370.8224,-0.9850354,0.3299379,-0.90067,-8.4817,-34.1304,0.1484032,
2,35.892,2,2.993614,370.8102,-0.984589,0.3288964,-0.90067,-8.4817,-34.1304,0.1484032,
2,35.902,2,2.993969,370.7992,-0.9868221,0.3296033,-0.90067,-8.4817,-34.1304,0.1484032,
2,35.912,2,2.995711,370.795,-0.9877013,0.3297051,-0.90067,-8.4817,-34.1304,0.1484032,
2,35.922,2,2.993431,370.7894,-0.9881352,0.3301012,-0.90067,-8.4817,-34.1304,0.1484032,
2,35.932,2,2.995399,370.7807,-0.9862394,0.3292514,-0.90067,-8.4817,-34.1304,0.1484032,
2,35.942,2,2.993575,370.7778,-0.9868844,0.3296674,-0.90067,-8.4817,-34.1304,0.1484032,
2,35.952,2,2.992853,370.7794,-0.987858,0.3300723,-0.90067,-8.4817,-34.1304,0.1484032,
2,35.962,2,2.995229,370.7802,-0.9898397,0.3304722,-0.90067,-8.4817,-34.1304,0.1484032,
2,35.972,2,2.99571,370.7816,-0.9887535,0.3300565,-0.90067,-8.4817,-34.1304,0.1484032,
2,35.982,2,2.993001,370.7775,-0.9894884,0.3306007,-0.90067,-8.4817,-34.1304,0.1484032,
2,35.992,2,2.994143,370.7752,-0.9882293,0.3300542,-0.90067,-8.4817,-34.1304,0.1484032,
2,36.002,2,2.994118,370.7681,-0.9866045,0.3295142,-0.90067,-8.4817,-34.1304,0.1484032,
2,36.012,2,2.993443,370.7764,-0.9874747,0.3298792,-0.90067,-8.4817,-34.1304,0.1484032,
2,36.022,2,2.99443,370.7658,-0.9883381,0.3300589,-0.90067,-8.4817,-34.1304,0.1484032,
2,36.032,2,2.992138,370.7742,-0.9892684,0.3306225,-0.905,-8.4817,-34.1315,0.1495018,
2,36.042,2,2.992923,370.7628,-0.9892231,0.3305207,-0.905,-8.4817,-34.1315,0.1495018,
2,36.052,2,2.994541,370.7522,-0.9879473,0.3299161,-0.905,-8.4817,-34.1315,0.1495018,
2,36.062,2,2.993735,370.756,-0.9857158,0.3292595,-0.905,-8.4817,-34.1315,0.1495018,
2,36.072,2,2.995743,370.7569,-0.9881119,0.3298386,-0.905,-8.4817,-34.1315,0.1495018,
2,36.082,2,2.994774,370.7529,-0.988789,0.3301714,-0.905,-8.4817,-34.1315,0.1495018,
2,36.092,2,2.993793,370.7422,-0.9883627,0.3301373,-0.905,-8.4817,-34.1315,0.1495018,
2,36.102,2,2.995462,370.7514,-0.9872001,0.3295653,-0.905,-8.4817,-34.1315,0.1495018,
2,36.112,2,2.996076,370.7524,-0.9852355,0.328842,-0.905,-8.4817,-34.1315,0.1495018,
2,36.122,2,2.993289,370.7508,-0.9842733,0.3288266,-0.905,-8.4817,-34.1315,0.1495018,
2,36.132,2,3.000183,370.7286,-0.9866989,0.3288796,-0.905,-8.4817,-34.1315,0.1495018,
2,36.142,2,3.006859,370.6998,-0.987905,0.3285505,-0.905,-8.4817,-34.1315,0.1495018,
2,36.152,2,3.008386,370.6892,-0.9920955,0.3297766,-0.905,-8.4817,-34.1315,0.1495018,
2,36.162,2,3.014769,370.6517,-0.9946601,0.3299291,-0.905,-8.4817,-34.1315,0.1495018,
2,36.172,2,3.016577,370.6702,-0.99526,0.3299303,-0.905,-8.4817,-34.1315,0.1495018,
2,36.182,2,3.01568,370.6551,-0.9926571,0.3291653,-0.905,-8.4817,-34.1315,0.1495018,
2,36.192,2,3.016256,370.6506,-0.9948871,0.3298418,-0.905,-8.4817,-34.1315,0.1495018,
2,36.202,2,3.016924,370.6508,-0.9961247,0.330179,-0.905,-8.4817,-34.1315,0.1495018,
2,36.212,2,3.01403,370.6592,-0.9976482,0.3310015,-0.905,-8.4817,-34.1315,0.1495018,
2,36.222,2,3.014688,370.6501,-0.996694,0.3306126,-0.905,-8.4817,-34.1315,0.1495018,
2,36.232,2,3.015684,370.6419,-0.9946185,0.3298152,-0.905,-8.4817,-34.1315,0.1495018,
2,36.242,2,3.017003,370.6347,-0.9928195,0.3290748,-0.905,-8.4817,-34.1315,0.1495018,
2,36.252,2,3.015248,370.6398,-0.9954934,0.3301531,-0.905,-8.4817,-34.1315,0.1495018,
2,36.262,2,3.014647,370.6466,-0.995479,0.3302141,-0.905,-8.4817,-34.1315,0.1495018,
2,36.272,2,3.017407,370.6313,-0.9966196,0.3302901,-0.905,-8.4817,-34.1315,0.1495018,
2,36.282,2,3.016306,370.6358,-0.9946308,0.3297513,-0.905,-8.4817,-34.1315,0.1495018,
2,36.292,2,3.017502,370.6347,-0.9930435,0.3290946,-0.905,-8.4817,-34.1315,0.1495018,
2,36.302,2,3.015757,370.6339,-0.9936629,0.3294904,-0.90955,-8.4817,-34.1326,0.1506004,
2,36.312,2,3.01562,370.6315,-0.9944924,0.3297804,-0.90955,-8.4817,-34.1326,0.1506004,
2,36.322,2,3.015239,370.6213,-0.9974998,0.3308195,-0.90955,-8.4817,-34.1326,0.1506004,
2,36.332,2,3.015525,370.6293,-0.9975541,0.3308061,-0.90955,-8.4817,-34.1326,0.1506004,
2,36.342,2,3.016209,370.6342,-0.9955593,0.3300697,-0.90955,-8.4817,-34.1326,0.1506004,
2,36.352,2,3.014778,370.6297,-0.9944053,0.3298437,-0.90955,-8.4817,-34.1326,0.1506004,
2,36.362,2,3.015875,370.6244,-0.9935825,0.3294508,-0.90955,-8.4817,-34.1326,0.1506004,
2,36.372,2,3.014946,370.623,-0.991945,0.3290092,-0.90955,-8.4817,-34.1326,0.1506004,
2,36.382,2,3.01688,370.6194,-0.9938475,0.3294289,-0.90955,-8.4817,-34.1326,0.1506004,
2,36.392,2,3.016377,370.5971,-0.9968013,0.3304631,-0.90955,-8.4817,-34.1326,0.1506004,
2,36.402,2,3.014943,370.6092,-0.9945625,0.3298777,-0.90955,-8.4817,-34.1326,0.1506004,
2,36.412,2,3.016778,370.6085,-0.9940519,0.3295078,-0.90955,-8.4817,-34.1326,0.1506004,
2,36.422,2,3.0238,370.5911,-0.9925983,0.3282619,-0.90955,-8.4817,-34.1326,0.1506004,
2,36.432,2,3.026723,370.5648,-0.9927158,0.3279836,-0.90955,-8.4817,-34.1326,0.1506004,
2,36.442,2,3.033016,370.5346,-0.9989188,0.3293483,-0.90955,-8.4817,-34.1326,0.1506004,
2,36.452,2,3.038771,370.5287,-0.9998102,0.329018,-0.90955,-8.4817,-34.1326,0.1506004,
2,36.462,2,3.042843,370.5187,-1.001832,0.3292421,-0.90955,-8.4817,-34.1326,0.1506004,
2,36.472,2,3.040961,370.5268,-1.001511,0.3293402,-0.90955,-8.4817,-34.1326,0.1506004,
2,36.482,2,3.039773,370.5179,-1.0026,0.3298273,-0.90955,-8.4817,-34.1326,0.1506004,
2,36.492,2,3.039033,370.5089,-1.002105,0.3297445,-0.90955,-8.4817,-34.1326,0.1506004,
2,36.502,2,3.038682,370.5124,-1.003029,0.3300868,-0.90955,-8.4817,-34.1326,0.1506004,
2,36.512,2,3.038608,370.5488,-1.003344,0.3301985,-0.90955,-8.4817,-34.1326,0.1506004,
2,36.522,2,3.040652,370.5273,-1.001462,0.3293577,-0.90955,-8.4817,-34.1326,0.1506004,
2,36.532,2,3.040449,370.5074,-0.9999533,0.3288835,-0.90955,-8.4817,-34.1326,0.1506004,
2,36.542,2,3.039933,370.5026,-1.001507,0.3294502,-0.90955,-8.4817,-34.1326,0.1506004,
2,36.552,2,3.040864,370.4941,-1.001204,0.3292499,-0.90955,-8.4817,-34.1326,0.1506004,
2,36.562,2,3.040578,370.493,-1.002975,0.3298633,-0.90955,-8.4817,-34.1326,0.1506004,
2,36.572,2,3.039934,370.4941,-1.005474,0.3307552,-0.90955,-8.4817,-34.1326,0.1506004,
2,36.582,2,3.039414,370.4952,-1.002549,0.3298492,-0.90955,-8.4817,-34.1326,0.1506004,
2,36.592,2,3.038801,370.4993,-1.002241,0.3298145,-0.9144,-8.4817,-34.1336,0.1515999,
2,36.602,2,3.04094,370.4936,-1.001063,0.3291952,-0.9144,-8.4817,-34.1336,0.1515999,
2,36.612,2,3.040422,370.4959,-1.004189,0.3302794,-0.9144,-8.4817,-34.1336,0.1515999,
2,36.622,2,3.042054,370.4799,-1.003744,0.329956,-0.9144,-8.4817,-34.1336,0.1515999,
2,36.632,2,3.040249,370.4734,-1.004607,0.3304358,-0.9144,-8.4817,-34.1336,0.1515999,
2,36.642,2,3.04177,370.4864,-1.003263,0.3298287,-0.9144,-8.4817,-34.1336,0.1515999,
2,36.652,2,3.038661,370.4787,-1.001888,0.3297135,-0.9144,-8.4817,-34.1336,0.1515999,
2,36.662,2,3.040464,370.4774,-1.00135,0.3293411,-0.9144,-8.4817,-34.1336,0.1515999,
2,36.672,2,3.039179,370.4788,-1.002022,0.3297014,-0.9144,-8.4817,-34.1336,0.1515999,
2,36.682,2,3.04064,370.4853,-1.001053,0.3292243,-0.9144,-8.4817,-34.1336,0.1515999,
2,36.692,2,3.039976,370.4796,-1.001562,0.3294638,-0.9144,-8.4817,-34.1336,0.1515999,
