Repository: jacquesNIT/Polymer-Scratching

Files Structure:

<material>_<maximum_load>_<load_rate>_<sample_number>_<try_number>

- sample_number (s1, s2, ...) is used to indicate another iteration of the same test.
- try_number (1, 2, ...) simply indicates that precedent tests failed, it does not matter.

Scratch Process:

All scratchs were performed using the Rockwell indenter with the "Scratch.Rx" model in MFT. 
All tests have at a length of 2mm and a progressive load.

The same results are also accessible on the scratch pc of the lab, in the "jacques/second_batch" folder.
The "Additionnal_Batch" folder contains unverified results that were used to test the machine, it is advised not to use those.

General Notes:

File: Lab results/Main_Batch/PMMAXT/10N/PMMAXT_10N_s2_2.csv (part 13 of 26)
Recipe, UpperSample, LowerSample, OtherInfo, Averaging, LogFrequency, Type, Radius,TestDate, Operator, Customer, RefStd, Temperature, RH, Liquid, LastCalibDate, LCFz, LCFx, Tip, OtherData, samplevs
scratch only.Rx,,,,10,1000,Scratch,1,9/4/2026 11:41:54 AM,,,ASTM/ISO,,,N/A,N/A,,,,Linear: 0.1 to 10;5;2;1.010101,0.3,
Step, Timestamp, RecipeStep, DAQ.Fz (N),DAQ.CAP (um),DAQ.Fx (N),DAQ.COF (),XYZ.X Position (mm),XYZ.Y Position (mm),XYZ.Z Position (mm),XYZ.Z Depth (mm),
2,55.492,2,4.630062,361.1638,-1.654135,0.3572599,-1.22907,-8.4817,-34.209,0.2270012,
2,55.502,2,4.629276,361.1638,-1.653619,0.3572089,-1.22907,-8.4817,-34.209,0.2270012,
2,55.512,2,4.627578,361.1522,-1.654207,0.3574671,-1.22907,-8.4817,-34.209,0.2270012,
2,55.522,2,4.627205,361.1517,-1.657641,0.358238,-1.22907,-8.4817,-34.209,0.2270012,
2,55.532,2,4.628477,361.1877,-1.65713,0.3580293,-1.22907,-8.4817,-34.209,0.2270012,
2,55.542,2,4.628361,361.1448,-1.655901,0.3577726,-1.2334,-8.4817,-34.21,0.2280006,
2,55.552,2,4.627463,361.1587,-1.656145,0.3578947,-1.2334,-8.4817,-34.21,0.2280006,
2,55.562,2,4.628148,361.1592,-1.659314,0.3585266,-1.2334,-8.4817,-34.21,0.2280006,
2,55.572,2,4.629212,361.1325,-1.657192,0.3579858,-1.2334,-8.4817,-34.21,0.2280006,
2,55.582,2,4.629942,361.1292,-1.659216,0.3583665,-1.2334,-8.4817,-34.21,0.2280006,
2,55.592,2,4.629,361.1253,-1.660972,0.3588188,-1.2334,-8.4817,-34.21,0.2280006,
2,55.602,2,4.625965,361.1373,-1.661222,0.3591082,-1.2334,-8.4817,-34.21,0.2280006,
2,55.612,2,4.62859,361.139,-1.658538,0.3583247,-1.2334,-8.4817,-34.21,0.2280006,
2,55.622,2,4.626097,361.1348,-1.657163,0.3582205,-1.2334,-8.4817,-34.21,0.2280006,
2,55.632,2,4.627288,361.1274,-1.659281,0.358586,-1.2334,-8.4817,-34.21,0.2280006,
2,55.642,2,4.627121,361.1277,-1.661968,0.3591797,-1.2334,-8.4817,-34.21,0.2280006,
2,55.652,2,4.626028,361.1196,-1.660471,0.3589411,-1.2334,-8.4817,-34.21,0.2280006,
2,55.662,2,4.62859,361.1222,-1.659163,0.3584597,-1.2334,-8.4817,-34.21,0.2280006,
2,55.672,2,4.636018,361.1115,-1.657686,0.3575667,-1.2334,-8.4817,-34.21,0.2280006,
2,55.682,2,4.640044,361.0847,-1.658606,0.3574549,-1.2334,-8.4817,-34.21,0.2280006,
2,55.692,2,4.643517,361.0733,-1.662048,0.3579286,-1.2334,-8.4817,-34.21,0.2280006,
2,55.702,2,4.651259,361.0644,-1.663358,0.3576146,-1.2334,-8.4817,-34.21,0.2280006,
2,55.712,2,4.650936,361.0483,-1.664988,0.3579898,-1.2334,-8.4817,-34.21,0.2280006,
2,55.722,2,4.649275,361.0494,-1.664297,0.3579691,-1.2334,-8.4817,-34.21,0.2280006,
2,55.732,2,4.651574,361.0472,-1.661701,0.3572341,-1.2334,-8.4817,-34.21,0.2280006,
2,55.742,2,4.650485,361.0442,-1.660587,0.3570783,-1.2334,-8.4817,-34.21,0.2280006,
2,55.752,2,4.648659,361.0391,-1.664858,0.3581372,-1.2334,-8.4817,-34.21,0.2280006,
2,55.762,2,4.650251,361.0321,-1.663478,0.3577178,-1.2334,-8.4817,-34.21,0.2280006,
2,55.772,2,4.65004,361.0321,-1.664274,0.3579052,-1.2334,-8.4817,-34.21,0.2280006,
2,55.782,2,4.650814,361.0352,-1.663769,0.3577372,-1.2334,-8.4817,-34.21,0.2280006,
2,55.792,2,4.649662,361.0384,-1.664256,0.3579305,-1.2334,-8.4817,-34.21,0.2280006,
2,55.802,2,4.649743,361.0078,-1.663362,0.357732,-1.23825,-8.4817,-34.211,0.2290001,
2,55.812,2,4.65325,361.0267,-1.666155,0.3580627,-1.23825,-8.4817,-34.211,0.2290001,
2,55.822,2,4.6489,360.9985,-1.668141,0.358825,-1.23825,-8.4817,-34.211,0.2290001,
2,55.832,2,4.647926,360.999,-1.669602,0.3592144,-1.23825,-8.4817,-34.211,0.2290001,
2,55.842,2,4.649725,361.0114,-1.668438,0.3588251,-1.23825,-8.4817,-34.211,0.2290001,
2,55.852,2,4.649255,361.0092,-1.668223,0.3588151,-1.23825,-8.4817,-34.211,0.2290001,
2,55.862,2,4.649626,361.0029,-1.66815,0.3587709,-1.23825,-8.4817,-34.211,0.2290001,
2,55.872,2,4.650334,361.0033,-1.671913,0.3595254,-1.23825,-8.4817,-34.211,0.2290001,
2,55.882,2,4.650342,361.011,-1.67205,0.3595543,-1.23825,-8.4817,-34.211,0.2290001,
2,55.892,2,4.648985,360.9833,-1.672674,0.3597934,-1.23825,-8.4817,-34.211,0.2290001,
2,55.902,2,4.649274,361.0114,-1.673477,0.3599438,-1.23825,-8.4817,-34.211,0.2290001,
2,55.912,2,4.647585,360.995,-1.67284,0.3599375,-1.23825,-8.4817,-34.211,0.2290001,
2,55.922,2,4.652597,360.9939,-1.673025,0.3595894,-1.23825,-8.4817,-34.211,0.2290001,
2,55.932,2,4.658621,360.9745,-1.673991,0.3593318,-1.23825,-8.4817,-34.211,0.2290001,
2,55.942,2,4.663469,360.961,-1.676204,0.3594328,-1.23825,-8.4817,-34.211,0.2290001,
2,55.952,2,4.668567,360.9514,-1.679094,0.3596593,-1.23825,-8.4817,-34.211,0.2290001,
2,55.962,2,4.669513,360.9269,-1.679646,0.3597047,-1.23825,-8.4817,-34.211,0.2290001,
2,55.972,2,4.669789,360.9241,-1.679663,0.3596872,-1.23825,-8.4817,-34.211,0.2290001,
2,55.982,2,4.669956,360.9224,-1.675889,0.3588661,-1.23825,-8.4817,-34.211,0.2290001,
2,55.992,2,4.669887,360.9148,-1.67687,0.3590816,-1.23825,-8.4817,-34.211,0.2290001,
2,56.002,2,4.670707,360.9189,-1.677511,0.3591557,-1.23825,-8.4817,-34.211,0.2290001,
2,56.012,2,4.67292,360.9038,-1.676359,0.3587391,-1.23825,-8.4817,-34.211,0.2290001,
2,56.022,2,4.671136,360.9047,-1.674602,0.3585,-1.23825,-8.4817,-34.211,0.2290001,
2,56.032,2,4.670541,360.9045,-1.675208,0.3586753,-1.23825,-8.4817,-34.211,0.2290001,
2,56.042,2,4.667246,360.9017,-1.67939,0.3598246,-1.23825,-8.4817,-34.211,0.2290001,
2,56.052,2,4.670801,360.8913,-1.677913,0.3592346,-1.23825,-8.4817,-34.211,0.2290001,
2,56.062,2,4.669441,360.8895,-1.675763,0.3588788,-1.23825,-8.4817,-34.211,0.2290001,
2,56.072,2,4.669703,360.8968,-1.6802,0.3598089,-1.23825,-8.4817,-34.211,0.2290001,
2,56.082,2,4.670144,360.9013,-1.682643,0.3602978,-1.23825,-8.4817,-34.211,0.2290001,
2,56.092,2,4.671189,360.8901,-1.678506,0.3593317,-1.24255,-8.4817,-34.212,0.2300034,
2,56.102,2,4.668732,360.8828,-1.678998,0.3596263,-1.24255,-8.4817,-34.212,0.2300034,
2,56.112,2,4.66909,360.8849,-1.680175,0.3598506,-1.24255,-8.4817,-34.212,0.2300034,
2,56.122,2,4.666731,360.8683,-1.682598,0.3605517,-1.24255,-8.4817,-34.212,0.2300034,
2,56.132,2,4.668861,360.9094,-1.68143,0.360137,-1.24255,-8.4817,-34.212,0.2300034,
2,56.142,2,4.668308,360.8722,-1.680918,0.3600701,-1.24255,-8.4817,-34.212,0.2300034,
2,56.152,2,4.667006,360.8738,-1.683581,0.3607412,-1.24255,-8.4817,-34.212,0.2300034,
2,56.162,2,4.666804,360.8724,-1.685545,0.3611777,-1.24255,-8.4817,-34.212,0.2300034,
2,56.172,2,4.668692,360.8846,-1.686795,0.3612992,-1.24255,-8.4817,-34.212,0.2300034,
2,56.182,2,4.673767,360.866,-1.691118,0.3618318,-1.24255,-8.4817,-34.212,0.2300034,
2,56.192,2,4.681317,360.8401,-1.687874,0.3605554,-1.24255,-8.4817,-34.212,0.2300034,
2,56.202,2,4.683113,360.8156,-1.68808,0.3604611,-1.24255,-8.4817,-34.212,0.2300034,
2,56.212,2,4.692206,360.798,-1.687364,0.3596099,-1.24255,-8.4817,-34.212,0.2300034,
2,56.222,2,4.694426,360.8188,-1.687514,0.3594719,-1.24255,-8.4817,-34.212,0.2300034,
2,56.232,2,4.690447,360.7947,-1.691523,0.3606315,-1.24255,-8.4817,-34.212,0.2300034,
2,56.242,2,4.692351,360.7988,-1.693954,0.3610034,-1.24255,-8.4817,-34.212,0.2300034,
2,56.252,2,4.690126,360.8277,-1.691286,0.3606057,-1.24255,-8.4817,-34.212,0.2300034,
2,56.262,2,4.692638,360.7976,-1.6893,0.3599895,-1.24255,-8.4817,-34.212,0.2300034,
2,56.272,2,4.690977,360.7933,-1.688791,0.3600083,-1.24255,-8.4817,-34.212,0.2300034,
2,56.282,2,4.690263,360.7844,-1.691505,0.3606417,-1.24255,-8.4817,-34.212,0.2300034,
2,56.292,2,4.692234,360.7816,-1.693472,0.3609096,-1.24255,-8.4817,-34.212,0.2300034,
2,56.302,2,4.689967,360.7768,-1.691954,0.3607603,-1.24255,-8.4817,-34.212,0.2300034,
2,56.312,2,4.691313,360.7791,-1.693833,0.3610573,-1.24255,-8.4817,-34.212,0.2300034,
2,56.322,2,4.691456,360.7805,-1.689813,0.3601894,-1.24255,-8.4817,-34.212,0.2300034,
2,56.332,2,4.691302,360.7751,-1.687982,0.3598109,-1.24255,-8.4817,-34.212,0.2300034,
2,56.342,2,4.69177,360.7674,-1.688676,0.3599231,-1.24255,-8.4817,-34.212,0.2300034,
2,56.352,2,4.691359,360.7689,-1.691089,0.360469,-1.24685,-8.4817,-34.213,0.2310028,
2,56.362,2,4.691117,360.7672,-1.693573,0.3610171,-1.24685,-8.4817,-34.213,0.2310028,
2,56.372,2,4.691172,360.7444,-1.695706,0.3614676,-1.24685,-8.4817,-34.213,0.2310028,
2,56.382,2,4.691008,360.7551,-1.695446,0.3614246,-1.24685,-8.4817,-34.213,0.2310028,
2,56.392,2,4.692359,360.7569,-1.693354,0.3608747,-1.24685,-8.4817,-34.213,0.2310028,
2,56.402,2,4.691654,360.7539,-1.696592,0.3616192,-1.24685,-8.4817,-34.213,0.2310028,
2,56.412,2,4.690248,360.7592,-1.701329,0.3627375,-1.24685,-8.4817,-34.213,0.2310028,
2,56.422,2,4.691832,360.7574,-1.699011,0.3621211,-1.24685,-8.4817,-34.213,0.2310028,
2,56.432,2,4.692672,360.7549,-1.701055,0.3624917,-1.24685,-8.4817,-34.213,0.2310028,
2,56.442,2,4.690475,360.75,-1.699277,0.3622826,-1.24685,-8.4817,-34.213,0.2310028,
2,56.452,2,4.691201,360.7402,-1.702759,0.3629687,-1.24685,-8.4817,-34.213,0.2310028,
2,56.462,2,4.693709,360.749,-1.701262,0.3624558,-1.24685,-8.4817,-34.213,0.2310028,
2,56.472,2,4.697962,360.7443,-1.703531,0.3626106,-1.24685,-8.4817,-34.213,0.2310028,
2,56.482,2,4.703424,360.697,-1.701889,0.3618405,-1.24685,-8.4817,-34.213,0.2310028,
2,56.492,2,4.709013,360.6935,-1.705104,0.3620936,-1.24685,-8.4817,-34.213,0.2310028,
2,56.502,2,4.713695,360.6729,-1.704966,0.3617048,-1.24685,-8.4817,-34.213,0.2310028,
2,56.512,2,4.716029,360.6734,-1.708107,0.3621919,-1.24685,-8.4817,-34.213,0.2310028,
2,56.522,2,4.714569,360.6714,-1.708575,0.3624033,-1.24685,-8.4817,-34.213,0.2310028,
2,56.532,2,4.71792,360.6585,-1.708623,0.362156,-1.24685,-8.4817,-34.213,0.2310028,
2,56.542,2,4.716222,360.6567,-1.708512,0.3622628,-1.24685,-8.4817,-34.213,0.2310028,
2,56.552,2,4.71607,360.6708,-1.708401,0.3622509,-1.24685,-8.4817,-34.213,0.2310028,
2,56.562,2,4.713224,360.6641,-1.71077,0.3629724,-1.24685,-8.4817,-34.213,0.2310028,
2,56.572,2,4.713262,360.6589,-1.707084,0.3621874,-1.24685,-8.4817,-34.213,0.2310028,
2,56.582,2,4.714529,360.6592,-1.708981,0.3624924,-1.24685,-8.4817,-34.213,0.2310028,
2,56.592,2,4.713924,360.6651,-1.708631,0.3624647,-1.24685,-8.4817,-34.213,0.2310028,
2,56.602,2,4.712356,360.6262,-1.711884,0.3632757,-1.2517,-8.4817,-34.2141,0.2321014,
2,56.612,2,4.715157,360.6311,-1.708154,0.3622688,-1.2517,-8.4817,-34.2141,0.2321014,
2,56.622,2,4.710851,360.6531,-1.705379,0.3620109,-1.2517,-8.4817,-34.2141,0.2321014,
2,56.632,2,4.713322,360.6404,-1.708093,0.3623968,-1.2517,-8.4817,-34.2141,0.2321014,
2,56.642,2,4.715945,360.634,-1.706266,0.3618078,-1.2517,-8.4817,-34.2141,0.2321014,
2,56.652,2,4.70748,360.6429,-1.710181,0.3632901,-1.2517,-8.4817,-34.2141,0.2321014,
2,56.662,2,4.712533,360.6378,-1.706187,0.3620532,-1.2517,-8.4817,-34.2141,0.2321014,
2,56.672,2,4.716283,360.6249,-1.702259,0.3609323,-1.2517,-8.4817,-34.2141,0.2321014,
2,56.682,2,4.709949,360.6271,-1.705152,0.362032,-1.2517,-8.4817,-34.2141,0.2321014,
2,56.692,2,4.711894,360.6247,-1.705137,0.3618793,-1.2517,-8.4817,-34.2141,0.2321014,
2,56.702,2,4.714606,360.618,-1.704107,0.3614527,-1.2517,-8.4817,-34.2141,0.2321014,
2,56.712,2,4.711377,360.6205,-1.707131,0.3623422,-1.2517,-8.4817,-34.2141,0.2321014,
2,56.722,2,4.716542,360.6107,-1.707931,0.362115,-1.2517,-8.4817,-34.2141,0.2321014,
2,56.732,2,4.723385,360.6091,-1.708823,0.3617794,-1.2517,-8.4817,-34.2141,0.2321014,
2,56.742,2,4.727568,360.5683,-1.708371,0.3613636,-1.2517,-8.4817,-34.2141,0.2321014,
2,56.752,2,4.73362,360.5503,-1.712446,0.3617624,-1.2517,-8.4817,-34.2141,0.2321014,
2,56.762,2,4.737685,360.5531,-1.712744,0.361515,-1.2517,-8.4817,-34.2141,0.2321014,
2,56.772,2,4.737862,360.5472,-1.717888,0.3625871,-1.2517,-8.4817,-34.2141,0.2321014,
2,56.782,2,4.736315,360.5475,-1.720161,0.3631855,-1.2517,-8.4817,-34.2141,0.2321014,
2,56.792,2,4.737034,360.545,-1.717789,0.3626296,-1.2517,-8.4817,-34.2141,0.2321014,
2,56.802,2,4.737957,360.5406,-1.716186,0.3622207,-1.2517,-8.4817,-34.2141,0.2321014,
2,56.812,2,4.736265,360.5357,-1.717286,0.3625824,-1.2517,-8.4817,-34.2141,0.2321014,
2,56.822,2,4.738308,360.5356,-1.717124,0.3623919,-1.2517,-8.4817,-34.2141,0.2321014,
2,56.832,2,4.738111,360.5274,-1.718479,0.3626928,-1.2517,-8.4817,-34.2141,0.2321014,
2,56.842,2,4.733607,360.4941,-1.719024,0.3631531,-1.2517,-8.4817,-34.2141,0.2321014,
2,56.852,2,4.735397,360.5314,-1.718141,0.3628292,-1.2517,-8.4817,-34.2141,0.2321014,
2,56.862,2,4.736522,360.5312,-1.715641,0.3622153,-1.2517,-8.4817,-34.2141,0.2321014,
2,56.872,2,4.736036,360.5245,-1.716119,0.3623534,-1.2517,-8.4817,-34.2141,0.2321014,
2,56.882,2,4.735457,360.5253,-1.7164,0.362457,-1.256,-8.4817,-34.2151,0.2331009,
2,56.892,2,4.73562,360.5272,-1.719469,0.3630927,-1.256,-8.4817,-34.2151,0.2331009,
2,56.902,2,4.736117,360.5311,-1.717808,0.3627039,-1.256,-8.4817,-34.2151,0.2331009,
2,56.912,2,4.736588,360.5084,-1.714393,0.3619467,-1.256,-8.4817,-34.2151,0.2331009,
2,56.922,2,4.735537,360.5028,-1.712284,0.3615817,-1.256,-8.4817,-34.2151,0.2331009,
2,56.932,2,4.736125,360.5085,-1.713203,0.3617309,-1.256,-8.4817,-34.2151,0.2331009,
2,56.942,2,4.734797,360.498,-1.714879,0.3621864,-1.256,-8.4817,-34.2151,0.2331009,
2,56.952,2,4.734623,360.5029,-1.716293,0.3624984,-1.256,-8.4817,-34.2151,0.2331009,
2,56.962,2,4.735995,360.5061,-1.7168,0.3625004,-1.256,-8.4817,-34.2151,0.2331009,
2,56.972,2,4.734797,360.4998,-1.716825,0.3625973,-1.256,-8.4817,-34.2151,0.2331009,
2,56.982,2,4.735616,360.4983,-1.716476,0.3624611,-1.256,-8.4817,-34.2151,0.2331009,
2,56.992,2,4.739833,360.4929,-1.716927,0.3622337,-1.256,-8.4817,-34.2151,0.2331009,
2,57.002,2,4.743868,360.4653,-1.718109,0.3621748,-1.256,-8.4817,-34.2151,0.2331009,
2,57.012,2,4.748604,360.4356,-1.723125,0.3628699,-1.256,-8.4817,-34.2151,0.2331009,
2,57.022,2,4.75484,360.4213,-1.722962,0.3623596,-1.256,-8.4817,-34.2151,0.2331009,
2,57.032,2,4.755374,360.4264,-1.723529,0.3624381,-1.256,-8.4817,-34.2151,0.2331009,
2,57.042,2,4.759606,360.42,-1.724973,0.3624193,-1.256,-8.4817,-34.2151,0.2331009,
2,57.052,2,4.758967,360.4171,-1.727238,0.3629439,-1.256,-8.4817,-34.2151,0.2331009,
2,57.062,2,4.758004,360.4072,-1.728624,0.3633087,-1.256,-8.4817,-34.2151,0.2331009,
2,57.072,2,4.758336,360.4146,-1.730732,0.3637262,-1.256,-8.4817,-34.2151,0.2331009,
2,57.082,2,4.756077,360.4155,-1.732861,0.3643467,-1.256,-8.4817,-34.2151,0.2331009,
2,57.092,2,4.759017,360.4067,-1.730757,0.3636796,-1.256,-8.4817,-34.2151,0.2331009,
2,57.102,2,4.759747,360.4115,-1.729467,0.3633527,-1.256,-8.4817,-34.2151,0.2331009,
2,57.112,2,4.759315,360.4049,-1.732291,0.3639791,-1.256,-8.4817,-34.2151,0.2331009,
2,57.122,2,4.758684,360.4053,-1.733292,0.3642375,-1.256,-8.4817,-34.2151,0.2331009,
2,57.132,2,4.759558,360.4012,-1.735523,0.3646394,-1.256,-8.4817,-34.2151,0.2331009,
2,57.142,2,4.758788,360.4088,-1.735919,0.3647816,-1.256,-8.4817,-34.2151,0.2331009,
2,57.152,2,4.758604,360.3963,-1.733246,0.3642341,-1.256,-8.4817,-34.2151,0.2331009,
2,57.162,2,4.759466,360.4044,-1.731431,0.3637868,-1.26058,-8.4817,-34.2162,0.2342033,
2,57.172,2,4.760055,360.3817,-1.731779,0.3638148,-1.26058,-8.4817,-34.2162,0.2342033,
2,57.182,2,4.758172,360.386,-1.733357,0.3642905,-1.26058,-8.4817,-34.2162,0.2342033,
2,57.192,2,4.759673,360.3925,-1.73337,0.3641784,-1.26058,-8.4817,-34.2162,0.2342033,
2,57.202,2,4.757243,360.3859,-1.732777,0.3642397,-1.26058,-8.4817,-34.2162,0.2342033,
2,57.212,2,4.758437,360.3811,-1.730283,0.3636243,-1.26058,-8.4817,-34.2162,0.2342033,
2,57.222,2,4.758906,360.3759,-1.727025,0.3629037,-1.26058,-8.4817,-34.2162,0.2342033,
2,57.232,2,4.756068,360.3752,-1.730833,0.3639211,-1.26058,-8.4817,-34.2162,0.2342033,
2,57.242,2,4.758052,360.3776,-1.732363,0.3640908,-1.26058,-8.4817,-34.2162,0.2342033,
2,57.252,2,4.755185,360.3748,-1.734408,0.3647403,-1.26058,-8.4817,-34.2162,0.2342033,
2,57.262,2,4.756347,360.3685,-1.735346,0.3648484,-1.26058,-8.4817,-34.2162,0.2342033,
2,57.272,2,4.757249,360.368,-1.732919,0.3642692,-1.26058,-8.4817,-34.2162,0.2342033,
2,57.282,2,4.760605,360.3672,-1.733703,0.3641771,-1.26058,-8.4817,-34.2162,0.2342033,
2,57.292,2,4.765646,360.3435,-1.736575,0.3643943,-1.26058,-8.4817,-34.2162,0.2342033,
2,57.302,2,4.772027,360.3098,-1.736726,0.3639388,-1.26058,-8.4817,-34.2162,0.2342033,
2,57.312,2,4.777574,360.2895,-1.739092,0.3640116,-1.26058,-8.4817,-34.2162,0.2342033,
2,57.322,2,4.779348,360.2659,-1.74154,0.3643887,-1.26058,-8.4817,-34.2162,0.2342033,
2,57.332,2,4.78095,360.3006,-1.740884,0.3641293,-1.26058,-8.4817,-34.2162,0.2342033,
2,57.342,2,4.779372,360.2815,-1.741445,0.364367,-1.26058,-8.4817,-34.2162,0.2342033,
2,57.352,2,4.780499,360.2786,-1.742737,0.3645512,-1.26058,-8.4817,-34.2162,0.2342033,
2,57.362,2,4.780835,360.2853,-1.74401,0.3647919,-1.26058,-8.4817,-34.2162,0.2342033,
2,57.372,2,4.779275,360.2802,-1.746875,0.3655105,-1.26058,-8.4817,-34.2162,0.2342033,
2,57.382,2,4.779678,360.2745,-1.748206,0.3657581,-1.26058,-8.4817,-34.2162,0.2342033,
2,57.392,2,4.778834,360.2801,-1.745447,0.3652454,-1.26058,-8.4817,-34.2162,0.2342033,
2,57.402,2,4.779503,360.2767,-1.744797,0.3650582,-1.26058,-8.4817,-34.2162,0.2342033,
2,57.412,2,4.780423,360.2577,-1.746197,0.365281,-1.26058,-8.4817,-34.2162,0.2342033,
2,57.422,2,4.780043,360.2768,-1.747665,0.3656171,-1.26058,-8.4817,-34.2162,0.2342033,
2,57.432,2,4.779639,360.2565,-1.747843,0.3656851,-1.26058,-8.4817,-34.2162,0.2342033,
2,57.442,2,4.778706,360.2777,-1.747645,0.3657151,-1.26542,-8.4817,-34.2172,0.2352028,
2,57.452,2,4.778596,360.2716,-1.746797,0.3655461,-1.26542,-8.4817,-34.2172,0.2352028,
2,57.462,2,4.780588,360.2622,-1.745266,0.3650734,-1.26542,-8.4817,-34.2172,0.2352028,
2,57.472,2,4.780155,360.2575,-1.744384,0.364922,-1.26542,-8.4817,-34.2172,0.2352028,
2,57.482,2,4.77944,360.257,-1.746856,0.3654939,-1.26542,-8.4817,-34.2172,0.2352028,
2,57.492,2,4.779109,360.2608,-1.746721,0.3654909,-1.26542,-8.4817,-34.2172,0.2352028,
2,57.502,2,4.778667,360.2543,-1.746889,0.3655599,-1.26542,-8.4817,-34.2172,0.2352028,
2,57.512,2,4.779788,360.2536,-1.742905,0.3646407,-1.26542,-8.4817,-34.2172,0.2352028,
2,57.522,2,4.777871,360.248,-1.741721,0.3645391,-1.26542,-8.4817,-34.2172,0.2352028,
2,57.532,2,4.779182,360.2531,-1.74405,0.3649264,-1.26542,-8.4817,-34.2172,0.2352028,
2,57.542,2,4.784805,360.2408,-1.747034,0.3651213,-1.26542,-8.4817,-34.2172,0.2352028,
2,57.552,2,4.792001,360.1959,-1.746924,0.36455,-1.26542,-8.4817,-34.2172,0.2352028,
2,57.562,2,4.7952,360.1783,-1.748828,0.3647038,-1.26542,-8.4817,-34.2172,0.2352028,
2,57.572,2,4.801699,360.1634,-1.750986,0.3646595,-1.26542,-8.4817,-34.2172,0.2352028,
2,57.582,2,4.803535,360.1705,-1.751032,0.3645298,-1.26542,-8.4817,-34.2172,0.2352028,
2,57.592,2,4.804207,360.1655,-1.753078,0.3649048,-1.26542,-8.4817,-34.2172,0.2352028,
2,57.602,2,4.802654,360.1564,-1.756745,0.3657863,-1.26542,-8.4817,-34.2172,0.2352028,
2,57.612,2,4.803707,360.1532,-1.756371,0.3656284,-1.26542,-8.4817,-34.2172,0.2352028,
2,57.622,2,4.802907,360.1572,-1.758696,0.3661733,-1.26542,-8.4817,-34.2172,0.2352028,
2,57.632,2,4.804293,360.1548,-1.756053,0.3655176,-1.26542,-8.4817,-34.2172,0.2352028,
2,57.642,2,4.801219,360.1461,-1.755955,0.365731,-1.26542,-8.4817,-34.2172,0.2352028,
2,57.652,2,4.802881,360.1489,-1.760533,0.3665577,-1.26542,-8.4817,-34.2172,0.2352028,
2,57.662,2,4.803252,360.1469,-1.760994,0.3666253,-1.26542,-8.4817,-34.2172,0.2352028,
2,57.672,2,4.801562,360.1431,-1.762623,0.3670936,-1.26972,-8.4817,-34.2183,0.2363014,
2,57.682,2,4.803002,360.1427,-1.760096,0.3664575,-1.26972,-8.4817,-34.2183,0.2363014,
2,57.692,2,4.805008,360.149,-1.760316,0.3663503,-1.26972,-8.4817,-34.2183,0.2363014,
2,57.702,2,4.804964,360.1452,-1.759596,0.3662038,-1.26972,-8.4817,-34.2183,0.2363014,
2,57.712,2,4.802064,360.1366,-1.769618,0.368512,-1.26972,-8.4817,-34.2183,0.2363014,
2,57.722,2,4.803679,360.1395,-1.770746,0.3686228,-1.26972,-8.4817,-34.2183,0.2363014,
2,57.732,2,4.80071,360.1143,-1.766831,0.3680353,-1.26972,-8.4817,-34.2183,0.2363014,
2,57.742,2,4.803268,360.1287,-1.76169,0.3667691,-1.26972,-8.4817,-34.2183,0.2363014,
2,57.752,2,4.802771,360.1348,-1.759662,0.3663847,-1.26972,-8.4817,-34.2183,0.2363014,
2,57.762,2,4.801627,360.1299,-1.764997,0.3675831,-1.26972,-8.4817,-34.2183,0.2363014,
2,57.772,2,4.8028,360.1292,-1.765156,0.3675264,-1.26972,-8.4817,-34.2183,0.2363014,
2,57.782,2,4.804621,360.119,-1.761884,0.3667062,-1.26972,-8.4817,-34.2183,0.2363014,
2,57.792,2,4.807821,360.1291,-1.760273,0.366127,-1.26972,-8.4817,-34.2183,0.2363014,
2,57.802,2,4.810426,360.1197,-1.767178,0.3673641,-1.26972,-8.4817,-34.2183,0.2363014,
2,57.812,2,4.818933,360.0655,-1.759069,0.3650329,-1.26972,-8.4817,-34.2183,0.2363014,
2,57.822,2,4.826318,360.051,-1.762316,0.3651471,-1.26972,-8.4817,-34.2183,0.2363014,
2,57.832,2,4.828643,360.0649,-1.763102,0.365134,-1.26972,-8.4817,-34.2183,0.2363014,
2,57.842,2,4.827149,360.0385,-1.770046,0.3666856,-1.26972,-8.4817,-34.2183,0.2363014,
2,57.852,2,4.826457,360.0546,-1.768817,0.3664837,-1.26972,-8.4817,-34.2183,0.2363014,
2,57.862,2,4.825651,360.0277,-1.772676,0.3673445,-1.26972,-8.4817,-34.2183,0.2363014,
2,57.872,2,4.827762,360.0298,-1.7682,0.3662567,-1.26972,-8.4817,-34.2183,0.2363014,
2,57.882,2,4.827057,360.023,-1.771075,0.3669057,-1.26972,-8.4817,-34.2183,0.2363014,
2,57.892,2,4.828486,360.0197,-1.774027,0.3674084,-1.26972,-8.4817,-34.2183,0.2363014,
2,57.902,2,4.82388,360.0587,-1.773454,0.3676406,-1.26972,-8.4817,-34.2183,0.2363014,
2,57.912,2,4.828764,359.9761,-1.77161,0.3668867,-1.26972,-8.4817,-34.2183,0.2363014,
2,57.922,2,4.825857,360.0202,-1.77689,0.3682019,-1.26972,-8.4817,-34.2183,0.2363014,
2,57.932,2,4.825595,360.0223,-1.777848,0.3684205,-1.26972,-8.4817,-34.2183,0.2363014,
2,57.942,2,4.825268,360.021,-1.775607,0.367981,-1.26972,-8.4817,-34.2183,0.2363014,
2,57.952,2,4.824324,360.014,-1.778411,0.3686343,-1.26972,-8.4817,-34.2183,0.2363014,
2,57.962,2,4.824863,360.0141,-1.784329,0.3698196,-1.27402,-8.4817,-34.2193,0.2373009,
2,57.972,2,4.823638,360.0263,-1.778736,0.368754,-1.27402,-8.4817,-34.2193,0.2373009,
2,57.982,2,4.822173,360.0091,-1.777074,0.3685215,-1.27402,-8.4817,-34.2193,0.2373009,
2,57.992,2,4.82826,360.0134,-1.777959,0.36824,-1.27402,-8.4817,-34.2193,0.2373009,
2,58.002,2,4.824943,360.0054,-1.778963,0.3687014,-1.27402,-8.4817,-34.2193,0.2373009,
2,58.012,2,4.82485,360.0066,-1.779118,0.3687405,-1.27402,-8.4817,-34.2193,0.2373009,
2,58.022,2,4.824059,360.0104,-1.779156,0.368809,-1.27402,-8.4817,-34.2193,0.2373009,
2,58.032,2,4.825141,359.9852,-1.777563,0.368396,-1.27402,-8.4817,-34.2193,0.2373009,
2,58.042,2,4.824797,359.9839,-1.777002,0.368306,-1.27402,-8.4817,-34.2193,0.2373009,
2,58.052,2,4.825251,359.9927,-1.77424,0.367699,-1.27402,-8.4817,-34.2193,0.2373009,
2,58.062,2,4.826097,359.9879,-1.774064,0.3675981,-1.27402,-8.4817,-34.2193,0.2373009,
2,58.072,2,4.825484,359.9886,-1.775383,0.3679182,-1.27402,-8.4817,-34.2193,0.2373009,
2,58.082,2,4.829805,359.9889,-1.776321,0.3677832,-1.27402,-8.4817,-34.2193,0.2373009,
2,58.092,2,4.834153,359.9732,-1.776782,0.3675477,-1.27402,-8.4817,-34.2193,0.2373009,
2,58.102,2,4.839954,359.9296,-1.775679,0.3668794,-1.27402,-8.4817,-34.2193,0.2373009,
2,58.112,2,4.844353,359.9225,-1.776,0.3666124,-1.27402,-8.4817,-34.2193,0.2373009,
2,58.122,2,4.847147,359.9175,-1.775002,0.3661951,-1.27402,-8.4817,-34.2193,0.2373009,
2,58.132,2,4.848228,359.9141,-1.777424,0.366613,-1.27402,-8.4817,-34.2193,0.2373009,
2,58.142,2,4.84598,359.9125,-1.779759,0.367265,-1.27402,-8.4817,-34.2193,0.2373009,
2,58.152,2,4.848217,359.9196,-1.782011,0.36756,-1.27402,-8.4817,-34.2193,0.2373009,
2,58.162,2,4.847451,359.8994,-1.779265,0.3670517,-1.27402,-8.4817,-34.2193,0.2373009,
2,58.172,2,4.846127,359.9007,-1.779258,0.3671506,-1.27402,-8.4817,-34.2193,0.2373009,
2,58.182,2,4.84737,359.8991,-1.779829,0.3671743,-1.27402,-8.4817,-34.2193,0.2373009,
2,58.192,2,4.847513,359.8975,-1.782752,0.3677663,-1.27402,-8.4817,-34.2193,0.2373009,
2,58.202,2,4.846696,359.8967,-1.783371,0.3679561,-1.27402,-8.4817,-34.2193,0.2373009,
2,58.212,2,4.847838,359.8904,-1.782866,0.3677652,-1.27402,-8.4817,-34.2193,0.2373009,
2,58.222,2,4.846103,359.889,-1.783612,0.3680508,-1.27887,-8.4817,-34.2204,0.2384033,
2,58.232,2,4.845954,359.8886,-1.782356,0.3678029,-1.27887,-8.4817,-34.2204,0.2384033,
2,58.242,2,4.844444,359.8872,-1.783719,0.368199,-1.27887,-8.4817,-34.2204,0.2384033,
2,58.252,2,4.845631,359.8735,-1.788542,0.369104,-1.27887,-8.4817,-34.2204,0.2384033,
2,58.262,2,4.845583,359.8945,-1.789387,0.3692822,-1.27887,-8.4817,-34.2204,0.2384033,
2,58.272,2,4.843428,359.8881,-1.789043,0.3693754,-1.27887,-8.4817,-34.2204,0.2384033,
2,58.282,2,4.845345,359.8724,-1.787036,0.3688151,-1.27887,-8.4817,-34.2204,0.2384033,
2,58.292,2,4.843911,359.8841,-1.785844,0.3686782,-1.27887,-8.4817,-34.2204,0.2384033,
2,58.302,2,4.845003,359.8798,-1.788057,0.3690518,-1.27887,-8.4817,-34.2204,0.2384033,
2,58.312,2,4.846591,359.8753,-1.789597,0.3692486,-1.27887,-8.4817,-34.2204,0.2384033,
2,58.322,2,4.848168,359.866,-1.792009,0.369626,-1.27887,-8.4817,-34.2204,0.2384033,
2,58.332,2,4.852989,359.84,-1.791379,0.3691291,-1.27887,-8.4817,-34.2204,0.2384033,
2,58.342,2,4.85739,359.8279,-1.792305,0.3689852,-1.27887,-8.4817,-34.2204,0.2384033,
2,58.352,2,4.866051,359.8095,-1.791203,0.3681021,-1.27887,-8.4817,-34.2204,0.2384033,
2,58.362,2,4.86923,359.8061,-1.790383,0.3676933,-1.27887,-8.4817,-34.2204,0.2384033,
2,58.372,2,4.869162,359.8034,-1.793045,0.3682452,-1.27887,-8.4817,-34.2204,0.2384033,
2,58.382,2,4.869275,359.7992,-1.793787,0.368389,-1.27887,-8.4817,-34.2204,0.2384033,
2,58.392,2,4.867942,359.807,-1.796279,0.3690018,-1.27887,-8.4817,-34.2204,0.2384033,
2,58.402,2,4.8703,359.7899,-1.793058,0.3681616,-1.27887,-8.4817,-34.2204,0.2384033,
2,58.412,2,4.867836,359.7855,-1.790811,0.3678863,-1.27887,-8.4817,-34.2204,0.2384033,
2,58.422,2,4.869977,359.7775,-1.791682,0.3679035,-1.27887,-8.4817,-34.2204,0.2384033,
2,58.432,2,4.870184,359.7896,-1.793423,0.3682455,-1.27887,-8.4817,-34.2204,0.2384033,
2,58.442,2,4.870166,359.7735,-1.796004,0.3687768,-1.27887,-8.4817,-34.2204,0.2384033,
2,58.452,2,4.871624,359.7766,-1.796869,0.3688439,-1.27887,-8.4817,-34.2204,0.2384033,
2,58.462,2,4.868831,359.7762,-1.795388,0.3687514,-1.28293,-8.4817,-34.2214,0.2394028,
2,58.472,2,4.869905,359.7784,-1.79644,0.368886,-1.28293,-8.4817,-34.2214,0.2394028,
2,58.482,2,4.869125,359.7672,-1.796632,0.3689845,-1.28293,-8.4817,-34.2214,0.2394028,
2,58.492,2,4.868612,359.7557,-1.799111,0.3695326,-1.28293,-8.4817,-34.2214,0.2394028,
2,58.502,2,4.868058,359.7983,-1.799817,0.3697197,-1.28293,-8.4817,-34.2214,0.2394028,
2,58.512,2,4.868358,359.7278,-1.800615,0.3698609,-1.28293,-8.4817,-34.2214,0.2394028,
2,58.522,2,4.870101,359.7462,-1.797772,0.3691447,-1.28293,-8.4817,-34.2214,0.2394028,
2,58.532,2,4.869245,359.7546,-1.797868,0.3692294,-1.28293,-8.4817,-34.2214,0.2394028,
2,58.542,2,4.868611,359.7559,-1.801975,0.370121,-1.28293,-8.4817,-34.2214,0.2394028,
2,58.552,2,4.869087,359.7576,-1.802173,0.3701256,-1.28293,-8.4817,-34.2214,0.2394028,
2,58.562,2,4.874444,359.7246,-1.802281,0.3697408,-1.28293,-8.4817,-34.2214,0.2394028,
2,58.572,2,4.879426,359.7232,-1.80502,0.3699248,-1.28293,-8.4817,-34.2214,0.2394028,
2,58.582,2,4.882927,359.7013,-1.803589,0.3693664,-1.28293,-8.4817,-34.2214,0.2394028,
2,58.592,2,4.890292,359.6837,-1.806345,0.3693736,-1.28293,-8.4817,-34.2214,0.2394028,
2,58.602,2,4.892934,359.6877,-1.806754,0.3692578,-1.28293,-8.4817,-34.2214,0.2394028,
2,58.612,2,4.891617,359.6767,-1.809834,0.3699868,-1.28293,-8.4817,-34.2214,0.2394028,
2,58.622,2,4.892536,359.6819,-1.8099,0.369931,-1.28293,-8.4817,-34.2214,0.2394028,
2,58.632,2,4.890767,359.6655,-1.809144,0.36991,-1.28293,-8.4817,-34.2214,0.2394028,
2,58.642,2,4.890945,359.6763,-1.805972,0.3692481,-1.28293,-8.4817,-34.2214,0.2394028,
2,58.652,2,4.890566,359.672,-1.806332,0.3693504,-1.28293,-8.4817,-34.2214,0.2394028,
2,58.662,2,4.889915,359.6774,-1.80709,0.3695545,-1.28293,-8.4817,-34.2214,0.2394028,
2,58.672,2,4.891391,359.6771,-1.809401,0.3699154,-1.28293,-8.4817,-34.2214,0.2394028,
2,58.682,2,4.892731,359.6575,-1.807479,0.3694214,-1.28293,-8.4817,-34.2214,0.2394028,
2,58.692,2,4.89244,359.6594,-1.806661,0.369276,-1.28293,-8.4817,-34.2214,0.2394028,
2,58.702,2,4.890691,359.6623,-1.805248,0.3691192,-1.28293,-8.4817,-34.2214,0.2394028,
2,58.712,2,4.891075,359.6429,-1.805176,0.3690755,-1.28695,-8.4817,-34.2224,0.2404022,
2,58.722,2,4.890587,359.6464,-1.803738,0.3688184,-1.28695,-8.4817,-34.2224,0.2404022,
2,58.732,2,4.888953,359.6481,-1.80827,0.3698686,-1.28695,-8.4817,-34.2224,0.2404022,
2,58.742,2,4.890475,359.6342,-1.809264,0.3699567,-1.28695,-8.4817,-34.2224,0.2404022,
2,58.752,2,4.890939,359.655,-1.809509,0.3699717,-1.28695,-8.4817,-34.2224,0.2404022,
2,58.762,2,4.891177,359.6214,-1.807645,0.3695726,-1.28695,-8.4817,-34.2224,0.2404022,
2,58.772,2,4.892627,359.6241,-1.808428,0.369623,-1.28695,-8.4817,-34.2224,0.2404022,
2,58.782,2,4.890617,359.6371,-1.808931,0.369878,-1.28695,-8.4817,-34.2224,0.2404022,
2,58.792,2,4.891907,359.6258,-1.811596,0.3703251,-1.28695,-8.4817,-34.2224,0.2404022,
2,58.802,2,4.895009,359.6222,-1.812785,0.3703333,-1.28695,-8.4817,-34.2224,0.2404022,
2,58.812,2,4.900586,359.5947,-1.814059,0.3701718,-1.28695,-8.4817,-34.2224,0.2404022,
2,58.822,2,4.90454,359.5799,-1.811752,0.369403,-1.28695,-8.4817,-34.2224,0.2404022,
2,58.832,2,4.908847,359.5651,-1.81621,0.3699871,-1.28695,-8.4817,-34.2224,0.2404022,
2,58.842,2,4.914245,359.5575,-1.816716,0.3696836,-1.28695,-8.4817,-34.2224,0.2404022,
2,58.852,2,4.914052,359.5545,-1.821123,0.370595,-1.28695,-8.4817,-34.2224,0.2404022,
2,58.862,2,4.909278,359.5336,-1.82355,0.3714498,-1.28695,-8.4817,-34.2224,0.2404022,
2,58.872,2,4.911602,359.5585,-1.821301,0.3708161,-1.28695,-8.4817,-34.2224,0.2404022,
2,58.882,2,4.910069,359.5531,-1.821991,0.3710723,-1.28695,-8.4817,-34.2224,0.2404022,
2,58.892,2,4.910685,359.5527,-1.822378,0.3711047,-1.28695,-8.4817,-34.2224,0.2404022,
2,58.902,2,4.911032,359.5526,-1.824232,0.3714559,-1.28695,-8.4817,-34.2224,0.2404022,
2,58.912,2,4.911211,359.5469,-1.825382,0.3716765,-1.28695,-8.4817,-34.2224,0.2404022,
2,58.922,2,4.909645,359.537,-1.826771,0.3720781,-1.28695,-8.4817,-34.2224,0.2404022,
2,58.932,2,4.913171,359.5408,-1.823786,0.3712035,-1.28695,-8.4817,-34.2224,0.2404022,
2,58.942,2,4.908464,359.538,-1.822799,0.3713583,-1.28695,-8.4817,-34.2224,0.2404022,
2,58.952,2,4.910858,359.5394,-1.821573,0.3709276,-1.28695,-8.4817,-34.2224,0.2404022,
2,58.962,2,4.910282,359.5391,-1.822446,0.371149,-1.28695,-8.4817,-34.2224,0.2404022,
2,58.972,2,4.908025,359.5263,-1.824743,0.3717877,-1.291,-8.4817,-34.2234,0.2414017,
2,58.982,2,4.909066,359.5457,-1.821191,0.3709853,-1.291,-8.4817,-34.2234,0.2414017,
2,58.992,2,4.907639,359.5258,-1.821537,0.3711636,-1.291,-8.4817,-34.2234,0.2414017,
2,59.002,2,4.909862,359.5153,-1.821348,0.3709571,-1.291,-8.4817,-34.2234,0.2414017,
2,59.012,2,4.909249,359.5188,-1.819679,0.3706635,-1.291,-8.4817,-34.2234,0.2414017,
2,59.022,2,4.907096,359.5061,-1.821455,0.371188,-1.291,-8.4817,-34.2234,0.2414017,
2,59.032,2,4.910531,359.5224,-1.825527,0.3717577,-1.291,-8.4817,-34.2234,0.2414017,
2,59.042,2,4.915281,359.4987,-1.824575,0.3712047,-1.291,-8.4817,-34.2234,0.2414017,
2,59.052,2,4.920713,359.4874,-1.824812,0.370843,-1.291,-8.4817,-34.2234,0.2414017,
2,59.062,2,4.924829,359.4601,-1.827169,0.3710117,-1.291,-8.4817,-34.2234,0.2414017,
2,59.072,2,4.928413,359.4432,-1.829442,0.3712031,-1.291,-8.4817,-34.2234,0.2414017,
2,59.082,2,4.932307,359.4288,-1.830785,0.3711823,-1.291,-8.4817,-34.2234,0.2414017,
2,59.092,2,4.932966,359.4366,-1.833486,0.3716802,-1.291,-8.4817,-34.2234,0.2414017,
2,59.102,2,4.930718,359.4317,-1.833508,0.3718541,-1.291,-8.4817,-34.2234,0.2414017,
2,59.112,2,4.932251,359.4187,-1.834912,0.3720233,-1.291,-8.4817,-34.2234,0.2414017,
2,59.122,2,4.931322,359.4239,-1.835372,0.3721866,-1.291,-8.4817,-34.2234,0.2414017,
2,59.132,2,4.932808,359.4258,-1.834671,0.3719323,-1.291,-8.4817,-34.2234,0.2414017,
2,59.142,2,4.933095,359.4216,-1.843749,0.373751,-1.291,-8.4817,-34.2234,0.2414017,
2,59.152,2,4.931379,359.4306,-1.840782,0.3732793,-1.291,-8.4817,-34.2234,0.2414017,
2,59.162,2,4.931509,359.4264,-1.840822,0.3732776,-1.291,-8.4817,-34.2234,0.2414017,
2,59.172,2,4.931429,359.4172,-1.838712,0.3728559,-1.291,-8.4817,-34.2234,0.2414017,
2,59.182,2,4.930232,359.4167,-1.83843,0.3728892,-1.291,-8.4817,-34.2234,0.2414017,
2,59.192,2,4.929835,359.4137,-1.840949,0.3734302,-1.29478,-8.4817,-34.2244,0.2424011,
2,59.202,2,4.930418,359.4092,-1.842867,0.373775,-1.29478,-8.4817,-34.2244,0.2424011,
2,59.212,2,4.931864,359.4252,-1.841595,0.3734074,-1.29478,-8.4817,-34.2244,0.2424011,
2,59.222,2,4.93076,359.4045,-1.83933,0.3730318,-1.29478,-8.4817,-34.2244,0.2424011,
2,59.232,2,4.930447,359.3927,-1.83874,0.3729358,-1.29478,-8.4817,-34.2244,0.2424011,
2,59.242,2,4.930718,359.396,-1.836157,0.3723913,-1.29478,-8.4817,-34.2244,0.2424011,
2,59.252,2,4.932519,359.3824,-1.837248,0.3724766,-1.29478,-8.4817,-34.2244,0.2424011,
2,59.262,2,4.931456,359.3874,-1.837759,0.3726605,-1.29478,-8.4817,-34.2244,0.2424011,
2,59.272,2,4.928908,359.3768,-1.838047,0.3729117,-1.29478,-8.4817,-34.2244,0.2424011,
2,59.282,2,4.93126,359.3959,-1.840472,0.3732254,-1.29478,-8.4817,-34.2244,0.2424011,
2,59.292,2,4.93235,359.3917,-1.838445,0.372732,-1.29478,-8.4817,-34.2244,0.2424011,
2,59.302,2,4.937027,359.3661,-1.834574,0.3715949,-1.29478,-8.4817,-34.2244,0.2424011,
2,59.312,2,4.942083,359.3441,-1.837931,0.3718939,-1.29478,-8.4817,-34.2244,0.2424011,
2,59.322,2,4.94727,359.3254,-1.844639,0.3728599,-1.29478,-8.4817,-34.2244,0.2424011,
2,59.332,2,4.951024,359.3108,-1.848119,0.3732802,-1.29478,-8.4817,-34.2244,0.2424011,
2,59.342,2,4.952274,359.3109,-1.846178,0.3727939,-1.29478,-8.4817,-34.2244,0.2424011,
2,59.352,2,4.952354,359.3073,-1.844493,0.3724477,-1.29478,-8.4817,-34.2244,0.2424011,
2,59.362,2,4.952853,359.304,-1.844285,0.3723681,-1.29478,-8.4817,-34.2244,0.2424011,
2,59.372,2,4.954371,359.2969,-1.846843,0.3727704,-1.29478,-8.4817,-34.2244,0.2424011,
2,59.382,2,4.952446,359.3012,-1.848009,0.3731507,-1.29478,-8.4817,-34.2244,0.2424011,
2,59.392,2,4.953528,359.306,-1.849623,0.373395,-1.29478,-8.4817,-34.2244,0.2424011,
2,59.402,2,4.952913,359.2952,-1.85061,0.3736406,-1.29935,-8.4817,-34.2255,0.2434998,
2,59.412,2,4.952797,359.2947,-1.850419,0.373611,-1.29935,-8.4817,-34.2255,0.2434998,
2,59.422,2,4.952768,359.2884,-1.849718,0.3734716,-1.29935,-8.4817,-34.2255,0.2434998,
2,59.432,2,4.952749,359.2945,-1.849537,0.3734364,-1.29935,-8.4817,-34.2255,0.2434998,
2,59.442,2,4.95168,359.2845,-1.852405,0.3740963,-1.29935,-8.4817,-34.2255,0.2434998,
2,59.452,2,4.952124,359.2776,-1.853914,0.3743675,-1.29935,-8.4817,-34.2255,0.2434998,
2,59.462,2,4.952232,359.2888,-1.851053,0.3737816,-1.29935,-8.4817,-34.2255,0.2434998,
2,59.472,2,4.952513,359.2911,-1.850251,0.3735985,-1.29935,-8.4817,-34.2255,0.2434998,
2,59.482,2,4.952266,359.2687,-1.850516,0.3736706,-1.29935,-8.4817,-34.2255,0.2434998,
2,59.492,2,4.953925,359.2753,-1.852576,0.3739613,-1.29935,-8.4817,-34.2255,0.2434998,
2,59.502,2,4.951861,359.2672,-1.853538,0.3743114,-1.29935,-8.4817,-34.2255,0.2434998,
2,59.512,2,4.952814,359.2644,-1.855485,0.3746326,-1.29935,-8.4817,-34.2255,0.2434998,
2,59.522,2,4.957601,359.272,-1.855742,0.3743226,-1.29935,-8.4817,-34.2255,0.2434998,
2,59.532,2,4.963155,359.248,-1.854992,0.3737525,-1.29935,-8.4817,-34.2255,0.2434998,
2,59.542,2,4.968007,359.2196,-1.854498,0.3732881,-1.29935,-8.4817,-34.2255,0.2434998,
2,59.552,2,4.975533,359.2055,-1.855955,0.3730163,-1.29935,-8.4817,-34.2255,0.2434998,
2,59.562,2,4.976345,359.2082,-1.856773,0.37312,-1.29935,-8.4817,-34.2255,0.2434998,
2,59.572,2,4.974025,359.2088,-1.857684,0.3734771,-1.29935,-8.4817,-34.2255,0.2434998,
2,59.582,2,4.974584,359.192,-1.858932,0.3736858,-1.29935,-8.4817,-34.2255,0.2434998,
2,59.592,2,4.974548,359.1928,-1.85428,0.3727534,-1.29935,-8.4817,-34.2255,0.2434998,
2,59.602,2,4.975123,359.1892,-1.855841,0.3730242,-1.29935,-8.4817,-34.2255,0.2434998,
2,59.612,2,4.973963,359.1823,-1.856231,0.3731895,-1.29935,-8.4817,-34.2255,0.2434998,
2,59.622,2,4.972134,359.183,-1.857372,0.3735563,-1.29935,-8.4817,-34.2255,0.2434998,
2,59.632,2,4.97402,359.1783,-1.861434,0.3742312,-1.29935,-8.4817,-34.2255,0.2434998,
2,59.642,2,4.97299,359.1802,-1.862277,0.3744783,-1.29935,-8.4817,-34.2255,0.2434998,
2,59.652,2,4.974846,359.1753,-1.860243,0.3739297,-1.29935,-8.4817,-34.2255,0.2434998,
2,59.662,2,4.974619,359.161,-1.859415,0.3737804,-1.29935,-8.4817,-34.2255,0.2434998,
2,59.672,2,4.975231,359.1598,-1.859568,0.3737652,-1.3031,-8.4817,-34.2264,0.2444,
2,59.682,2,4.975656,359.1651,-1.863204,0.374464,-1.3031,-8.4817,-34.2264,0.2444,
2,59.692,2,4.975381,359.173,-1.863451,0.3745344,-1.3031,-8.4817,-34.2264,0.2444,
2,59.702,2,4.972268,359.1552,-1.863741,0.3748271,-1.3031,-8.4817,-34.2264,0.2444,
2,59.712,2,4.974577,359.1477,-1.862152,0.3743338,-1.3031,-8.4817,-34.2264,0.2444,
2,59.722,2,4.972944,359.1615,-1.86134,0.3742933,-1.3031,-8.4817,-34.2264,0.2444,
2,59.732,2,4.974814,359.1468,-1.863752,0.3746375,-1.3031,-8.4817,-34.2264,0.2444,
2,59.742,2,4.975284,359.1419,-1.867534,0.3753623,-1.3031,-8.4817,-34.2264,0.2444,
2,59.752,2,4.977988,359.1145,-1.876685,0.3769966,-1.3031,-8.4817,-34.2264,0.2444,
2,59.762,2,4.986428,359.1109,-1.871743,0.3753675,-1.3031,-8.4817,-34.2264,0.2444,
2,59.772,2,4.993549,359.0921,-1.867745,0.3740315,-1.3031,-8.4817,-34.2264,0.2444,
2,59.782,2,4.996049,359.0804,-1.867782,0.3738517,-1.3031,-8.4817,-34.2264,0.2444,
2,59.792,2,4.995739,359.0867,-1.870346,0.3743882,-1.3031,-8.4817,-34.2264,0.2444,
2,59.802,2,4.995437,359.071,-1.875781,0.3754989,-1.3031,-8.4817,-34.2264,0.2444,
2,59.812,2,4.998156,359.0583,-1.874733,0.3750848,-1.3031,-8.4817,-34.2264,0.2444,
2,59.822,2,4.996011,359.0731,-1.875894,0.3754784,-1.3031,-8.4817,-34.2264,0.2444,
2,59.832,2,4.99461,359.0642,-1.87132,0.3746679,-1.3031,-8.4817,-34.2264,0.2444,
2,59.842,2,4.995785,359.0567,-1.870239,0.3743634,-1.3031,-8.4817,-34.2264,0.2444,
2,59.852,2,4.995557,359.0706,-1.871845,0.374702,-1.3031,-8.4817,-34.2264,0.2444,
2,59.862,2,4.995313,359.07,-1.873167,0.3749848,-1.3031,-8.4817,-34.2264,0.2444,
2,59.872,2,4.994875,359.0639,-1.873395,0.3750635,-1.3031,-8.4817,-34.2264,0.2444,
2,59.882,2,4.994437,359.0567,-1.871141,0.3746451,-1.3031,-8.4817,-34.2264,0.2444,
2,59.892,2,4.9952,359.0554,-1.870202,0.3743998,-1.3031,-8.4817,-34.2264,0.2444,
2,59.902,2,4.996269,359.0352,-1.870836,0.3744466,-1.30687,-8.4817,-34.2274,0.2454033,
2,59.912,2,4.995534,359.0464,-1.871212,0.3745769,-1.30687,-8.4817,-34.2274,0.2454033,
2,59.922,2,4.997453,359.0338,-1.872746,0.3747401,-1.30687,-8.4817,-34.2274,0.2454033,
2,59.932,2,4.9964,359.0498,-1.874203,0.3751107,-1.30687,-8.4817,-34.2274,0.2454033,
2,59.942,2,4.993937,359.0307,-1.875275,0.3755104,-1.30687,-8.4817,-34.2274,0.2454033,
2,59.952,2,4.994244,359.0405,-1.874094,0.3752507,-1.30687,-8.4817,-34.2274,0.2454033,
2,59.962,2,4.996367,359.0334,-1.873002,0.3748729,-1.30687,-8.4817,-34.2274,0.2454033,
2,59.972,2,4.995855,359.0292,-1.877584,0.3758283,-1.30687,-8.4817,-34.2274,0.2454033,
2,59.982,2,4.996616,359.0278,-1.879233,0.3761012,-1.30687,-8.4817,-34.2274,0.2454033,
2,59.992,2,4.995708,359.0316,-1.879127,0.3761483,-1.30687,-8.4817,-34.2274,0.2454033,
2,60.002,2,4.995721,359.0204,-1.879619,0.3762457,-1.30687,-8.4817,-34.2274,0.2454033,
2,60.012,2,4.997239,359.0283,-1.880851,0.376378,-1.30687,-8.4817,-34.2274,0.2454033,
2,60.022,2,5.001817,358.996,-1.877879,0.3754393,-1.30687,-8.4817,-34.2274,0.2454033,
2,60.032,2,5.005462,358.9828,-1.880838,0.3757571,-1.30687,-8.4817,-34.2274,0.2454033,
2,60.042,2,5.010946,358.9802,-1.883388,0.3758548,-1.30687,-8.4817,-34.2274,0.2454033,
2,60.052,2,5.016124,358.9459,-1.884812,0.3757508,-1.30687,-8.4817,-34.2274,0.2454033,
2,60.062,2,5.014785,358.9663,-1.884684,0.3758254,-1.30687,-8.4817,-34.2274,0.2454033,
2,60.072,2,5.014936,358.9602,-1.88465,0.3758074,-1.30687,-8.4817,-34.2274,0.2454033,
2,60.082,2,5.015373,358.9612,-1.8876,0.3763627,-1.30687,-8.4817,-34.2274,0.2454033,
2,60.092,2,5.015843,358.9577,-1.888328,0.3764727,-1.30687,-8.4817,-34.2274,0.2454033,
2,60.102,2,5.015952,358.9459,-1.889674,0.3767329,-1.30687,-8.4817,-34.2274,0.2454033,
2,60.112,2,5.014022,358.9643,-1.890955,0.3771333,-1.30687,-8.4817,-34.2274,0.2454033,
2,60.122,2,5.015018,358.9392,-1.887963,0.3764618,-1.30687,-8.4817,-34.2274,0.2454033,
2,60.132,2,5.016512,358.9481,-1.885658,0.3758902,-1.30687,-8.4817,-34.2274,0.2454033,
2,60.142,2,5.014613,358.9387,-1.886214,0.3761435,-1.30687,-8.4817,-34.2274,0.2454033,
2,60.152,2,5.013623,358.9354,-1.887367,0.3764477,-1.30687,-8.4817,-34.2274,0.2454033,
2,60.162,2,5.015376,358.9417,-1.890447,0.3769302,-1.31148,-8.4817,-34.2284,0.2464027,
2,60.172,2,5.014784,358.8983,-1.890481,0.3769816,-1.31148,-8.4817,-34.2284,0.2464027,
2,60.182,2,5.013505,358.9199,-1.88726,0.3764352,-1.31148,-8.4817,-34.2284,0.2464027,
2,60.192,2,5.014532,358.919,-1.886707,0.3762479,-1.31148,-8.4817,-34.2284,0.2464027,
2,60.202,2,5.01631,358.9192,-1.884672,0.3757088,-1.31148,-8.4817,-34.2284,0.2464027,
