Repository: jacquesNIT/Polymer-Scratching

Files Structure:

<material>_<maximum_load>_<load_rate>_<sample_number>_<try_number>

- sample_number (s1, s2, ...) is used to indicate another iteration of the same test.
- try_number (1, 2, ...) simply indicates that precedent tests failed, it does not matter.

Scratch Process:

All scratchs were performed using the Rockwell indenter with the "Scratch.Rx" model in MFT. 
All tests have at a length of 2mm and a progressive load.

The same results are also accessible on the scratch pc of the lab, in the "jacques/second_batch" folder.
The "Additionnal_Batch" folder contains unverified results that were used to test the machine, it is advised not to use those.

General Notes:

File: Lab results/Main_Batch/PMMAXT/20N/PMMAXT_20N_10Nm.csv (part 2 of 26)
Recipe, UpperSample, LowerSample, OtherInfo, Averaging, LogFrequency, Type, Radius,TestDate, Operator, Customer, RefStd, Temperature, RH, Liquid, LastCalibDate, LCFz, LCFx, Tip, OtherData, samplevs
scratch only.Rx,,,,10,1000,Scratch,1,9/4/2026 1:01:47 PM,,,ASTM/ISO,,,N/A,N/A,,,,Linear: 0.1 to 20;10;2;1.005025,0.3,
Step, Timestamp, RecipeStep, DAQ.Fz (N),DAQ.CAP (um),DAQ.Fx (N),DAQ.COF (),XYZ.X Position (mm),XYZ.Y Position (mm),XYZ.Z Position (mm),XYZ.Z Depth (mm),
2,4.409,2,0.6681172,385.4883,-0.2089651,0.3127671,-4.46982,-12.2935,-34.0157,0.02310181,
2,4.419,2,0.6701643,385.4747,-0.2067901,0.3085663,-4.46982,-12.2935,-34.0157,0.02310181,
2,4.429,2,0.6724448,385.4793,-0.20281,0.3016009,-4.46982,-12.2935,-34.0157,0.02310181,
2,4.439,2,0.6700925,385.47,-0.2035269,0.3037295,-4.46982,-12.2935,-34.0157,0.02310181,
2,4.449,2,0.6717504,385.4565,-0.2008028,0.2989248,-4.46982,-12.2935,-34.0157,0.02310181,
2,4.459,2,0.6715303,385.483,-0.2017832,0.3004826,-4.46982,-12.2935,-34.0157,0.02310181,
2,4.469,2,0.6708065,385.4777,-0.2011246,0.2998251,-4.46982,-12.2935,-34.0157,0.02310181,
2,4.479,2,0.6711515,385.4713,-0.1998251,0.2977347,-4.46982,-12.2935,-34.0157,0.02310181,
2,4.489,2,0.6715659,385.4716,-0.2010662,0.299399,-4.46982,-12.2935,-34.0157,0.02310181,
2,4.499,2,0.6717452,385.4543,-0.2005033,0.2984812,-4.46982,-12.2935,-34.0157,0.02310181,
2,4.509,2,0.6732004,385.4847,-0.1989252,0.2954919,-4.46982,-12.2935,-34.0157,0.02310181,
2,4.519,2,0.6705754,385.4791,-0.1994596,0.2974454,-4.47335,-12.2935,-34.0175,0.02490234,
2,4.529,2,0.6689494,385.4544,-0.1990981,0.2976281,-4.47335,-12.2935,-34.0175,0.02490234,
2,4.539,2,0.6714476,385.4469,-0.2004933,0.2985986,-4.47335,-12.2935,-34.0175,0.02490234,
2,4.549,2,0.6733016,385.4626,-0.2016188,0.299448,-4.47335,-12.2935,-34.0175,0.02490234,
2,4.559,2,0.6712207,385.4498,-0.2018504,0.3007214,-4.47335,-12.2935,-34.0175,0.02490234,
2,4.569,2,0.6710792,385.4548,-0.2027208,0.3020819,-4.47335,-12.2935,-34.0175,0.02490234,
2,4.579,2,0.6718801,385.4493,-0.2005169,0.2984416,-4.47335,-12.2935,-34.0175,0.02490234,
2,4.589,2,0.6722296,385.4438,-0.2007595,0.2986473,-4.47335,-12.2935,-34.0175,0.02490234,
2,4.599,2,0.6807032,385.4158,-0.2033348,0.2987128,-4.47335,-12.2935,-34.0175,0.02490234,
2,4.609,2,0.689268,385.3782,-0.2057813,0.2985505,-4.47335,-12.2935,-34.0175,0.02490234,
2,4.619,2,0.6942057,385.3371,-0.207672,0.2991506,-4.47335,-12.2935,-34.0175,0.02490234,
2,4.629,2,0.7052722,385.2667,-0.209043,0.2964005,-4.47335,-12.2935,-34.0175,0.02490234,
2,4.639,2,0.7036564,385.2869,-0.2095639,0.2978213,-4.47335,-12.2935,-34.0175,0.02490234,
2,4.649,2,0.7115812,385.2771,-0.2104498,0.2957496,-4.47335,-12.2935,-34.0175,0.02490234,
2,4.659,2,0.710768,385.2845,-0.2110598,0.2969461,-4.47335,-12.2935,-34.0175,0.02490234,
2,4.669,2,0.7119659,385.2851,-0.212463,0.2984173,-4.47335,-12.2935,-34.0175,0.02490234,
2,4.679,2,0.7089568,385.288,-0.2154006,0.3038275,-4.47335,-12.2935,-34.0175,0.02490234,
2,4.689,2,0.7088568,385.2841,-0.2215311,0.3125189,-4.47335,-12.2935,-34.0175,0.02490234,
2,4.699,2,0.7090153,385.2775,-0.2121673,0.2992422,-4.47335,-12.2935,-34.0175,0.02490234,
2,4.709,2,0.7072935,385.2664,-0.2136311,0.3020402,-4.47335,-12.2935,-34.0175,0.02490234,
2,4.719,2,0.7064694,385.2571,-0.2139148,0.3027941,-4.47335,-12.2935,-34.0175,0.02490234,
2,4.729,2,0.711483,385.2548,-0.2136692,0.3003153,-4.47335,-12.2935,-34.0175,0.02490234,
2,4.739,2,0.7094075,385.25,-0.2153191,0.3035195,-4.47708,-12.2935,-34.0194,0.02680206,
2,4.749,2,0.7107288,385.2657,-0.2145848,0.3019222,-4.47708,-12.2935,-34.0194,0.02680206,
2,4.759,2,0.7084546,385.2558,-0.2162185,0.3051973,-4.47708,-12.2935,-34.0194,0.02680206,
2,4.769,2,0.7083951,385.2392,-0.2176028,0.3071772,-4.47708,-12.2935,-34.0194,0.02680206,
2,4.779,2,0.7109158,385.2434,-0.2167045,0.3048244,-4.47708,-12.2935,-34.0194,0.02680206,
2,4.789,2,0.7099212,385.2314,-0.2174994,0.3063713,-4.47708,-12.2935,-34.0194,0.02680206,
2,4.799,2,0.7075852,385.2483,-0.2156352,0.3047481,-4.47708,-12.2935,-34.0194,0.02680206,
2,4.809,2,0.7099507,385.2491,-0.2136389,0.3009208,-4.47708,-12.2935,-34.0194,0.02680206,
2,4.819,2,0.7136602,385.2274,-0.2138815,0.2996965,-4.47708,-12.2935,-34.0194,0.02680206,
2,4.829,2,0.7214638,385.1924,-0.214631,0.2974938,-4.47708,-12.2935,-34.0194,0.02680206,
2,4.839,2,0.7298884,385.1451,-0.2163969,0.2964795,-4.47708,-12.2935,-34.0194,0.02680206,
2,4.849,2,0.7373391,385.1164,-0.220481,0.2990226,-4.47708,-12.2935,-34.0194,0.02680206,
2,4.859,2,0.743336,385.0972,-0.220902,0.2971765,-4.47708,-12.2935,-34.0194,0.02680206,
2,4.869,2,0.7471845,385.1123,-0.2224479,0.2977149,-4.47708,-12.2935,-34.0194,0.02680206,
2,4.879,2,0.7448934,385.078,-0.2219599,0.2979755,-4.47708,-12.2935,-34.0194,0.02680206,
2,4.889,2,0.7452413,385.0711,-0.2219268,0.2977918,-4.47708,-12.2935,-34.0194,0.02680206,
2,4.899,2,0.7442376,385.0808,-0.2218094,0.2980357,-4.47708,-12.2935,-34.0194,0.02680206,
2,4.909,2,0.7471275,385.067,-0.222903,0.2983467,-4.47708,-12.2935,-34.0194,0.02680206,
2,4.919,2,0.7476118,385.0664,-0.2241807,0.2998625,-4.47708,-12.2935,-34.0194,0.02680206,
2,4.929,2,0.7457797,385.0842,-0.222552,0.2984153,-4.47708,-12.2935,-34.0194,0.02680206,
2,4.939,2,0.7458197,385.067,-0.2230865,0.2991158,-4.47708,-12.2935,-34.0194,0.02680206,
2,4.949,2,0.7476513,385.0604,-0.2237065,0.2992124,-4.47708,-12.2935,-34.0194,0.02680206,
2,4.959,2,0.748552,385.0626,-0.2254314,0.3011567,-4.47708,-12.2935,-34.0194,0.02680206,
2,4.969,2,0.7460623,385.0557,-0.2247886,0.3013,-4.47708,-12.2935,-34.0194,0.02680206,
2,4.979,2,0.7464911,385.0551,-0.2246229,0.300905,-4.48107,-12.2935,-34.0212,0.02859879,
2,4.989,2,0.7450911,385.0554,-0.224602,0.3014424,-4.48107,-12.2935,-34.0212,0.02859879,
2,4.999,2,0.7477412,385.0557,-0.2246691,0.3004637,-4.48107,-12.2935,-34.0212,0.02859879,
2,5.009,2,0.7430817,385.0536,-0.2229896,0.3000876,-4.48107,-12.2935,-34.0212,0.02859879,
2,5.019,2,0.74635,385.0543,-0.2211334,0.2962865,-4.48107,-12.2935,-34.0212,0.02859879,
2,5.029,2,0.7473785,385.0502,-0.2252063,0.3013284,-4.48107,-12.2935,-34.0212,0.02859879,
2,5.039,2,0.7457018,385.0498,-0.2254253,0.3022996,-4.48107,-12.2935,-34.0212,0.02859879,
2,5.049,2,0.7464912,385.0552,-0.2250943,0.3015364,-4.48107,-12.2935,-34.0212,0.02859879,
2,5.059,2,0.7503308,385.0283,-0.2264798,0.30184,-4.48107,-12.2935,-34.0212,0.02859879,
2,5.069,2,0.7577544,384.9981,-0.2258828,0.298095,-4.48107,-12.2935,-34.0212,0.02859879,
2,5.079,2,0.7660007,384.9436,-0.2280041,0.2976552,-4.48107,-12.2935,-34.0212,0.02859879,
2,5.089,2,0.7746136,384.9092,-0.2318216,0.2992739,-4.48107,-12.2935,-34.0212,0.02859879,
2,5.099,2,0.7796339,384.9131,-0.2333255,0.2992757,-4.48107,-12.2935,-34.0212,0.02859879,
2,5.109,2,0.7846421,384.8589,-0.232916,0.2968436,-4.48107,-12.2935,-34.0212,0.02859879,
2,5.119,2,0.7821677,384.8723,-0.2331827,0.2981236,-4.48107,-12.2935,-34.0212,0.02859879,
2,5.129,2,0.7835022,384.8709,-0.2340065,0.2986673,-4.48107,-12.2935,-34.0212,0.02859879,
2,5.139,2,0.7863575,384.8773,-0.23183,0.2948151,-4.48107,-12.2935,-34.0212,0.02859879,
2,5.149,2,0.7825114,384.8692,-0.235133,0.3004851,-4.48107,-12.2935,-34.0212,0.02859879,
2,5.159,2,0.7828087,384.8742,-0.2352415,0.3005096,-4.48107,-12.2935,-34.0212,0.02859879,
2,5.169,2,0.7822769,384.8725,-0.2354951,0.301038,-4.48107,-12.2935,-34.0212,0.02859879,
2,5.179,2,0.7820604,384.8588,-0.2338452,0.2990118,-4.48107,-12.2935,-34.0212,0.02859879,
2,5.189,2,0.7817978,384.8575,-0.234594,0.30007,-4.4851,-12.2935,-34.023,0.03039932,
2,5.199,2,0.7828355,384.8544,-0.2343349,0.2993411,-4.4851,-12.2935,-34.023,0.03039932,
2,5.209,2,0.7843258,384.8582,-0.2350115,0.2996351,-4.4851,-12.2935,-34.023,0.03039932,
2,5.219,2,0.783419,384.8388,-0.2366599,0.3020859,-4.4851,-12.2935,-34.023,0.03039932,
2,5.229,2,0.7840892,384.9016,-0.2365916,0.3017407,-4.4851,-12.2935,-34.023,0.03039932,
2,5.239,2,0.7809782,384.8506,-0.2357665,0.3018862,-4.4851,-12.2935,-34.023,0.03039932,
2,5.249,2,0.7822454,384.8457,-0.2352823,0.3007782,-4.4851,-12.2935,-34.023,0.03039932,
2,5.259,2,0.7843238,384.8419,-0.2367918,0.3019057,-4.4851,-12.2935,-34.023,0.03039932,
2,5.269,2,0.7907282,384.8199,-0.2357407,0.2981311,-4.4851,-12.2935,-34.023,0.03039932,
2,5.279,2,0.7968768,384.7838,-0.2386435,0.2994735,-4.4851,-12.2935,-34.023,0.03039932,
2,5.289,2,0.803785,384.7691,-0.2397933,0.2983302,-4.4851,-12.2935,-34.023,0.03039932,
2,5.299,2,0.8131612,384.7084,-0.2420656,0.2976847,-4.4851,-12.2935,-34.023,0.03039932,
2,5.309,2,0.8213761,384.7015,-0.2399348,0.2921132,-4.4851,-12.2935,-34.023,0.03039932,
2,5.319,2,0.8219067,384.6797,-0.2420897,0.2945464,-4.4851,-12.2935,-34.023,0.03039932,
2,5.329,2,0.822044,384.6834,-0.2431821,0.2958262,-4.4851,-12.2935,-34.023,0.03039932,
2,5.339,2,0.8229537,384.6738,-0.2444171,0.2969998,-4.4851,-12.2935,-34.023,0.03039932,
2,5.349,2,0.821858,384.6727,-0.2447559,0.297808,-4.4851,-12.2935,-34.023,0.03039932,
2,5.359,2,0.8209212,384.6653,-0.2458175,0.299441,-4.4851,-12.2935,-34.023,0.03039932,
2,5.369,2,0.8221717,384.6628,-0.2453674,0.2984381,-4.4851,-12.2935,-34.023,0.03039932,
2,5.379,2,0.8221503,384.6583,-0.2450269,0.2980318,-4.4851,-12.2935,-34.023,0.03039932,
2,5.389,2,0.8193271,384.6614,-0.2452972,0.2993886,-4.4851,-12.2935,-34.023,0.03039932,
2,5.399,2,0.8239225,384.6468,-0.2444818,0.2967291,-4.4851,-12.2935,-34.023,0.03039932,
2,5.409,2,0.8206424,384.6443,-0.2469274,0.3008952,-4.4851,-12.2935,-34.023,0.03039932,
2,5.419,2,0.8213652,384.647,-0.2464908,0.300099,-4.4851,-12.2935,-34.023,0.03039932,
2,5.429,2,0.8216838,384.65,-0.2472456,0.3009011,-4.48857,-12.2935,-34.0249,0.03229904,
2,5.439,2,0.8190568,384.6519,-0.2504419,0.3057687,-4.48857,-12.2935,-34.0249,0.03229904,
2,5.449,2,0.8207327,384.6509,-0.2503273,0.3050047,-4.48857,-12.2935,-34.0249,0.03229904,
2,5.459,2,0.8200846,384.6465,-0.2499362,0.3047687,-4.48857,-12.2935,-34.0249,0.03229904,
2,5.469,2,0.8199328,384.6412,-0.2506227,0.3056626,-4.48857,-12.2935,-34.0249,0.03229904,
2,5.479,2,0.8210599,384.6522,-0.2486386,0.3028264,-4.48857,-12.2935,-34.0249,0.03229904,
2,5.489,2,0.8214673,384.6512,-0.2485934,0.3026212,-4.48857,-12.2935,-34.0249,0.03229904,
2,5.499,2,0.8230408,384.632,-0.2493995,0.303022,-4.48857,-12.2935,-34.0249,0.03229904,
2,5.509,2,0.8273151,384.6221,-0.2479682,0.2997265,-4.48857,-12.2935,-34.0249,0.03229904,
2,5.519,2,0.8379036,384.5912,-0.2501166,0.2985028,-4.48857,-12.2935,-34.0249,0.03229904,
2,5.529,2,0.8441699,384.5088,-0.2517414,0.2982118,-4.48857,-12.2935,-34.0249,0.03229904,
2,5.539,2,0.8523227,384.5132,-0.2562061,0.3005975,-4.48857,-12.2935,-34.0249,0.03229904,
2,5.549,2,0.8564463,384.4879,-0.2569621,0.3000329,-4.48857,-12.2935,-34.0249,0.03229904,
2,5.559,2,0.8576527,384.4882,-0.25895,0.3019287,-4.48857,-12.2935,-34.0249,0.03229904,
2,5.569,2,0.8594182,384.4766,-0.2590367,0.3014095,-4.48857,-12.2935,-34.0249,0.03229904,
2,5.579,2,0.8591145,384.4757,-0.2573779,0.2995851,-4.48857,-12.2935,-34.0249,0.03229904,
2,5.589,2,0.8588815,384.4955,-0.2589633,0.3015123,-4.48857,-12.2935,-34.0249,0.03229904,
2,5.599,2,0.8598842,384.4724,-0.2605292,0.3029818,-4.48857,-12.2935,-34.0249,0.03229904,
2,5.609,2,0.8594074,384.4646,-0.2589503,0.3013126,-4.48857,-12.2935,-34.0249,0.03229904,
2,5.619,2,0.8593431,384.4635,-0.2604877,0.3031242,-4.48857,-12.2935,-34.0249,0.03229904,
2,5.629,2,0.8582203,384.4603,-0.2611907,0.3043399,-4.48857,-12.2935,-34.0249,0.03229904,
2,5.639,2,0.8590827,384.4472,-0.2596422,0.302232,-4.4926,-12.2935,-34.0267,0.03409958,
2,5.649,2,0.8579988,384.45,-0.2604572,0.3035636,-4.4926,-12.2935,-34.0267,0.03409958,
2,5.659,2,0.8561471,384.4636,-0.259537,0.3031453,-4.4926,-12.2935,-34.0267,0.03409958,
2,5.669,2,0.8551859,384.4418,-0.2598072,0.303802,-4.4926,-12.2935,-34.0267,0.03409958,
2,5.679,2,0.8564977,384.4439,-0.2614851,0.3052957,-4.4926,-12.2935,-34.0267,0.03409958,
2,5.689,2,0.8584111,384.4411,-0.2629855,0.3063631,-4.4926,-12.2935,-34.0267,0.03409958,
2,5.699,2,0.8567486,384.4177,-0.2623315,0.3061942,-4.4926,-12.2935,-34.0267,0.03409958,
2,5.709,2,0.8594093,384.3897,-0.2598873,0.3024022,-4.4926,-12.2935,-34.0267,0.03409958,
2,5.719,2,0.8652836,384.4076,-0.2588224,0.2991186,-4.4926,-12.2935,-34.0267,0.03409958,
2,5.729,2,0.873552,384.3712,-0.2625334,0.3005355,-4.4926,-12.2935,-34.0267,0.03409958,
2,5.739,2,0.8828763,384.3197,-0.2637135,0.2986981,-4.4926,-12.2935,-34.0267,0.03409958,
2,5.749,2,0.8894888,384.2946,-0.2692428,0.3026939,-4.4926,-12.2935,-34.0267,0.03409958,
2,5.759,2,0.8923086,384.2748,-0.2705362,0.3031868,-4.4926,-12.2935,-34.0267,0.03409958,
2,5.769,2,0.8957722,384.2648,-0.2699814,0.3013952,-4.4926,-12.2935,-34.0267,0.03409958,
2,5.779,2,0.8946812,384.2808,-0.2684546,0.3000562,-4.4926,-12.2935,-34.0267,0.03409958,
2,5.789,2,0.8978978,384.2648,-0.2684164,0.2989388,-4.4926,-12.2935,-34.0267,0.03409958,
2,5.799,2,0.8966862,384.2701,-0.2694188,0.3004605,-4.4926,-12.2935,-34.0267,0.03409958,
2,5.809,2,0.8940892,384.2689,-0.27325,0.3056183,-4.4926,-12.2935,-34.0267,0.03409958,
2,5.819,2,0.8980435,384.2372,-0.2721103,0.3030035,-4.4926,-12.2935,-34.0267,0.03409958,
2,5.829,2,0.8965379,384.2512,-0.2693503,0.3004339,-4.4926,-12.2935,-34.0267,0.03409958,
2,5.839,2,0.8950804,384.2532,-0.2685348,0.300012,-4.4926,-12.2935,-34.0267,0.03409958,
2,5.849,2,0.8953872,384.256,-0.267195,0.2984128,-4.4926,-12.2935,-34.0267,0.03409958,
2,5.859,2,0.8968319,384.2543,-0.271387,0.3026063,-4.4926,-12.2935,-34.0267,0.03409958,
2,5.869,2,0.8955492,384.2473,-0.2741825,0.3061613,-4.4926,-12.2935,-34.0267,0.03409958,
2,5.879,2,0.8969792,384.2457,-0.2742786,0.3057803,-4.49608,-12.2935,-34.0286,0.0359993,
2,5.889,2,0.8944286,384.2195,-0.2770848,0.3097897,-4.49608,-12.2935,-34.0286,0.0359993,
2,5.899,2,0.892907,384.2321,-0.2752145,0.3082231,-4.49608,-12.2935,-34.0286,0.0359993,
2,5.909,2,0.8953259,384.2287,-0.2741176,0.3061652,-4.49608,-12.2935,-34.0286,0.0359993,
2,5.919,2,0.8941175,384.2352,-0.2742774,0.3067576,-4.49608,-12.2935,-34.0286,0.0359993,
2,5.929,2,0.8918314,384.2218,-0.2797161,0.3136424,-4.49608,-12.2935,-34.0286,0.0359993,
2,5.939,2,0.8909829,384.2332,-0.2820692,0.3165821,-4.49608,-12.2935,-34.0286,0.0359993,
2,5.949,2,0.8941423,384.2287,-0.2759072,0.308572,-4.49608,-12.2935,-34.0286,0.0359993,
2,5.959,2,0.900576,384.2066,-0.2784967,0.3092429,-4.49608,-12.2935,-34.0286,0.0359993,
2,5.969,2,0.9075283,384.1655,-0.2789224,0.3073429,-4.49608,-12.2935,-34.0286,0.0359993,
2,5.979,2,0.9192525,384.1214,-0.2812597,0.3059657,-4.49608,-12.2935,-34.0286,0.0359993,
2,5.989,2,0.9284173,384.0942,-0.2836525,0.3055226,-4.49608,-12.2935,-34.0286,0.0359993,
2,5.999,2,0.9299181,384.0833,-0.2859442,0.307494,-4.49608,-12.2935,-34.0286,0.0359993,
2,6.009,2,0.9328175,384.0786,-0.286797,0.3074525,-4.49608,-12.2935,-34.0286,0.0359993,
2,6.019,2,0.9319858,384.0759,-0.2861872,0.3070725,-4.49608,-12.2935,-34.0286,0.0359993,
2,6.029,2,0.9323936,384.0555,-0.2844861,0.3051138,-4.49608,-12.2935,-34.0286,0.0359993,
2,6.039,2,0.9331974,384.0486,-0.2848168,0.3052053,-4.49608,-12.2935,-34.0286,0.0359993,
2,6.049,2,0.9305009,384.0454,-0.2864958,0.3078942,-4.49608,-12.2935,-34.0286,0.0359993,
2,6.059,2,0.9300482,384.0511,-0.2892591,0.3110152,-4.49608,-12.2935,-34.0286,0.0359993,
2,6.069,2,0.9321977,384.049,-0.2871586,0.3080448,-4.49608,-12.2935,-34.0286,0.0359993,
2,6.079,2,0.9316608,384.0309,-0.2883658,0.3095179,-4.49608,-12.2935,-34.0286,0.0359993,
2,6.089,2,0.9302105,384.0342,-0.2870067,0.3085395,-4.5001,-12.2935,-34.0304,0.03779984,
2,6.099,2,0.9311887,384.0361,-0.2894843,0.310876,-4.5001,-12.2935,-34.0304,0.03779984,
2,6.109,2,0.9314443,384.0302,-0.291086,0.3125103,-4.5001,-12.2935,-34.0304,0.03779984,
2,6.119,2,0.9324073,384.0295,-0.2927728,0.3139967,-4.5001,-12.2935,-34.0304,0.03779984,
2,6.129,2,0.9325457,384.0536,-0.2896123,0.310561,-4.5001,-12.2935,-34.0304,0.03779984,
2,6.139,2,0.9311273,384.0434,-0.2866562,0.3078593,-4.5001,-12.2935,-34.0304,0.03779984,
2,6.149,2,0.9315574,384.0465,-0.283817,0.3046694,-4.5001,-12.2935,-34.0304,0.03779984,
2,6.159,2,0.9361113,384.0254,-0.285792,0.305297,-4.5001,-12.2935,-34.0304,0.03779984,
2,6.169,2,0.937717,384.0039,-0.2924389,0.3118626,-4.5001,-12.2935,-34.0304,0.03779984,
2,6.179,2,0.9466207,383.9561,-0.293186,0.3097185,-4.5001,-12.2935,-34.0304,0.03779984,
2,6.189,2,0.955398,383.9215,-0.2951677,0.3089474,-4.5001,-12.2935,-34.0304,0.03779984,
2,6.199,2,0.9633122,383.8929,-0.298497,0.3098653,-4.5001,-12.2935,-34.0304,0.03779984,
2,6.209,2,0.9675581,383.8762,-0.2962712,0.3062051,-4.5001,-12.2935,-34.0304,0.03779984,
2,6.219,2,0.9696875,383.869,-0.3001596,0.3095426,-4.5001,-12.2935,-34.0304,0.03779984,
2,6.229,2,0.9696925,383.8668,-0.2972829,0.3065744,-4.5001,-12.2935,-34.0304,0.03779984,
2,6.239,2,0.9668558,383.8585,-0.2966297,0.3067982,-4.5001,-12.2935,-34.0304,0.03779984,
2,6.249,2,0.9703507,383.8488,-0.2981101,0.307219,-4.5001,-12.2935,-34.0304,0.03779984,
2,6.259,2,0.9669162,383.8459,-0.2981462,0.3083475,-4.5001,-12.2935,-34.0304,0.03779984,
2,6.269,2,0.9687635,383.847,-0.2989159,0.308554,-4.5001,-12.2935,-34.0304,0.03779984,
2,6.279,2,0.9699649,383.8366,-0.2985123,0.3077557,-4.5001,-12.2935,-34.0304,0.03779984,
2,6.289,2,0.969382,383.8403,-0.3000252,0.3095015,-4.5001,-12.2935,-34.0304,0.03779984,
2,6.299,2,0.9698122,383.8475,-0.3018578,0.3112539,-4.5001,-12.2935,-34.0304,0.03779984,
2,6.309,2,0.9713513,383.8831,-0.2975082,0.3062828,-4.5001,-12.2935,-34.0304,0.03779984,
2,6.319,2,0.9674847,383.8354,-0.2991993,0.3092549,-4.5036,-12.2935,-34.0322,0.03960037,
2,6.329,2,0.9715755,383.8299,-0.2985857,0.3073212,-4.5036,-12.2935,-34.0322,0.03960037,
2,6.339,2,0.9700333,383.8283,-0.299837,0.3090997,-4.5036,-12.2935,-34.0322,0.03960037,
2,6.349,2,0.9688401,383.8302,-0.297976,0.3075595,-4.5036,-12.2935,-34.0322,0.03960037,
2,6.359,2,0.9714242,383.8246,-0.3001727,0.3090027,-4.5036,-12.2935,-34.0322,0.03960037,
2,6.369,2,0.9686066,383.812,-0.2981777,0.3078419,-4.5036,-12.2935,-34.0322,0.03960037,
2,6.379,2,0.9703248,383.8181,-0.2995016,0.3086611,-4.5036,-12.2935,-34.0322,0.03960037,
2,6.389,2,0.9709285,383.8062,-0.2967933,0.3056798,-4.5036,-12.2935,-34.0322,0.03960037,
2,6.399,2,0.9763898,383.8,-0.2990227,0.3062534,-4.5036,-12.2935,-34.0322,0.03960037,
2,6.409,2,0.983219,383.7753,-0.2973464,0.3024213,-4.5036,-12.2935,-34.0322,0.03960037,
2,6.419,2,0.9898466,383.7335,-0.3018224,0.3049183,-4.5036,-12.2935,-34.0322,0.03960037,
2,6.429,2,0.9979941,383.6884,-0.3062297,0.3068452,-4.5036,-12.2935,-34.0322,0.03960037,
2,6.439,2,1.00456,383.6674,-0.3048251,0.3034414,-4.5036,-12.2935,-34.0322,0.03960037,
2,6.449,2,1.008481,383.6607,-0.3055558,0.3029861,-4.5036,-12.2935,-34.0322,0.03960037,
2,6.459,2,1.006328,383.6552,-0.3085147,0.3065746,-4.5036,-12.2935,-34.0322,0.03960037,
2,6.469,2,1.00698,383.6496,-0.3080374,0.305902,-4.5036,-12.2935,-34.0322,0.03960037,
2,6.479,2,1.006466,383.6401,-0.3087822,0.3067984,-4.5036,-12.2935,-34.0322,0.03960037,
2,6.489,2,1.008105,383.6454,-0.3097973,0.3073065,-4.5036,-12.2935,-34.0322,0.03960037,
2,6.499,2,1.007782,383.6376,-0.3081869,0.3058072,-4.5036,-12.2935,-34.0322,0.03960037,
2,6.509,2,1.007284,383.6388,-0.3084483,0.3062179,-4.5036,-12.2935,-34.0322,0.03960037,
2,6.519,2,1.007767,383.635,-0.3097402,0.3073531,-4.50707,-12.2935,-34.0341,0.04150009,
2,6.529,2,1.006678,383.6288,-0.3095845,0.3075308,-4.50707,-12.2935,-34.0341,0.04150009,
2,6.539,2,1.00966,383.615,-0.3100762,0.3071095,-4.50707,-12.2935,-34.0341,0.04150009,
2,6.549,2,1.00722,383.6342,-0.311693,0.3094587,-4.50707,-12.2935,-34.0341,0.04150009,
2,6.559,2,1.005101,383.6179,-0.3097906,0.3082184,-4.50707,-12.2935,-34.0341,0.04150009,
2,6.569,2,1.006519,383.6076,-0.3082497,0.3062533,-4.50707,-12.2935,-34.0341,0.04150009,
2,6.579,2,1.00719,383.6105,-0.3096647,0.3074542,-4.50707,-12.2935,-34.0341,0.04150009,
2,6.589,2,1.006848,383.6064,-0.3119494,0.3098277,-4.50707,-12.2935,-34.0341,0.04150009,
2,6.599,2,1.006651,383.5971,-0.3124278,0.3103637,-4.50707,-12.2935,-34.0341,0.04150009,
2,6.609,2,1.010111,383.6044,-0.3110021,0.3078889,-4.50707,-12.2935,-34.0341,0.04150009,
2,6.619,2,1.018237,383.5724,-0.3094267,0.3038847,-4.50707,-12.2935,-34.0341,0.04150009,
2,6.629,2,1.02646,383.5275,-0.3136642,0.3055785,-4.50707,-12.2935,-34.0341,0.04150009,
2,6.639,2,1.034064,383.4899,-0.3174423,0.3069853,-4.50707,-12.2935,-34.0341,0.04150009,
2,6.649,2,1.04256,383.4754,-0.3175067,0.3045453,-4.50707,-12.2935,-34.0341,0.04150009,
2,6.659,2,1.044745,383.4513,-0.3174017,0.3038077,-4.50707,-12.2935,-34.0341,0.04150009,
2,6.669,2,1.047238,383.4507,-0.3177968,0.303462,-4.50707,-12.2935,-34.0341,0.04150009,
2,6.679,2,1.046895,383.4508,-0.3171275,0.3029219,-4.50707,-12.2935,-34.0341,0.04150009,
2,6.689,2,1.046403,383.4519,-0.3171948,0.3031286,-4.50707,-12.2935,-34.0341,0.04150009,
2,6.699,2,1.046381,383.4424,-0.3184175,0.3043037,-4.50707,-12.2935,-34.0341,0.04150009,
2,6.709,2,1.046094,383.4373,-0.3190597,0.305001,-4.50707,-12.2935,-34.0341,0.04150009,
2,6.719,2,1.047644,383.4491,-0.31803,0.3035669,-4.50707,-12.2935,-34.0341,0.04150009,
2,6.729,2,1.046688,383.4313,-0.3178667,0.3036881,-4.50707,-12.2935,-34.0341,0.04150009,
2,6.739,2,1.046807,383.4159,-0.317035,0.3028592,-4.50707,-12.2935,-34.0341,0.04150009,
2,6.749,2,1.047929,383.4219,-0.3158435,0.3013977,-4.50707,-12.2935,-34.0341,0.04150009,
2,6.759,2,1.045195,383.4171,-0.3182903,0.3045273,-4.5111,-12.2935,-34.0359,0.04330063,
2,6.769,2,1.044402,383.4101,-0.3211497,0.3074964,-4.5111,-12.2935,-34.0359,0.04330063,
2,6.779,2,1.043819,383.406,-0.3220429,0.3085237,-4.5111,-12.2935,-34.0359,0.04330063,
2,6.789,2,1.043836,383.3918,-0.3199009,0.3064666,-4.5111,-12.2935,-34.0359,0.04330063,
2,6.799,2,1.043618,383.4049,-0.3184361,0.3051271,-4.5111,-12.2935,-34.0359,0.04330063,
2,6.809,2,1.042793,383.4003,-0.318906,0.3058191,-4.5111,-12.2935,-34.0359,0.04330063,
2,6.819,2,1.044163,383.4005,-0.3203907,0.3068396,-4.5111,-12.2935,-34.0359,0.04330063,
2,6.829,2,1.044587,383.3926,-0.3201747,0.3065085,-4.5111,-12.2935,-34.0359,0.04330063,
2,6.839,2,1.051387,383.3665,-0.3211736,0.3054762,-4.5111,-12.2935,-34.0359,0.04330063,
2,6.849,2,1.059819,383.3346,-0.3225345,0.3043299,-4.5111,-12.2935,-34.0359,0.04330063,
2,6.859,2,1.066513,383.2992,-0.3264495,0.3060904,-4.5111,-12.2935,-34.0359,0.04330063,
2,6.869,2,1.075369,383.2666,-0.3302833,0.3071348,-4.5111,-12.2935,-34.0359,0.04330063,
2,6.879,2,1.077085,383.2572,-0.3317861,0.3080408,-4.5111,-12.2935,-34.0359,0.04330063,
2,6.889,2,1.080865,383.2412,-0.3321276,0.3072795,-4.5111,-12.2935,-34.0359,0.04330063,
2,6.899,2,1.080576,383.2863,-0.3380708,0.3128617,-4.5111,-12.2935,-34.0359,0.04330063,
2,6.909,2,1.078062,383.2279,-0.3340882,0.3098971,-4.5111,-12.2935,-34.0359,0.04330063,
2,6.919,2,1.080951,383.2263,-0.3310887,0.306294,-4.5111,-12.2935,-34.0359,0.04330063,
2,6.929,2,1.080445,383.2207,-0.3317128,0.3070149,-4.5111,-12.2935,-34.0359,0.04330063,
2,6.939,2,1.081247,383.2144,-0.3330444,0.3080187,-4.5111,-12.2935,-34.0359,0.04330063,
2,6.949,2,1.079984,383.2114,-0.3336346,0.3089255,-4.5111,-12.2935,-34.0359,0.04330063,
2,6.959,2,1.080178,383.2274,-0.3325015,0.3078209,-4.5111,-12.2935,-34.0359,0.04330063,
2,6.969,2,1.081793,383.2142,-0.3307332,0.305727,-4.5111,-12.2935,-34.0359,0.04330063,
2,6.979,2,1.082258,383.2048,-0.3318688,0.3066447,-4.5111,-12.2935,-34.0359,0.04330063,
2,6.989,2,1.080177,383.21,-0.3322636,0.3076009,-4.5111,-12.2935,-34.0359,0.04330063,
2,6.999,2,1.08149,383.2093,-0.3332521,0.3081417,-4.5111,-12.2935,-34.0359,0.04330063,
2,7.009,2,1.078987,383.2021,-0.3345507,0.3100599,-4.51487,-12.2935,-34.0377,0.04510117,
2,7.019,2,1.082143,383.1649,-0.3324119,0.3071792,-4.51487,-12.2935,-34.0377,0.04510117,
2,7.029,2,1.081011,383.1998,-0.3337142,0.3087057,-4.51487,-12.2935,-34.0377,0.04510117,
2,7.039,2,1.080436,383.2056,-0.3332909,0.3084783,-4.51487,-12.2935,-34.0377,0.04510117,
2,7.049,2,1.082694,383.1926,-0.3324934,0.3070981,-4.51487,-12.2935,-34.0377,0.04510117,
2,7.059,2,1.085523,383.191,-0.3325297,0.3063313,-4.51487,-12.2935,-34.0377,0.04510117,
2,7.069,2,1.093844,383.1499,-0.3361725,0.3073314,-4.51487,-12.2935,-34.0377,0.04510117,
2,7.079,2,1.101102,383.1269,-0.3387801,0.3076737,-4.51487,-12.2935,-34.0377,0.04510117,
2,7.089,2,1.109995,383.0704,-0.3395846,0.3059334,-4.51487,-12.2935,-34.0377,0.04510117,
2,7.099,2,1.115971,383.0497,-0.3383199,0.3031618,-4.51487,-12.2935,-34.0377,0.04510117,
2,7.109,2,1.117528,383.0418,-0.3388126,0.3031805,-4.51487,-12.2935,-34.0377,0.04510117,
2,7.119,2,1.119286,383.037,-0.3404027,0.3041248,-4.51487,-12.2935,-34.0377,0.04510117,
2,7.129,2,1.119973,383.0218,-0.3420234,0.3053854,-4.51487,-12.2935,-34.0377,0.04510117,
2,7.139,2,1.117636,383.0263,-0.3443981,0.3081487,-4.51487,-12.2935,-34.0377,0.04510117,
2,7.149,2,1.118199,383.0138,-0.3429039,0.3066573,-4.51487,-12.2935,-34.0377,0.04510117,
2,7.159,2,1.120022,383.0225,-0.3414565,0.3048659,-4.51487,-12.2935,-34.0377,0.04510117,
2,7.169,2,1.120007,383.0184,-0.3412149,0.3046542,-4.51487,-12.2935,-34.0377,0.04510117,
2,7.179,2,1.119912,383.0168,-0.3429157,0.3061988,-4.51487,-12.2935,-34.0377,0.04510117,
2,7.189,2,1.118628,383.0096,-0.3421793,0.3058919,-4.5186,-12.2935,-34.0396,0.04700089,
2,7.199,2,1.116904,382.9979,-0.3432773,0.3073473,-4.5186,-12.2935,-34.0396,0.04700089,
2,7.209,2,1.117983,382.9993,-0.3406643,0.3047134,-4.5186,-12.2935,-34.0396,0.04700089,
2,7.219,2,1.120028,383.0007,-0.3404515,0.3039669,-4.5186,-12.2935,-34.0396,0.04700089,
2,7.229,2,1.119591,383.002,-0.3415567,0.3050727,-4.5186,-12.2935,-34.0396,0.04700089,
2,7.239,2,1.118142,382.9931,-0.3425992,0.3064004,-4.5186,-12.2935,-34.0396,0.04700089,
2,7.249,2,1.122286,382.9939,-0.3432613,0.3058589,-4.5186,-12.2935,-34.0396,0.04700089,
2,7.259,2,1.130329,382.9723,-0.3445536,0.3048258,-4.5186,-12.2935,-34.0396,0.04700089,
2,7.269,2,1.136857,382.9067,-0.3460214,0.3043666,-4.5186,-12.2935,-34.0396,0.04700089,
2,7.279,2,1.147056,382.8818,-0.3478236,0.3032315,-4.5186,-12.2935,-34.0396,0.04700089,
2,7.289,2,1.15424,382.8599,-0.3522725,0.3051986,-4.5186,-12.2935,-34.0396,0.04700089,
2,7.299,2,1.154379,382.8473,-0.3528628,0.3056733,-4.5186,-12.2935,-34.0396,0.04700089,
2,7.309,2,1.157548,382.834,-0.3535202,0.3054042,-4.5186,-12.2935,-34.0396,0.04700089,
2,7.319,2,1.156331,382.8255,-0.354642,0.3066959,-4.5186,-12.2935,-34.0396,0.04700089,
2,7.329,2,1.155014,382.8345,-0.3542113,0.3066728,-4.5186,-12.2935,-34.0396,0.04700089,
2,7.339,2,1.156848,382.8275,-0.352716,0.3048941,-4.5186,-12.2935,-34.0396,0.04700089,
2,7.349,2,1.156409,382.8309,-0.3521673,0.3045352,-4.5186,-12.2935,-34.0396,0.04700089,
2,7.359,2,1.155353,382.8204,-0.3526636,0.305243,-4.5186,-12.2935,-34.0396,0.04700089,
2,7.369,2,1.156034,382.8174,-0.3505899,0.3032696,-4.5186,-12.2935,-34.0396,0.04700089,
2,7.379,2,1.15619,382.8459,-0.3510836,0.3036557,-4.52182,-12.2935,-34.0414,0.04880142,
2,7.389,2,1.157188,382.7867,-0.3519162,0.3041131,-4.52182,-12.2935,-34.0414,0.04880142,
2,7.399,2,1.156797,382.8066,-0.3516773,0.3040095,-4.52182,-12.2935,-34.0414,0.04880142,
2,7.409,2,1.155126,382.7849,-0.3512929,0.3041165,-4.52182,-12.2935,-34.0414,0.04880142,
2,7.419,2,1.157434,382.8068,-0.3535386,0.3054504,-4.52182,-12.2935,-34.0414,0.04880142,
2,7.429,2,1.156212,382.8131,-0.3535665,0.3057974,-4.52182,-12.2935,-34.0414,0.04880142,
2,7.439,2,1.1592,382.8,-0.3541875,0.3055446,-4.52182,-12.2935,-34.0414,0.04880142,
2,7.449,2,1.163779,382.7713,-0.3539635,0.3041502,-4.52182,-12.2935,-34.0414,0.04880142,
2,7.459,2,1.172665,382.7335,-0.3545966,0.3023853,-4.52182,-12.2935,-34.0414,0.04880142,
2,7.469,2,1.180445,382.6988,-0.3590752,0.3041862,-4.52182,-12.2935,-34.0414,0.04880142,
2,7.479,2,1.187663,382.6711,-0.3613437,0.3042477,-4.52182,-12.2935,-34.0414,0.04880142,
2,7.489,2,1.19044,382.6555,-0.3603679,0.3027182,-4.52182,-12.2935,-34.0414,0.04880142,
2,7.499,2,1.194051,382.5453,-0.3613352,0.3026128,-4.52182,-12.2935,-34.0414,0.04880142,
2,7.509,2,1.195053,382.6573,-0.3611348,0.3021915,-4.52182,-12.2935,-34.0414,0.04880142,
2,7.519,2,1.190927,382.6365,-0.3625834,0.3044549,-4.52182,-12.2935,-34.0414,0.04880142,
2,7.529,2,1.193159,382.6285,-0.3628203,0.3040837,-4.52182,-12.2935,-34.0414,0.04880142,
2,7.539,2,1.192309,382.6365,-0.3680583,0.3086937,-4.52182,-12.2935,-34.0414,0.04880142,
2,7.549,2,1.190649,382.6332,-0.3737402,0.3138961,-4.52182,-12.2935,-34.0414,0.04880142,
2,7.559,2,1.190598,382.6172,-0.3723942,0.3127791,-4.52182,-12.2935,-34.0414,0.04880142,
2,7.569,2,1.191049,382.6245,-0.3710246,0.3115108,-4.52182,-12.2935,-34.0414,0.04880142,
2,7.579,2,1.192247,382.6186,-0.3716764,0.3117446,-4.52182,-12.2935,-34.0414,0.04880142,
2,7.589,2,1.191483,382.6227,-0.3661065,0.3072695,-4.52182,-12.2935,-34.0414,0.04880142,
2,7.599,2,1.190475,382.6151,-0.3672979,0.3085306,-4.52502,-12.2935,-34.0432,0.05060196,
2,7.609,2,1.192415,382.6118,-0.3668824,0.3076802,-4.52502,-12.2935,-34.0432,0.05060196,
2,7.619,2,1.191344,382.6498,-0.3661864,0.3073725,-4.52502,-12.2935,-34.0432,0.05060196,
2,7.629,2,1.191552,382.601,-0.3668013,0.3078349,-4.52502,-12.2935,-34.0432,0.05060196,
2,7.639,2,1.19083,382.6022,-0.366585,0.30784,-4.52502,-12.2935,-34.0432,0.05060196,
2,7.649,2,1.190286,382.6157,-0.3657477,0.3072771,-4.52502,-12.2935,-34.0432,0.05060196,
2,7.659,2,1.193492,382.659,-0.3650411,0.3058597,-4.52502,-12.2935,-34.0432,0.05060196,
2,7.669,2,1.19023,382.6399,-0.3660135,0.3075149,-4.52502,-12.2935,-34.0432,0.05060196,
2,7.679,2,1.193806,382.577,-0.3664569,0.3069652,-4.52502,-12.2935,-34.0432,0.05060196,
2,7.689,2,1.201247,382.5673,-0.3638955,0.3029315,-4.52502,-12.2935,-34.0432,0.05060196,
2,7.699,2,1.208576,382.5371,-0.3648455,0.3018806,-4.52502,-12.2935,-34.0432,0.05060196,
2,7.709,2,1.216165,382.4973,-0.3678469,0.3024647,-4.52502,-12.2935,-34.0432,0.05060196,
2,7.719,2,1.223895,382.4751,-0.372037,0.3039778,-4.52502,-12.2935,-34.0432,0.05060196,
2,7.729,2,1.22621,382.461,-0.3737787,0.3048243,-4.52502,-12.2935,-34.0432,0.05060196,
2,7.739,2,1.228238,382.4502,-0.3740541,0.3045454,-4.52502,-12.2935,-34.0432,0.05060196,
2,7.749,2,1.22954,382.4424,-0.3723561,0.3028418,-4.52502,-12.2935,-34.0432,0.05060196,
2,7.759,2,1.228645,382.4461,-0.3729434,0.3035404,-4.52502,-12.2935,-34.0432,0.05060196,
2,7.769,2,1.226682,382.4303,-0.3724408,0.3036165,-4.52502,-12.2935,-34.0432,0.05060196,
2,7.779,2,1.228777,382.4306,-0.3721671,0.3028761,-4.52502,-12.2935,-34.0432,0.05060196,
2,7.789,2,1.227003,382.4178,-0.3753145,0.3058789,-4.52502,-12.2935,-34.0432,0.05060196,
2,7.799,2,1.227053,382.4374,-0.3758472,0.3063007,-4.52502,-12.2935,-34.0432,0.05060196,
2,7.809,2,1.226747,382.4283,-0.3764732,0.3068874,-4.52502,-12.2935,-34.0432,0.05060196,
2,7.819,2,1.227932,382.4198,-0.3750309,0.3054166,-4.52502,-12.2935,-34.0432,0.05060196,
2,7.829,2,1.227614,382.419,-0.3746821,0.3052117,-4.52502,-12.2935,-34.0432,0.05060196,
2,7.839,2,1.22858,382.4073,-0.3768121,0.3067055,-4.52502,-12.2935,-34.0432,0.05060196,
2,7.849,2,1.227165,382.4137,-0.3772591,0.3074231,-4.52905,-12.2935,-34.0449,0.0522995,
2,7.859,2,1.22693,382.3796,-0.3759991,0.3064553,-4.52905,-12.2935,-34.0449,0.0522995,
2,7.869,2,1.227985,382.4172,-0.3750902,0.3054518,-4.52905,-12.2935,-34.0449,0.0522995,
2,7.879,2,1.228236,382.407,-0.3755354,0.3057519,-4.52905,-12.2935,-34.0449,0.0522995,
2,7.889,2,1.224816,382.4037,-0.3763716,0.3072883,-4.52905,-12.2935,-34.0449,0.0522995,
2,7.899,2,1.227416,382.4004,-0.3788777,0.308679,-4.52905,-12.2935,-34.0449,0.0522995,
2,7.909,2,1.224615,382.3997,-0.3799527,0.3102629,-4.52905,-12.2935,-34.0449,0.0522995,
2,7.919,2,1.228281,382.3858,-0.3787905,0.3083909,-4.52905,-12.2935,-34.0449,0.0522995,
2,7.929,2,1.234067,382.3717,-0.376697,0.3052485,-4.52905,-12.2935,-34.0449,0.0522995,
2,7.939,2,1.241529,382.3326,-0.3764611,0.3032239,-4.52905,-12.2935,-34.0449,0.0522995,
2,7.949,2,1.24862,382.2926,-0.3810671,0.3051905,-4.52905,-12.2935,-34.0449,0.0522995,
2,7.959,2,1.258926,382.2697,-0.3827861,0.3040576,-4.52905,-12.2935,-34.0449,0.0522995,
2,7.969,2,1.261741,382.2636,-0.3838736,0.3042412,-4.52905,-12.2935,-34.0449,0.0522995,
2,7.979,2,1.264672,382.2578,-0.3838107,0.3034864,-4.52905,-12.2935,-34.0449,0.0522995,
2,7.989,2,1.265358,382.2608,-0.3821049,0.3019738,-4.52905,-12.2935,-34.0449,0.0522995,
2,7.999,2,1.263672,382.2458,-0.382786,0.3029156,-4.52905,-12.2935,-34.0449,0.0522995,
2,8.009,2,1.265807,382.2516,-0.3840483,0.303402,-4.52905,-12.2935,-34.0449,0.0522995,
2,8.019,2,1.264426,382.2412,-0.3860742,0.3053356,-4.52905,-12.2935,-34.0449,0.0522995,
2,8.029,2,1.265009,382.2457,-0.3861979,0.3052925,-4.52905,-12.2935,-34.0449,0.0522995,
2,8.039,2,1.264253,382.2248,-0.3861282,0.30542,-4.52905,-12.2935,-34.0449,0.0522995,
2,8.049,2,1.263752,382.2296,-0.3875701,0.306682,-4.53253,-12.2935,-34.0467,0.05410004,
2,8.059,2,1.264474,382.2253,-0.3867354,0.3058468,-4.53253,-12.2935,-34.0467,0.05410004,
2,8.069,2,1.263744,382.2234,-0.3866795,0.3059793,-4.53253,-12.2935,-34.0467,0.05410004,
2,8.079,2,1.262421,382.2267,-0.3891284,0.3082397,-4.53253,-12.2935,-34.0467,0.05410004,
2,8.089,2,1.262245,382.2153,-0.3899615,0.3089427,-4.53253,-12.2935,-34.0467,0.05410004,
2,8.099,2,1.262009,382.2224,-0.3872834,0.3068785,-4.53253,-12.2935,-34.0467,0.05410004,
2,8.109,2,1.263166,382.2146,-0.3873717,0.3066671,-4.53253,-12.2935,-34.0467,0.05410004,
2,8.119,2,1.264533,382.2121,-0.3890266,0.3076445,-4.53253,-12.2935,-34.0467,0.05410004,
2,8.129,2,1.268366,382.2083,-0.3900042,0.3074854,-4.53253,-12.2935,-34.0467,0.05410004,
2,8.139,2,1.276126,382.1783,-0.3907525,0.3062021,-4.53253,-12.2935,-34.0467,0.05410004,
2,8.149,2,1.285082,382.1377,-0.394359,0.3068745,-4.53253,-12.2935,-34.0467,0.05410004,
2,8.159,2,1.291799,382.1031,-0.3943734,0.3052901,-4.53253,-12.2935,-34.0467,0.05410004,
2,8.169,2,1.298568,382.0888,-0.3940533,0.3034523,-4.53253,-12.2935,-34.0467,0.05410004,
2,8.179,2,1.302764,382.0794,-0.3950516,0.3032411,-4.53253,-12.2935,-34.0467,0.05410004,
2,8.189,2,1.305311,382.0762,-0.3961757,0.3035105,-4.53253,-12.2935,-34.0467,0.05410004,
2,8.199,2,1.300812,382.0674,-0.398324,0.3062117,-4.53253,-12.2935,-34.0467,0.05410004,
2,8.209,2,1.30178,382.0727,-0.3979951,0.3057315,-4.53253,-12.2935,-34.0467,0.05410004,
2,8.219,2,1.302231,382.0447,-0.397619,0.3053368,-4.53253,-12.2935,-34.0467,0.05410004,
2,8.229,2,1.302124,382.0613,-0.3981767,0.3057902,-4.53253,-12.2935,-34.0467,0.05410004,
2,8.239,2,1.302878,382.0525,-0.3989428,0.3062012,-4.53253,-12.2935,-34.0467,0.05410004,
2,8.249,2,1.305543,382.0449,-0.398034,0.3048801,-4.53253,-12.2935,-34.0467,0.05410004,
2,8.259,2,1.303105,382.0455,-0.3982035,0.3055805,-4.53253,-12.2935,-34.0467,0.05410004,
2,8.269,2,1.303297,382.0335,-0.3988527,0.3060336,-4.53253,-12.2935,-34.0467,0.05410004,
2,8.279,2,1.302897,382.0396,-0.3979855,0.3054619,-4.53253,-12.2935,-34.0467,0.05410004,
2,8.289,2,1.301316,382.0383,-0.3973428,0.3053393,-4.53253,-12.2935,-34.0467,0.05410004,
2,8.299,2,1.300607,382.0354,-0.3977049,0.305784,-4.53655,-12.2935,-34.0485,0.05590057,
2,8.309,2,1.302214,382.0264,-0.3976147,0.3053375,-4.53655,-12.2935,-34.0485,0.05590057,
2,8.319,2,1.303894,382.035,-0.3988152,0.3058648,-4.53655,-12.2935,-34.0485,0.05590057,
2,8.329,2,1.299856,382.0264,-0.3985788,0.3066331,-4.53655,-12.2935,-34.0485,0.05590057,
2,8.339,2,1.305512,382.0217,-0.3993501,0.3058953,-4.53655,-12.2935,-34.0485,0.05590057,
2,8.349,2,1.313648,381.989,-0.4005425,0.3049085,-4.53655,-12.2935,-34.0485,0.05590057,
2,8.359,2,1.322517,381.9386,-0.4026716,0.3044736,-4.53655,-12.2935,-34.0485,0.05590057,
2,8.369,2,1.33378,381.9178,-0.4043063,0.3031282,-4.53655,-12.2935,-34.0485,0.05590057,
2,8.379,2,1.336586,381.8996,-0.4080053,0.3052593,-4.53655,-12.2935,-34.0485,0.05590057,
2,8.389,2,1.339129,381.899,-0.4095771,0.3058534,-4.53655,-12.2935,-34.0485,0.05590057,
2,8.399,2,1.341578,381.8864,-0.4085869,0.304557,-4.53655,-12.2935,-34.0485,0.05590057,
2,8.409,2,1.33864,381.885,-0.4083945,0.3050816,-4.53655,-12.2935,-34.0485,0.05590057,
2,8.419,2,1.339478,381.8753,-0.4095737,0.3057711,-4.53655,-12.2935,-34.0485,0.05590057,
2,8.429,2,1.339812,381.8744,-0.4102871,0.3062273,-4.53655,-12.2935,-34.0485,0.05590057,
2,8.439,2,1.3396,381.882,-0.4127314,0.3081005,-4.53655,-12.2935,-34.0485,0.05590057,
2,8.449,2,1.339053,381.8565,-0.4104055,0.3064895,-4.53655,-12.2935,-34.0485,0.05590057,
2,8.459,2,1.339994,381.8689,-0.4097891,0.3058141,-4.53655,-12.2935,-34.0485,0.05590057,
2,8.469,2,1.3403,381.8652,-0.4095486,0.3055648,-4.53655,-12.2935,-34.0485,0.05590057,
2,8.479,2,1.340746,381.8594,-0.4093969,0.3053501,-4.53655,-12.2935,-34.0485,0.05590057,
2,8.489,2,1.338778,381.8563,-0.411563,0.3074169,-4.53655,-12.2935,-34.0485,0.05590057,
2,8.499,2,1.338514,381.8593,-0.4101438,0.3064172,-4.54003,-12.2935,-34.0503,0.05770111,
2,8.509,2,1.338103,381.8541,-0.410978,0.3071348,-4.54003,-12.2935,-34.0503,0.05770111,
2,8.519,2,1.339492,381.8564,-0.4094172,0.3056511,-4.54003,-12.2935,-34.0503,0.05770111,
2,8.529,2,1.338864,381.8528,-0.4110225,0.3069934,-4.54003,-12.2935,-34.0503,0.05770111,
2,8.539,2,1.338417,381.8477,-0.4130007,0.308574,-4.54003,-12.2935,-34.0503,0.05770111,
2,8.549,2,1.340661,381.8416,-0.4112149,0.3067256,-4.54003,-12.2935,-34.0503,0.05770111,
2,8.559,2,1.340915,381.8337,-0.4111407,0.3066121,-4.54003,-12.2935,-34.0503,0.05770111,
2,8.569,2,1.339286,381.8451,-0.4103562,0.3063993,-4.54003,-12.2935,-34.0503,0.05770111,
2,8.579,2,1.344713,381.8232,-0.4115937,0.3060829,-4.54003,-12.2935,-34.0503,0.05770111,
2,8.589,2,1.350279,381.7836,-0.4135491,0.3062694,-4.54003,-12.2935,-34.0503,0.05770111,
2,8.599,2,1.355993,381.751,-0.415177,0.3061792,-4.54003,-12.2935,-34.0503,0.05770111,
2,8.609,2,1.368139,381.7226,-0.4155472,0.3037318,-4.54003,-12.2935,-34.0503,0.05770111,
2,8.619,2,1.373959,381.7054,-0.4194791,0.3053069,-4.54003,-12.2935,-34.0503,0.05770111,
2,8.629,2,1.374155,381.6957,-0.4218305,0.3069745,-4.54003,-12.2935,-34.0503,0.05770111,
2,8.639,2,1.373338,381.7016,-0.4212662,0.3067463,-4.54003,-12.2935,-34.0503,0.05770111,
2,8.649,2,1.375077,381.692,-0.4214853,0.3065176,-4.54003,-12.2935,-34.0503,0.05770111,
2,8.659,2,1.37328,381.6807,-0.4213231,0.3068006,-4.54003,-12.2935,-34.0503,0.05770111,
2,8.669,2,1.37418,381.6922,-0.4208819,0.3062785,-4.54003,-12.2935,-34.0503,0.05770111,
2,8.679,2,1.374999,381.6734,-0.4213255,0.3064188,-4.54003,-12.2935,-34.0503,0.05770111,
2,8.689,2,1.374701,381.7317,-0.4220915,0.3070424,-4.54003,-12.2935,-34.0503,0.05770111,
2,8.699,2,1.371724,381.7024,-0.4224306,0.307956,-4.54003,-12.2935,-34.0503,0.05770111,
2,8.709,2,1.371891,381.6747,-0.4230303,0.3083557,-4.54003,-12.2935,-34.0503,0.05770111,
2,8.719,2,1.372915,381.6683,-0.4229294,0.3080521,-4.54405,-12.2935,-34.0521,0.05950165,
2,8.729,2,1.373612,381.6622,-0.4243846,0.3089551,-4.54405,-12.2935,-34.0521,0.05950165,
2,8.739,2,1.374546,381.6494,-0.4266031,0.3103594,-4.54405,-12.2935,-34.0521,0.05950165,
2,8.749,2,1.374273,381.6601,-0.4241668,0.3086481,-4.54405,-12.2935,-34.0521,0.05950165,
2,8.759,2,1.374029,381.6636,-0.4219791,0.3071107,-4.54405,-12.2935,-34.0521,0.05950165,
2,8.769,2,1.374962,381.6537,-0.4215012,0.3065548,-4.54405,-12.2935,-34.0521,0.05950165,
2,8.779,2,1.375647,381.6465,-0.4211092,0.3061171,-4.54405,-12.2935,-34.0521,0.05950165,
2,8.789,2,1.380797,381.6398,-0.4249057,0.307725,-4.54405,-12.2935,-34.0521,0.05950165,
2,8.799,2,1.391981,381.6121,-0.4258286,0.3059156,-4.54405,-12.2935,-34.0521,0.05950165,
2,8.809,2,1.399268,381.5371,-0.4265619,0.3048465,-4.54405,-12.2935,-34.0521,0.05950165,
2,8.819,2,1.405108,381.5301,-0.429249,0.3054917,-4.54405,-12.2935,-34.0521,0.05950165,
2,8.829,2,1.410845,381.5269,-0.427524,0.3030269,-4.54405,-12.2935,-34.0521,0.05950165,
2,8.839,2,1.412109,381.5131,-0.4310733,0.3052692,-4.54405,-12.2935,-34.0521,0.05950165,
2,8.849,2,1.413885,381.5146,-0.4304373,0.3044358,-4.54405,-12.2935,-34.0521,0.05950165,
2,8.859,2,1.413373,381.5162,-0.4317671,0.3054871,-4.54405,-12.2935,-34.0521,0.05950165,
2,8.869,2,1.414636,381.5143,-0.4309374,0.3046278,-4.54405,-12.2935,-34.0521,0.05950165,
2,8.879,2,1.413428,381.5074,-0.4303623,0.3044811,-4.54405,-12.2935,-34.0521,0.05950165,
2,8.889,2,1.410936,381.4955,-0.4291844,0.3041842,-4.54405,-12.2935,-34.0521,0.05950165,
2,8.899,2,1.412758,381.4951,-0.4255669,0.3012312,-4.54405,-12.2935,-34.0521,0.05950165,
2,8.909,2,1.413142,381.5001,-0.4287077,0.303372,-4.54405,-12.2935,-34.0521,0.05950165,
2,8.919,2,1.412129,381.4727,-0.4306213,0.3049447,-4.54405,-12.2935,-34.0521,0.05950165,
2,8.929,2,1.413447,381.489,-0.4290875,0.3035754,-4.54405,-12.2935,-34.0521,0.05950165,
2,8.939,2,1.411427,381.4828,-0.429069,0.3039967,-4.54405,-12.2935,-34.0521,0.05950165,
2,8.949,2,1.411106,381.468,-0.4297213,0.3045281,-4.54755,-12.2935,-34.0539,0.06130219,
2,8.959,2,1.41073,381.4668,-0.4297203,0.3046083,-4.54755,-12.2935,-34.0539,0.06130219,
