Repository: jacquesNIT/Polymer-Scratching

Files Structure:

<material>_<maximum_load>_<load_rate>_<sample_number>_<try_number>

- sample_number (s1, s2, ...) is used to indicate another iteration of the same test.
- try_number (1, 2, ...) simply indicates that precedent tests failed, it does not matter.

Scratch Process:

All scratchs were performed using the Rockwell indenter with the "Scratch.Rx" model in MFT. 
All tests have at a length of 2mm and a progressive load.

The same results are also accessible on the scratch pc of the lab, in the "jacques/second_batch" folder.
The "Additionnal_Batch" folder contains unverified results that were used to test the machine, it is advised not to use those.

General Notes:

File: Lab results/Main_Batch/PMMAXT/20N/PMMAXT_20N_10Nm.csv (part 3 of 26)
Recipe, UpperSample, LowerSample, OtherInfo, Averaging, LogFrequency, Type, Radius,TestDate, Operator, Customer, RefStd, Temperature, RH, Liquid, LastCalibDate, LCFz, LCFx, Tip, OtherData, samplevs
scratch only.Rx,,,,10,1000,Scratch,1,9/4/2026 1:01:47 PM,,,ASTM/ISO,,,N/A,N/A,,,,Linear: 0.1 to 20;10;2;1.005025,0.3,
Step, Timestamp, RecipeStep, DAQ.Fz (N),DAQ.CAP (um),DAQ.Fx (N),DAQ.COF (),XYZ.X Position (mm),XYZ.Y Position (mm),XYZ.Z Position (mm),XYZ.Z Depth (mm),
2,8.969,2,1.410342,381.4696,-0.4309626,0.305573,-4.54755,-12.2935,-34.0539,0.06130219,
2,8.979,2,1.413124,381.4678,-0.4313145,0.3052207,-4.54755,-12.2935,-34.0539,0.06130219,
2,8.989,2,1.414065,381.4829,-0.4323096,0.305721,-4.54755,-12.2935,-34.0539,0.06130219,
2,8.999,2,1.411538,381.4537,-0.4331285,0.3068486,-4.54755,-12.2935,-34.0539,0.06130219,
2,9.009,2,1.411443,381.4689,-0.4315407,0.3057443,-4.54755,-12.2935,-34.0539,0.06130219,
2,9.019,2,1.416696,381.4843,-0.4294632,0.3031442,-4.54755,-12.2935,-34.0539,0.06130219,
2,9.029,2,1.418085,381.4306,-0.4326277,0.3050788,-4.54755,-12.2935,-34.0539,0.06130219,
2,9.039,2,1.426384,381.4116,-0.4354664,0.3052939,-4.54755,-12.2935,-34.0539,0.06130219,
2,9.049,2,1.434563,381.4141,-0.4378828,0.3052378,-4.54755,-12.2935,-34.0539,0.06130219,
2,9.059,2,1.441633,381.3411,-0.4375807,0.3035312,-4.54755,-12.2935,-34.0539,0.06130219,
2,9.069,2,1.449894,381.3309,-0.4398297,0.3033531,-4.54755,-12.2935,-34.0539,0.06130219,
2,9.079,2,1.449584,381.328,-0.4406788,0.3040037,-4.54755,-12.2935,-34.0539,0.06130219,
2,9.089,2,1.450866,381.3257,-0.4431328,0.3054265,-4.54755,-12.2935,-34.0539,0.06130219,
2,9.099,2,1.449399,381.3163,-0.4430974,0.3057112,-4.54755,-12.2935,-34.0539,0.06130219,
2,9.109,2,1.451101,381.3463,-0.4435454,0.3056612,-4.54755,-12.2935,-34.0539,0.06130219,
2,9.119,2,1.450926,381.3321,-0.4440228,0.3060273,-4.54755,-12.2935,-34.0539,0.06130219,
2,9.129,2,1.449854,381.3516,-0.4418727,0.3047705,-4.54755,-12.2935,-34.0539,0.06130219,
2,9.139,2,1.449145,381.3083,-0.441282,0.3045119,-4.54755,-12.2935,-34.0539,0.06130219,
2,9.149,2,1.45214,381.3007,-0.4422688,0.3045636,-4.54755,-12.2935,-34.0539,0.06130219,
2,9.159,2,1.451541,381.3012,-0.4492618,0.3095067,-4.54755,-12.2935,-34.0539,0.06130219,
2,9.169,2,1.448934,381.2966,-0.4453388,0.3073561,-4.55155,-12.2935,-34.0557,0.06309891,
2,9.179,2,1.448956,381.299,-0.4439368,0.3063839,-4.55155,-12.2935,-34.0557,0.06309891,
2,9.189,2,1.450009,381.2971,-0.4445414,0.3065783,-4.55155,-12.2935,-34.0557,0.06309891,
2,9.199,2,1.448509,381.2874,-0.443668,0.306293,-4.55155,-12.2935,-34.0557,0.06309891,
2,9.209,2,1.447095,381.2844,-0.4476771,0.3093627,-4.55155,-12.2935,-34.0557,0.06309891,
2,9.219,2,1.447756,381.2788,-0.4464539,0.3083765,-4.55155,-12.2935,-34.0557,0.06309891,
2,9.229,2,1.45314,381.283,-0.4474808,0.3079405,-4.55155,-12.2935,-34.0557,0.06309891,
2,9.239,2,1.455086,381.2572,-0.4487134,0.3083759,-4.55155,-12.2935,-34.0557,0.06309891,
2,9.249,2,1.464338,381.2323,-0.4485161,0.3062927,-4.55155,-12.2935,-34.0557,0.06309891,
2,9.259,2,1.472339,381.1832,-0.4542474,0.3085209,-4.55155,-12.2935,-34.0557,0.06309891,
2,9.269,2,1.477844,381.1607,-0.4567086,0.3090371,-4.55155,-12.2935,-34.0557,0.06309891,
2,9.279,2,1.482031,381.1674,-0.4579784,0.3090208,-4.55155,-12.2935,-34.0557,0.06309891,
2,9.289,2,1.487346,381.1415,-0.4541535,0.305345,-4.55155,-12.2935,-34.0557,0.06309891,
2,9.299,2,1.487842,381.139,-0.4544204,0.3054225,-4.55155,-12.2935,-34.0557,0.06309891,
2,9.309,2,1.486238,381.1378,-0.4582675,0.3083406,-4.55155,-12.2935,-34.0557,0.06309891,
2,9.319,2,1.487421,381.1404,-0.4594463,0.3088879,-4.55155,-12.2935,-34.0557,0.06309891,
2,9.329,2,1.486981,381.1355,-0.4576487,0.3077703,-4.55155,-12.2935,-34.0557,0.06309891,
2,9.339,2,1.486872,381.136,-0.4562891,0.3068785,-4.55155,-12.2935,-34.0557,0.06309891,
2,9.349,2,1.48672,381.1411,-0.4555249,0.3063958,-4.55155,-12.2935,-34.0557,0.06309891,
2,9.359,2,1.485136,381.1272,-0.4566336,0.3074693,-4.55155,-12.2935,-34.0557,0.06309891,
2,9.369,2,1.487364,381.1277,-0.454974,0.3058929,-4.55155,-12.2935,-34.0557,0.06309891,
2,9.379,2,1.487631,381.1209,-0.4581599,0.3079796,-4.55155,-12.2935,-34.0557,0.06309891,
2,9.389,2,1.484538,381.1082,-0.4597854,0.3097161,-4.55155,-12.2935,-34.0557,0.06309891,
2,9.399,2,1.484021,381.1074,-0.462518,0.3116654,-4.55505,-12.2935,-34.0575,0.06489944,
2,9.409,2,1.486944,381.1473,-0.4600945,0.3094229,-4.55505,-12.2935,-34.0575,0.06489944,
2,9.419,2,1.486807,381.0992,-0.4602688,0.3095686,-4.55505,-12.2935,-34.0575,0.06489944,
2,9.429,2,1.485491,381.0936,-0.4578994,0.3082479,-4.55505,-12.2935,-34.0575,0.06489944,
2,9.439,2,1.488528,381.0925,-0.4567243,0.3068296,-4.55505,-12.2935,-34.0575,0.06489944,
2,9.449,2,1.489386,381.0931,-0.4569306,0.3067913,-4.55505,-12.2935,-34.0575,0.06489944,
2,9.459,2,1.485957,381.0922,-0.4565015,0.3072104,-4.55505,-12.2935,-34.0575,0.06489944,
2,9.469,2,1.487606,381.1103,-0.4583791,0.308132,-4.55505,-12.2935,-34.0575,0.06489944,
2,9.479,2,1.48875,381.0669,-0.4748591,0.3189651,-4.55505,-12.2935,-34.0575,0.06489944,
2,9.489,2,1.501334,381.0504,-0.4590256,0.3057452,-4.55505,-12.2935,-34.0575,0.06489944,
2,9.499,2,1.510938,380.9974,-0.4617333,0.3055938,-4.55505,-12.2935,-34.0575,0.06489944,
2,9.509,2,1.517731,380.9785,-0.4649505,0.3063459,-4.55505,-12.2935,-34.0575,0.06489944,
2,9.519,2,1.522459,380.9573,-0.4666914,0.3065379,-4.55505,-12.2935,-34.0575,0.06489944,
2,9.529,2,1.522626,380.9435,-0.4657994,0.3059185,-4.55505,-12.2935,-34.0575,0.06489944,
2,9.539,2,1.523936,380.9466,-0.4649999,0.3051309,-4.55505,-12.2935,-34.0575,0.06489944,
2,9.549,2,1.526787,380.9483,-0.4643537,0.3041379,-4.55505,-12.2935,-34.0575,0.06489944,
2,9.559,2,1.52493,380.9451,-0.4668559,0.3061491,-4.55505,-12.2935,-34.0575,0.06489944,
2,9.569,2,1.52551,380.9359,-0.465579,0.3051957,-4.55505,-12.2935,-34.0575,0.06489944,
2,9.579,2,1.525705,380.9279,-0.4688462,0.307298,-4.55505,-12.2935,-34.0575,0.06489944,
2,9.589,2,1.52529,380.9265,-0.4697057,0.3079451,-4.55505,-12.2935,-34.0575,0.06489944,
2,9.599,2,1.525832,380.9188,-0.4678003,0.306587,-4.55505,-12.2935,-34.0575,0.06489944,
2,9.609,2,1.523997,380.9225,-0.4724788,0.310026,-4.55907,-12.2935,-34.0593,0.06669998,
2,9.619,2,1.524006,380.9247,-0.4680432,0.3071138,-4.55907,-12.2935,-34.0593,0.06669998,
2,9.629,2,1.525763,380.9255,-0.4695161,0.3077254,-4.55907,-12.2935,-34.0593,0.06669998,
2,9.639,2,1.523768,380.9222,-0.4723836,0.3100102,-4.55907,-12.2935,-34.0593,0.06669998,
2,9.649,2,1.52273,380.8904,-0.4771509,0.3133522,-4.55907,-12.2935,-34.0593,0.06669998,
2,9.659,2,1.523401,380.9175,-0.4691367,0.3079534,-4.55907,-12.2935,-34.0593,0.06669998,
2,9.669,2,1.525025,380.9072,-0.47122,0.3089917,-4.55907,-12.2935,-34.0593,0.06669998,
2,9.679,2,1.527885,380.9003,-0.4719576,0.3088961,-4.55907,-12.2935,-34.0593,0.06669998,
2,9.689,2,1.533545,380.8879,-0.4710141,0.3071408,-4.55907,-12.2935,-34.0593,0.06669998,
2,9.699,2,1.54029,380.8549,-0.47439,0.3079875,-4.55907,-12.2935,-34.0593,0.06669998,
2,9.709,2,1.549812,380.7911,-0.4768637,0.3076914,-4.55907,-12.2935,-34.0593,0.06669998,
2,9.719,2,1.554905,380.7977,-0.4762112,0.3062638,-4.55907,-12.2935,-34.0593,0.06669998,
2,9.729,2,1.559878,380.7793,-0.4759731,0.3051349,-4.55907,-12.2935,-34.0593,0.06669998,
2,9.739,2,1.559056,380.7707,-0.4798438,0.3077784,-4.55907,-12.2935,-34.0593,0.06669998,
2,9.749,2,1.559557,380.7709,-0.4792693,0.3073112,-4.55907,-12.2935,-34.0593,0.06669998,
2,9.759,2,1.560213,380.7713,-0.477041,0.3057538,-4.55907,-12.2935,-34.0593,0.06669998,
2,9.769,2,1.556792,380.7686,-0.4780281,0.3070597,-4.55907,-12.2935,-34.0593,0.06669998,
2,9.779,2,1.560017,380.7562,-0.4761996,0.3052529,-4.55907,-12.2935,-34.0593,0.06669998,
2,9.789,2,1.558926,380.761,-0.4772476,0.3061387,-4.55907,-12.2935,-34.0593,0.06669998,
2,9.799,2,1.559903,380.7585,-0.4777901,0.3062948,-4.55907,-12.2935,-34.0593,0.06669998,
2,9.809,2,1.559079,380.7486,-0.480724,0.3083384,-4.55907,-12.2935,-34.0593,0.06669998,
2,9.819,2,1.557853,380.7513,-0.4812778,0.3089365,-4.55907,-12.2935,-34.0593,0.06669998,
2,9.829,2,1.557081,380.7476,-0.4825892,0.3099321,-4.55907,-12.2935,-34.0593,0.06669998,
2,9.839,2,1.560935,380.7424,-0.4783411,0.3064454,-4.55907,-12.2935,-34.0593,0.06669998,
2,9.849,2,1.560673,380.75,-0.4789645,0.3068962,-4.56255,-12.2935,-34.0611,0.06850052,
2,9.859,2,1.556859,380.7416,-0.4792836,0.307853,-4.56255,-12.2935,-34.0611,0.06850052,
2,9.869,2,1.560439,380.7361,-0.4801621,0.3077096,-4.56255,-12.2935,-34.0611,0.06850052,
2,9.879,2,1.561327,380.7169,-0.4824064,0.308972,-4.56255,-12.2935,-34.0611,0.06850052,
2,9.889,2,1.558056,380.6681,-0.4808746,0.3086375,-4.56255,-12.2935,-34.0611,0.06850052,
2,9.899,2,1.557674,380.7289,-0.4832959,0.3102678,-4.56255,-12.2935,-34.0611,0.06850052,
2,9.909,2,1.557193,380.7207,-0.4808532,0.3087949,-4.56255,-12.2935,-34.0611,0.06850052,
2,9.919,2,1.563171,380.7152,-0.4802993,0.3072595,-4.56255,-12.2935,-34.0611,0.06850052,
2,9.929,2,1.567567,380.6915,-0.4831532,0.3082185,-4.56255,-12.2935,-34.0611,0.06850052,
2,9.939,2,1.575314,380.6553,-0.4896653,0.3108366,-4.56255,-12.2935,-34.0611,0.06850052,
2,9.949,2,1.585766,380.6153,-0.4880138,0.3077464,-4.56255,-12.2935,-34.0611,0.06850052,
2,9.959,2,1.590635,380.6076,-0.4898388,0.3079517,-4.56255,-12.2935,-34.0611,0.06850052,
2,9.969,2,1.595189,380.5981,-0.4883304,0.3061269,-4.56255,-12.2935,-34.0611,0.06850052,
2,9.979,2,1.595649,380.5944,-0.4896812,0.3068853,-4.56255,-12.2935,-34.0611,0.06850052,
2,9.989,2,1.597966,380.5795,-0.4913306,0.3074725,-4.56255,-12.2935,-34.0611,0.06850052,
2,9.999,2,1.595583,380.5923,-0.4911734,0.3078332,-4.56255,-12.2935,-34.0611,0.06850052,
2,10.009,2,1.597253,380.5688,-0.4903642,0.3070047,-4.56255,-12.2935,-34.0611,0.06850052,
2,10.019,2,1.595818,380.5696,-0.489111,0.3064954,-4.56255,-12.2935,-34.0611,0.06850052,
2,10.029,2,1.594997,380.5801,-0.4912504,0.3079945,-4.56255,-12.2935,-34.0611,0.06850052,
2,10.039,2,1.595959,380.5683,-0.48925,0.3065556,-4.56255,-12.2935,-34.0611,0.06850052,
2,10.049,2,1.598167,380.568,-0.4888708,0.3058946,-4.56602,-12.2935,-34.0629,0.07030106,
2,10.059,2,1.596691,380.5738,-0.4968012,0.3111443,-4.56602,-12.2935,-34.0629,0.07030106,
2,10.069,2,1.595863,380.5433,-0.4928929,0.3088566,-4.56602,-12.2935,-34.0629,0.07030106,
2,10.079,2,1.59817,380.5549,-0.4929191,0.3084272,-4.56602,-12.2935,-34.0629,0.07030106,
2,10.089,2,1.594954,380.5489,-0.4890845,0.3066448,-4.56602,-12.2935,-34.0629,0.07030106,
2,10.099,2,1.594873,380.5376,-0.4922753,0.3086611,-4.56602,-12.2935,-34.0629,0.07030106,
2,10.109,2,1.596094,380.5439,-0.4964501,0.3110407,-4.56602,-12.2935,-34.0629,0.07030106,
2,10.119,2,1.59533,380.5486,-0.4922704,0.3085697,-4.56602,-12.2935,-34.0629,0.07030106,
2,10.129,2,1.601681,380.5255,-0.4923516,0.3073968,-4.56602,-12.2935,-34.0629,0.07030106,
2,10.139,2,1.60739,380.5058,-0.4920536,0.3061196,-4.56602,-12.2935,-34.0629,0.07030106,
2,10.149,2,1.61407,380.4857,-0.4974517,0.308197,-4.56602,-12.2935,-34.0629,0.07030106,
2,10.159,2,1.623112,380.4324,-0.4986234,0.3072022,-4.56602,-12.2935,-34.0629,0.07030106,
2,10.169,2,1.630492,380.4209,-0.5002016,0.3067795,-4.56602,-12.2935,-34.0629,0.07030106,
2,10.179,2,1.633657,380.42,-0.5028829,0.3078265,-4.56602,-12.2935,-34.0629,0.07030106,
2,10.189,2,1.633717,380.4144,-0.5019758,0.30726,-4.56602,-12.2935,-34.0629,0.07030106,
2,10.199,2,1.632133,380.4049,-0.5023074,0.3077614,-4.56602,-12.2935,-34.0629,0.07030106,
2,10.209,2,1.632469,380.3964,-0.502329,0.3077112,-4.56602,-12.2935,-34.0629,0.07030106,
2,10.219,2,1.636159,380.3961,-0.5032933,0.3076066,-4.56602,-12.2935,-34.0629,0.07030106,
2,10.229,2,1.632278,380.3926,-0.5055048,0.3096928,-4.56602,-12.2935,-34.0629,0.07030106,
2,10.239,2,1.634961,380.3881,-0.5036069,0.3080238,-4.56602,-12.2935,-34.0629,0.07030106,
2,10.249,2,1.63201,380.3683,-0.5015585,0.3073257,-4.56602,-12.2935,-34.0629,0.07030106,
2,10.259,2,1.632717,380.3761,-0.502845,0.3079805,-4.56602,-12.2935,-34.0629,0.07030106,
2,10.269,2,1.634948,380.3831,-0.5043499,0.3084808,-4.56602,-12.2935,-34.0629,0.07030106,
2,10.279,2,1.631731,380.3799,-0.5053701,0.309714,-4.56602,-12.2935,-34.0629,0.07030106,
2,10.289,2,1.631758,380.3752,-0.5058841,0.3100239,-4.56602,-12.2935,-34.0629,0.07030106,
2,10.299,2,1.632377,380.3717,-0.5063328,0.3101812,-4.57005,-12.2935,-34.0647,0.07210159,
2,10.309,2,1.631052,380.382,-0.5052191,0.3097505,-4.57005,-12.2935,-34.0647,0.07210159,
2,10.319,2,1.631287,380.376,-0.5036585,0.3087492,-4.57005,-12.2935,-34.0647,0.07210159,
2,10.329,2,1.631539,380.3681,-0.5032752,0.3084666,-4.57005,-12.2935,-34.0647,0.07210159,
2,10.339,2,1.639337,380.3532,-0.5026039,0.3065897,-4.57005,-12.2935,-34.0647,0.07210159,
2,10.349,2,1.645954,380.3269,-0.50504,0.3068372,-4.57005,-12.2935,-34.0647,0.07210159,
2,10.359,2,1.652213,380.2777,-0.5080463,0.3074945,-4.57005,-12.2935,-34.0647,0.07210159,
2,10.369,2,1.663263,380.2452,-0.510104,0.3066887,-4.57005,-12.2935,-34.0647,0.07210159,
2,10.379,2,1.670264,380.2449,-0.5094187,0.3049928,-4.57005,-12.2935,-34.0647,0.07210159,
2,10.389,2,1.671621,380.2284,-0.5100768,0.305139,-4.57005,-12.2935,-34.0647,0.07210159,
2,10.399,2,1.671952,380.215,-0.5113718,0.3058532,-4.57005,-12.2935,-34.0647,0.07210159,
2,10.409,2,1.670272,380.2215,-0.5129403,0.3070999,-4.57005,-12.2935,-34.0647,0.07210159,
2,10.419,2,1.671278,380.2203,-0.5136478,0.3073384,-4.57005,-12.2935,-34.0647,0.07210159,
2,10.429,2,1.670862,380.217,-0.5137491,0.3074755,-4.57005,-12.2935,-34.0647,0.07210159,
2,10.439,2,1.670095,380.2032,-0.5128596,0.3070841,-4.57005,-12.2935,-34.0647,0.07210159,
2,10.449,2,1.670912,380.1938,-0.5125389,0.306742,-4.57005,-12.2935,-34.0647,0.07210159,
2,10.459,2,1.669826,380.1992,-0.5139669,0.3077966,-4.57005,-12.2935,-34.0647,0.07210159,
2,10.469,2,1.6712,380.1988,-0.5156684,0.3085618,-4.57005,-12.2935,-34.0647,0.07210159,
2,10.479,2,1.672758,380.2032,-0.5153902,0.308108,-4.57005,-12.2935,-34.0647,0.07210159,
2,10.489,2,1.668942,380.1956,-0.5177676,0.310237,-4.57005,-12.2935,-34.0647,0.07210159,
2,10.499,2,1.669848,380.1835,-0.5153695,0.3086326,-4.57005,-12.2935,-34.0647,0.07210159,
2,10.509,2,1.674789,380.1616,-0.513725,0.3067402,-4.57352,-12.2935,-34.0666,0.07400131,
2,10.519,2,1.668845,380.1813,-0.5173455,0.3100022,-4.57352,-12.2935,-34.0666,0.07400131,
2,10.529,2,1.669582,380.1832,-0.5179514,0.3102281,-4.57352,-12.2935,-34.0666,0.07400131,
2,10.539,2,1.670116,380.1855,-0.5181892,0.3102714,-4.57352,-12.2935,-34.0666,0.07400131,
2,10.549,2,1.669882,380.1726,-0.5184321,0.3104603,-4.57352,-12.2935,-34.0666,0.07400131,
2,10.559,2,1.669493,380.1721,-0.5156048,0.3088391,-4.57352,-12.2935,-34.0666,0.07400131,
2,10.569,2,1.672067,380.1713,-0.5165629,0.3089368,-4.57352,-12.2935,-34.0666,0.07400131,
2,10.579,2,1.674719,380.1573,-0.518751,0.3097541,-4.57352,-12.2935,-34.0666,0.07400131,
2,10.589,2,1.682998,380.1277,-0.5214147,0.309813,-4.57352,-12.2935,-34.0666,0.07400131,
2,10.599,2,1.692214,380.0691,-0.5218437,0.3083792,-4.57352,-12.2935,-34.0666,0.07400131,
2,10.609,2,1.698786,380.0191,-0.5233626,0.3080804,-4.57352,-12.2935,-34.0666,0.07400131,
2,10.619,2,1.705328,380.0404,-0.5230311,0.3067041,-4.57352,-12.2935,-34.0666,0.07400131,
2,10.629,2,1.710853,380.0323,-0.5238352,0.3061838,-4.57352,-12.2935,-34.0666,0.07400131,
2,10.639,2,1.709036,380.0343,-0.5258808,0.3077061,-4.57352,-12.2935,-34.0666,0.07400131,
2,10.649,2,1.706321,380.0276,-0.5266559,0.30865,-4.57352,-12.2935,-34.0666,0.07400131,
2,10.659,2,1.706491,380.0215,-0.5267687,0.3086854,-4.57352,-12.2935,-34.0666,0.07400131,
2,10.669,2,1.708193,380.025,-0.5249447,0.3073099,-4.57352,-12.2935,-34.0666,0.07400131,
2,10.679,2,1.708606,380.0255,-0.5237114,0.3065139,-4.57352,-12.2935,-34.0666,0.07400131,
2,10.689,2,1.711002,380.0226,-0.5237961,0.3061342,-4.57352,-12.2935,-34.0666,0.07400131,
2,10.699,2,1.707518,380.02,-0.5251313,0.3075408,-4.57352,-12.2935,-34.0666,0.07400131,
2,10.709,2,1.707961,380.0096,-0.5277963,0.3090213,-4.57755,-12.2935,-34.0684,0.07580185,
2,10.719,2,1.708603,379.9993,-0.5295292,0.3099194,-4.57755,-12.2935,-34.0684,0.07580185,
2,10.729,2,1.708988,380.0179,-0.5256521,0.3075809,-4.57755,-12.2935,-34.0684,0.07580185,
2,10.739,2,1.707396,380.0045,-0.5256182,0.3078479,-4.57755,-12.2935,-34.0684,0.07580185,
2,10.749,2,1.709566,379.9964,-0.5258132,0.3075711,-4.57755,-12.2935,-34.0684,0.07580185,
2,10.759,2,1.708636,380.0087,-0.527245,0.3085765,-4.57755,-12.2935,-34.0684,0.07580185,
2,10.769,2,1.707974,379.967,-0.5272962,0.308726,-4.57755,-12.2935,-34.0684,0.07580185,
2,10.779,2,1.71009,379.9751,-0.5296165,0.309701,-4.57755,-12.2935,-34.0684,0.07580185,
2,10.789,2,1.713191,379.9732,-0.5303003,0.3095395,-4.57755,-12.2935,-34.0684,0.07580185,
2,10.799,2,1.722869,379.9528,-0.5304319,0.3078771,-4.57755,-12.2935,-34.0684,0.07580185,
2,10.809,2,1.730301,379.8988,-0.5302766,0.3064649,-4.57755,-12.2935,-34.0684,0.07580185,
2,10.819,2,1.740465,379.8793,-0.5337145,0.3066505,-4.57755,-12.2935,-34.0684,0.07580185,
2,10.829,2,1.742987,379.8806,-0.5415906,0.3107256,-4.57755,-12.2935,-34.0684,0.07580185,
2,10.839,2,1.746254,379.8493,-0.5383999,0.3083171,-4.57755,-12.2935,-34.0684,0.07580185,
2,10.849,2,1.745769,379.8631,-0.5358593,0.3069474,-4.57755,-12.2935,-34.0684,0.07580185,
2,10.859,2,1.747007,379.8586,-0.5356692,0.3066211,-4.57755,-12.2935,-34.0684,0.07580185,
2,10.869,2,1.748081,379.881,-0.5368196,0.3070908,-4.57755,-12.2935,-34.0684,0.07580185,
2,10.879,2,1.748106,379.8518,-0.5368634,0.3071115,-4.57755,-12.2935,-34.0684,0.07580185,
2,10.889,2,1.746904,379.8442,-0.5435471,0.3111489,-4.57755,-12.2935,-34.0684,0.07580185,
2,10.899,2,1.745932,379.8561,-0.538587,0.3084811,-4.57755,-12.2935,-34.0684,0.07580185,
2,10.909,2,1.746078,379.8426,-0.5377125,0.3079545,-4.58077,-12.2935,-34.0702,0.07760239,
2,10.919,2,1.745198,379.8278,-0.536366,0.3073381,-4.58077,-12.2935,-34.0702,0.07760239,
2,10.929,2,1.745135,379.8278,-0.5402223,0.309559,-4.58077,-12.2935,-34.0702,0.07760239,
2,10.939,2,1.743383,379.8264,-0.5376532,0.3083966,-4.58077,-12.2935,-34.0702,0.07760239,
2,10.949,2,1.74362,379.8199,-0.5377561,0.3084136,-4.58077,-12.2935,-34.0702,0.07760239,
2,10.959,2,1.743273,379.8135,-0.5403286,0.3099506,-4.58077,-12.2935,-34.0702,0.07760239,
2,10.969,2,1.743112,379.8094,-0.5392707,0.3093725,-4.58077,-12.2935,-34.0702,0.07760239,
2,10.979,2,1.751093,379.8069,-0.5359016,0.3060384,-4.58077,-12.2935,-34.0702,0.07760239,
2,10.989,2,1.757145,379.7732,-0.5419031,0.3083998,-4.58077,-12.2935,-34.0702,0.07760239,
2,10.999,2,1.763551,379.7394,-0.5435641,0.3082213,-4.58077,-12.2935,-34.0702,0.07760239,
2,11.009,2,1.772326,379.7198,-0.5449922,0.3075011,-4.58077,-12.2935,-34.0702,0.07760239,
2,11.019,2,1.779431,379.6896,-0.5460263,0.3068544,-4.58077,-12.2935,-34.0702,0.07760239,
2,11.029,2,1.783016,379.6948,-0.5455965,0.3059965,-4.58077,-12.2935,-34.0702,0.07760239,
2,11.039,2,1.782764,379.6941,-0.5495363,0.3082497,-4.58077,-12.2935,-34.0702,0.07760239,
2,11.049,2,1.778452,379.6862,-0.5451268,0.3065176,-4.58077,-12.2935,-34.0702,0.07760239,
2,11.059,2,1.780473,379.6777,-0.5467433,0.3070776,-4.58077,-12.2935,-34.0702,0.07760239,
2,11.069,2,1.780913,379.6772,-0.5512642,0.3095402,-4.58077,-12.2935,-34.0702,0.07760239,
2,11.079,2,1.779924,379.7315,-0.5470512,0.3073452,-4.58077,-12.2935,-34.0702,0.07760239,
2,11.089,2,1.779823,379.6573,-0.5449312,0.3061715,-4.58077,-12.2935,-34.0702,0.07760239,
2,11.099,2,1.781378,379.6516,-0.5453594,0.3061447,-4.58077,-12.2935,-34.0702,0.07760239,
2,11.109,2,1.779832,379.6512,-0.5466066,0.3071113,-4.58425,-12.2935,-34.0719,0.07929993,
2,11.119,2,1.779384,379.6508,-0.5477238,0.3078166,-4.58425,-12.2935,-34.0719,0.07929993,
2,11.129,2,1.777732,379.6355,-0.5486817,0.3086415,-4.58425,-12.2935,-34.0719,0.07929993,
2,11.139,2,1.78042,379.6619,-0.5494936,0.3086314,-4.58425,-12.2935,-34.0719,0.07929993,
2,11.149,2,1.778375,379.6508,-0.5486319,0.3085019,-4.58425,-12.2935,-34.0719,0.07929993,
2,11.159,2,1.77991,379.6494,-0.5468239,0.3072199,-4.58425,-12.2935,-34.0719,0.07929993,
2,11.169,2,1.781494,379.6455,-0.5464399,0.3067312,-4.58425,-12.2935,-34.0719,0.07929993,
2,11.179,2,1.781953,379.6415,-0.5491692,0.3081839,-4.58425,-12.2935,-34.0719,0.07929993,
2,11.189,2,1.787004,379.6245,-0.549718,0.30762,-4.58425,-12.2935,-34.0719,0.07929993,
2,11.199,2,1.794619,379.5565,-0.552697,0.3079746,-4.58425,-12.2935,-34.0719,0.07929993,
2,11.209,2,1.802721,379.5602,-0.5529001,0.3067032,-4.58425,-12.2935,-34.0719,0.07929993,
2,11.219,2,1.810822,379.5329,-0.5526999,0.3052205,-4.58425,-12.2935,-34.0719,0.07929993,
2,11.229,2,1.815604,379.5325,-0.5538737,0.305063,-4.58425,-12.2935,-34.0719,0.07929993,
2,11.239,2,1.814873,379.5176,-0.5579645,0.30744,-4.58425,-12.2935,-34.0719,0.07929993,
2,11.249,2,1.818294,379.5099,-0.5581434,0.3069599,-4.58425,-12.2935,-34.0719,0.07929993,
2,11.259,2,1.818376,379.5279,-0.5587337,0.3072708,-4.58425,-12.2935,-34.0719,0.07929993,
2,11.269,2,1.815542,379.5007,-0.5591707,0.307991,-4.58425,-12.2935,-34.0719,0.07929993,
2,11.279,2,1.817694,379.4954,-0.5565331,0.3061753,-4.58425,-12.2935,-34.0719,0.07929993,
2,11.289,2,1.8172,379.5002,-0.5572261,0.3066399,-4.58425,-12.2935,-34.0719,0.07929993,
2,11.299,2,1.815835,379.4951,-0.5605617,0.3087074,-4.58425,-12.2935,-34.0719,0.07929993,
2,11.309,2,1.815259,379.4845,-0.5581986,0.3075036,-4.58425,-12.2935,-34.0719,0.07929993,
2,11.319,2,1.815268,379.4931,-0.5580963,0.3074456,-4.58425,-12.2935,-34.0719,0.07929993,
2,11.329,2,1.816439,379.4767,-0.5565506,0.3063965,-4.58425,-12.2935,-34.0719,0.07929993,
2,11.339,2,1.815903,379.4769,-0.5560936,0.3062353,-4.58425,-12.2935,-34.0719,0.07929993,
2,11.349,2,1.815567,379.4823,-0.5569101,0.3067417,-4.58773,-12.2935,-34.0736,0.08100128,
2,11.359,2,1.814591,379.4811,-0.5579705,0.307491,-4.58773,-12.2935,-34.0736,0.08100128,
2,11.369,2,1.81327,379.4835,-0.5582356,0.3078613,-4.58773,-12.2935,-34.0736,0.08100128,
2,11.379,2,1.813753,379.465,-0.5573506,0.3072913,-4.58773,-12.2935,-34.0736,0.08100128,
2,11.389,2,1.815162,379.466,-0.5576522,0.3072189,-4.58773,-12.2935,-34.0736,0.08100128,
2,11.399,2,1.812651,379.4684,-0.5599341,0.3089034,-4.58773,-12.2935,-34.0736,0.08100128,
2,11.409,2,1.818365,379.4536,-0.5723884,0.3147819,-4.58773,-12.2935,-34.0736,0.08100128,
2,11.419,2,1.824371,379.4406,-0.5739173,0.3145836,-4.58773,-12.2935,-34.0736,0.08100128,
2,11.429,2,1.830526,379.3981,-0.5762231,0.3147856,-4.58773,-12.2935,-34.0736,0.08100128,
2,11.439,2,1.842992,379.3942,-0.5655933,0.3068886,-4.58773,-12.2935,-34.0736,0.08100128,
2,11.449,2,1.849945,379.3466,-0.5642428,0.3050053,-4.58773,-12.2935,-34.0736,0.08100128,
2,11.459,2,1.852061,379.3435,-0.5653121,0.3052341,-4.58773,-12.2935,-34.0736,0.08100128,
2,11.469,2,1.854473,379.3351,-0.5660241,0.3052211,-4.58773,-12.2935,-34.0736,0.08100128,
2,11.479,2,1.851908,379.3277,-0.5754883,0.3107542,-4.58773,-12.2935,-34.0736,0.08100128,
2,11.489,2,1.853611,379.3274,-0.5769102,0.3112359,-4.58773,-12.2935,-34.0736,0.08100128,
2,11.499,2,1.852347,379.3181,-0.5679186,0.3065941,-4.58773,-12.2935,-34.0736,0.08100128,
2,11.509,2,1.854228,379.3227,-0.5687005,0.3067048,-4.58773,-12.2935,-34.0736,0.08100128,
2,11.519,2,1.853471,379.3281,-0.5662007,0.3054813,-4.58773,-12.2935,-34.0736,0.08100128,
2,11.529,2,1.853695,379.3198,-0.5655838,0.3051115,-4.58773,-12.2935,-34.0736,0.08100128,
2,11.539,2,1.853282,379.3168,-0.5744227,0.3099489,-4.58773,-12.2935,-34.0736,0.08100128,
2,11.549,2,1.850539,379.3066,-0.5719156,0.3090536,-4.5915,-12.2935,-34.0754,0.08280182,
2,11.559,2,1.85293,379.3265,-0.566417,0.3056872,-4.5915,-12.2935,-34.0754,0.08280182,
2,11.569,2,1.855825,379.2959,-0.5638071,0.303804,-4.5915,-12.2935,-34.0754,0.08280182,
2,11.579,2,1.851705,379.2984,-0.5635166,0.304323,-4.5915,-12.2935,-34.0754,0.08280182,
2,11.589,2,1.850848,379.2985,-0.5732772,0.3097376,-4.5915,-12.2935,-34.0754,0.08280182,
2,11.599,2,1.851149,379.2969,-0.5738984,0.3100229,-4.5915,-12.2935,-34.0754,0.08280182,
2,11.609,2,1.852933,379.2845,-0.5689403,0.3070486,-4.5915,-12.2935,-34.0754,0.08280182,
2,11.619,2,1.858007,379.2974,-0.5692973,0.3064021,-4.5915,-12.2935,-34.0754,0.08280182,
2,11.629,2,1.865138,379.2601,-0.5697866,0.3054931,-4.5915,-12.2935,-34.0754,0.08280182,
2,11.639,2,1.871523,379.2256,-0.5715369,0.3053859,-4.5915,-12.2935,-34.0754,0.08280182,
2,11.649,2,1.881243,379.1916,-0.5718079,0.3039521,-4.5915,-12.2935,-34.0754,0.08280182,
2,11.659,2,1.886202,379.1753,-0.5744139,0.3045346,-4.5915,-12.2935,-34.0754,0.08280182,
2,11.669,2,1.887295,379.165,-0.5777032,0.3061012,-4.5915,-12.2935,-34.0754,0.08280182,
2,11.679,2,1.884622,379.0969,-0.588348,0.3121836,-4.5915,-12.2935,-34.0754,0.08280182,
2,11.689,2,1.888987,379.1591,-0.5791147,0.3065742,-4.5915,-12.2935,-34.0754,0.08280182,
2,11.699,2,1.889464,379.1601,-0.5765261,0.3051267,-4.5915,-12.2935,-34.0754,0.08280182,
2,11.709,2,1.889504,379.1602,-0.5785556,0.3061945,-4.5915,-12.2935,-34.0754,0.08280182,
2,11.719,2,1.887939,379.1436,-0.5789828,0.3066745,-4.5915,-12.2935,-34.0754,0.08280182,
2,11.729,2,1.890481,379.1515,-0.5805295,0.3070803,-4.5915,-12.2935,-34.0754,0.08280182,
2,11.739,2,1.888442,379.132,-0.5806157,0.3074575,-4.5915,-12.2935,-34.0754,0.08280182,
2,11.749,2,1.892506,379.1375,-0.5765297,0.3046383,-4.5915,-12.2935,-34.0754,0.08280182,
2,11.759,2,1.89032,379.1302,-0.5766841,0.3050722,-4.59497,-12.2935,-34.0771,0.08449936,
2,11.769,2,1.888829,379.1259,-0.5780799,0.3060521,-4.59497,-12.2935,-34.0771,0.08449936,
2,11.779,2,1.890552,379.1246,-0.5799063,0.3067392,-4.59497,-12.2935,-34.0771,0.08449936,
2,11.789,2,1.886783,379.1169,-0.5795397,0.3071576,-4.59497,-12.2935,-34.0771,0.08449936,
2,11.799,2,1.887888,379.1692,-0.5799838,0.3072131,-4.59497,-12.2935,-34.0771,0.08449936,
2,11.809,2,1.894992,379.1089,-0.5791404,0.3056163,-4.59497,-12.2935,-34.0771,0.08449936,
2,11.819,2,1.899724,379.0871,-0.577475,0.3039784,-4.59497,-12.2935,-34.0771,0.08449936,
2,11.829,2,1.907165,379.051,-0.5809578,0.3046186,-4.59497,-12.2935,-34.0771,0.08449936,
2,11.839,2,1.9157,379.0312,-0.5811974,0.3033864,-4.59497,-12.2935,-34.0771,0.08449936,
2,11.849,2,1.920449,379.0217,-0.5845166,0.3043645,-4.59497,-12.2935,-34.0771,0.08449936,
2,11.859,2,1.921892,378.9966,-0.5844977,0.3041262,-4.59497,-12.2935,-34.0771,0.08449936,
2,11.869,2,1.923074,379.0056,-0.5832638,0.3032977,-4.59497,-12.2935,-34.0771,0.08449936,
2,11.879,2,1.923866,378.9907,-0.5834126,0.3032501,-4.59497,-12.2935,-34.0771,0.08449936,
2,11.889,2,1.925168,378.98,-0.5834301,0.3030541,-4.59497,-12.2935,-34.0771,0.08449936,
2,11.899,2,1.923539,378.9829,-0.5858762,0.3045824,-4.59497,-12.2935,-34.0771,0.08449936,
2,11.909,2,1.924147,378.9734,-0.5871074,0.305126,-4.59497,-12.2935,-34.0771,0.08449936,
2,11.919,2,1.924608,378.9753,-0.5890174,0.3060454,-4.59497,-12.2935,-34.0771,0.08449936,
2,11.929,2,1.922786,378.9812,-0.5869781,0.3052748,-4.59497,-12.2935,-34.0771,0.08449936,
2,11.939,2,1.924096,378.9602,-0.5866577,0.3049004,-4.5982,-12.2935,-34.0788,0.08620071,
2,11.949,2,1.925643,378.9608,-0.5874893,0.3050873,-4.5982,-12.2935,-34.0788,0.08620071,
2,11.959,2,1.923505,378.9571,-0.5896531,0.3065514,-4.5982,-12.2935,-34.0788,0.08620071,
2,11.969,2,1.923903,378.9472,-0.5922791,0.307853,-4.5982,-12.2935,-34.0788,0.08620071,
2,11.979,2,1.924352,378.9629,-0.5907651,0.3069943,-4.5982,-12.2935,-34.0788,0.08620071,
2,11.989,2,1.920929,378.9447,-0.5916625,0.3080086,-4.5982,-12.2935,-34.0788,0.08620071,
2,11.999,2,1.924916,378.9386,-0.5938748,0.3085199,-4.5982,-12.2935,-34.0788,0.08620071,
2,12.009,2,1.932113,378.9219,-0.5927753,0.3068016,-4.5982,-12.2935,-34.0788,0.08620071,
2,12.019,2,1.940207,378.8835,-0.5960932,0.3072318,-4.5982,-12.2935,-34.0788,0.08620071,
2,12.029,2,1.948185,378.8748,-0.5998471,0.3079004,-4.5982,-12.2935,-34.0788,0.08620071,
2,12.039,2,1.953238,378.8365,-0.5998223,0.3070912,-4.5982,-12.2935,-34.0788,0.08620071,
2,12.049,2,1.956871,378.8372,-0.6007,0.3069697,-4.5982,-12.2935,-34.0788,0.08620071,
2,12.059,2,1.958609,378.8332,-0.6004393,0.3065641,-4.5982,-12.2935,-34.0788,0.08620071,
2,12.069,2,1.958619,378.8246,-0.6000889,0.3063837,-4.5982,-12.2935,-34.0788,0.08620071,
2,12.079,2,1.957083,378.8221,-0.6030321,0.3081279,-4.5982,-12.2935,-34.0788,0.08620071,
2,12.089,2,1.956491,378.8145,-0.6051338,0.3092955,-4.5982,-12.2935,-34.0788,0.08620071,
2,12.099,2,1.956572,378.8011,-0.6047295,0.3090761,-4.5982,-12.2935,-34.0788,0.08620071,
2,12.109,2,1.956827,378.7983,-0.6004243,0.3068357,-4.5982,-12.2935,-34.0788,0.08620071,
2,12.119,2,1.956829,378.8052,-0.5998042,0.3065185,-4.5982,-12.2935,-34.0788,0.08620071,
2,12.129,2,1.958824,378.7954,-0.6047049,0.3087082,-4.5982,-12.2935,-34.0788,0.08620071,
2,12.139,2,1.956177,378.8012,-0.6065778,0.3100832,-4.5982,-12.2935,-34.0788,0.08620071,
2,12.149,2,1.958915,378.7947,-0.601954,0.3072895,-4.6014,-12.2935,-34.0805,0.08790207,
2,12.159,2,1.959054,378.7963,-0.6040472,0.3083361,-4.6014,-12.2935,-34.0805,0.08790207,
2,12.169,2,1.956657,378.7897,-0.6051678,0.3092866,-4.6014,-12.2935,-34.0805,0.08790207,
2,12.179,2,1.958789,378.7814,-0.6000124,0.306318,-4.6014,-12.2935,-34.0805,0.08790207,
2,12.189,2,1.958125,378.7823,-0.6005881,0.306716,-4.6014,-12.2935,-34.0805,0.08790207,
2,12.199,2,1.958908,378.7816,-0.6008955,0.3067502,-4.6014,-12.2935,-34.0805,0.08790207,
2,12.209,2,1.960453,378.781,-0.6009557,0.3065392,-4.6014,-12.2935,-34.0805,0.08790207,
2,12.219,2,1.958375,378.7615,-0.6018227,0.3073072,-4.6014,-12.2935,-34.0805,0.08790207,
2,12.229,2,1.965151,378.7563,-0.6009282,0.3057925,-4.6014,-12.2935,-34.0805,0.08790207,
2,12.239,2,1.973935,378.7251,-0.6015989,0.3047714,-4.6014,-12.2935,-34.0805,0.08790207,
2,12.249,2,1.980045,378.6924,-0.6037056,0.3048949,-4.6014,-12.2935,-34.0805,0.08790207,
2,12.259,2,1.990515,378.675,-0.6071053,0.3049991,-4.6014,-12.2935,-34.0805,0.08790207,
2,12.269,2,1.990618,378.6543,-0.6066658,0.3047626,-4.6014,-12.2935,-34.0805,0.08790207,
2,12.279,2,1.993137,378.6323,-0.6077229,0.3049078,-4.6014,-12.2935,-34.0805,0.08790207,
2,12.289,2,1.994699,378.6464,-0.6078795,0.3047475,-4.6014,-12.2935,-34.0805,0.08790207,
2,12.299,2,1.992813,378.6521,-0.608221,0.3052072,-4.6014,-12.2935,-34.0805,0.08790207,
2,12.309,2,1.991779,378.6423,-0.6089786,0.305746,-4.6014,-12.2935,-34.0805,0.08790207,
2,12.319,2,1.995084,378.6404,-0.6131158,0.3073133,-4.6014,-12.2935,-34.0805,0.08790207,
2,12.329,2,1.993426,378.6318,-0.6113595,0.3066878,-4.6014,-12.2935,-34.0805,0.08790207,
2,12.339,2,1.995866,378.6108,-0.6086777,0.3049693,-4.6014,-12.2935,-34.0805,0.08790207,
2,12.349,2,1.994812,378.651,-0.6078944,0.3047376,-4.60518,-12.2935,-34.0822,0.08959961,
2,12.359,2,1.993909,378.6222,-0.6084081,0.3051333,-4.60518,-12.2935,-34.0822,0.08959961,
2,12.369,2,1.995388,378.6132,-0.6081325,0.3047691,-4.60518,-12.2935,-34.0822,0.08959961,
2,12.379,2,1.9951,378.6448,-0.6100819,0.3057901,-4.60518,-12.2935,-34.0822,0.08959961,
2,12.389,2,1.995038,378.6194,-0.6119283,0.3067252,-4.60518,-12.2935,-34.0822,0.08959961,
2,12.399,2,1.995202,378.6259,-0.6095905,0.3055281,-4.60518,-12.2935,-34.0822,0.08959961,
2,12.409,2,1.991848,378.6171,-0.6115662,0.3070346,-4.60518,-12.2935,-34.0822,0.08959961,
2,12.419,2,1.994284,378.6009,-0.610787,0.3062688,-4.60518,-12.2935,-34.0822,0.08959961,
2,12.429,2,1.99658,378.6013,-0.6125739,0.3068115,-4.60518,-12.2935,-34.0822,0.08959961,
2,12.439,2,1.999404,378.5831,-0.6205277,0.3103563,-4.60518,-12.2935,-34.0822,0.08959961,
2,12.449,2,2.009687,378.549,-0.6258191,0.3114013,-4.60518,-12.2935,-34.0822,0.08959961,
2,12.459,2,2.014982,378.5215,-0.6220524,0.3087136,-4.60518,-12.2935,-34.0822,0.08959961,
2,12.469,2,2.024688,378.5021,-0.6138911,0.3032028,-4.60518,-12.2935,-34.0822,0.08959961,
2,12.479,2,2.030288,378.5008,-0.6148815,0.3028542,-4.60518,-12.2935,-34.0822,0.08959961,
2,12.489,2,2.030789,378.4851,-0.6152874,0.3029795,-4.60518,-12.2935,-34.0822,0.08959961,
2,12.499,2,2.03008,378.4716,-0.6172516,0.3040529,-4.60518,-12.2935,-34.0822,0.08959961,
2,12.509,2,2.030727,378.4951,-0.6188689,0.3047524,-4.60518,-12.2935,-34.0822,0.08959961,
2,12.519,2,2.028456,378.4843,-0.6168212,0.3040841,-4.60518,-12.2935,-34.0822,0.08959961,
2,12.529,2,2.028191,378.4686,-0.618456,0.3049298,-4.60518,-12.2935,-34.0822,0.08959961,
2,12.539,2,2.028832,378.467,-0.6171502,0.3041899,-4.60518,-12.2935,-34.0822,0.08959961,
2,12.549,2,2.027606,378.4659,-0.6196928,0.3056277,-4.60518,-12.2935,-34.0822,0.08959961,
2,12.559,2,2.028849,378.4629,-0.6221859,0.3066694,-4.60865,-12.2935,-34.0838,0.09120178,
2,12.569,2,2.028519,378.4688,-0.621996,0.3066257,-4.60865,-12.2935,-34.0838,0.09120178,
2,12.579,2,2.028164,378.4548,-0.6212002,0.3062869,-4.60865,-12.2935,-34.0838,0.09120178,
2,12.589,2,2.028406,378.4571,-0.6206571,0.3059827,-4.60865,-12.2935,-34.0838,0.09120178,
2,12.599,2,2.028318,378.4413,-0.6191066,0.3052315,-4.60865,-12.2935,-34.0838,0.09120178,
2,12.609,2,2.027923,378.4388,-0.6199749,0.3057192,-4.60865,-12.2935,-34.0838,0.09120178,
2,12.619,2,2.026975,378.436,-0.6216583,0.3066926,-4.60865,-12.2935,-34.0838,0.09120178,
2,12.629,2,2.027392,378.4301,-0.621083,0.3063458,-4.60865,-12.2935,-34.0838,0.09120178,
2,12.639,2,2.032285,378.4324,-0.6225663,0.306338,-4.60865,-12.2935,-34.0838,0.09120178,
2,12.649,2,2.036984,378.4019,-0.6219045,0.3053065,-4.60865,-12.2935,-34.0838,0.09120178,
2,12.659,2,2.045948,378.3756,-0.6228558,0.3044338,-4.60865,-12.2935,-34.0838,0.09120178,
2,12.669,2,2.052102,378.3604,-0.6293679,0.3066943,-4.60865,-12.2935,-34.0838,0.09120178,
2,12.679,2,2.055945,378.337,-0.6394053,0.3110031,-4.60865,-12.2935,-34.0838,0.09120178,
2,12.689,2,2.062604,378.3252,-0.6337293,0.3072472,-4.60865,-12.2935,-34.0838,0.09120178,
2,12.699,2,2.062403,378.3276,-0.6291776,0.3050702,-4.60865,-12.2935,-34.0838,0.09120178,
2,12.709,2,2.064429,378.3197,-0.6279116,0.3041575,-4.60865,-12.2935,-34.0838,0.09120178,
2,12.719,2,2.063239,378.3145,-0.6281431,0.3044452,-4.60865,-12.2935,-34.0838,0.09120178,
2,12.729,2,2.063716,378.3124,-0.6267668,0.3037078,-4.60865,-12.2935,-34.0838,0.09120178,
2,12.739,2,2.063305,378.2954,-0.6296815,0.305181,-4.60865,-12.2935,-34.0838,0.09120178,
2,12.749,2,2.062537,378.294,-0.6385068,0.3095735,-4.60865,-12.2935,-34.0838,0.09120178,
2,12.759,2,2.05995,378.2964,-0.6412005,0.3112699,-4.60865,-12.2935,-34.0838,0.09120178,
2,12.769,2,2.061225,378.2813,-0.63816,0.3096023,-4.60865,-12.2935,-34.0838,0.09120178,
2,12.779,2,2.064386,378.2766,-0.626085,0.3032791,-4.60865,-12.2935,-34.0838,0.09120178,
2,12.789,2,2.06343,378.2806,-0.6300847,0.3053579,-4.60865,-12.2935,-34.0838,0.09120178,
2,12.799,2,2.06229,378.2768,-0.6315012,0.3062136,-4.61212,-12.2935,-34.0855,0.09289932,
2,12.809,2,2.060956,378.2837,-0.6306332,0.3059906,-4.61212,-12.2935,-34.0855,0.09289932,
2,12.819,2,2.061165,378.2773,-0.6435773,0.3122396,-4.61212,-12.2935,-34.0855,0.09289932,
2,12.829,2,2.060901,378.2808,-0.6386935,0.3099098,-4.61212,-12.2935,-34.0855,0.09289932,
2,12.839,2,2.06413,378.2774,-0.631403,0.3058931,-4.61212,-12.2935,-34.0855,0.09289932,
2,12.849,2,2.068713,378.2633,-0.6318527,0.3054328,-4.61212,-12.2935,-34.0855,0.09289932,
2,12.859,2,2.073273,378.2197,-0.6340712,0.305831,-4.61212,-12.2935,-34.0855,0.09289932,
2,12.869,2,2.084378,378.2619,-0.6367325,0.3054784,-4.61212,-12.2935,-34.0855,0.09289932,
2,12.879,2,2.088098,378.1934,-0.6488879,0.3107555,-4.61212,-12.2935,-34.0855,0.09289932,
2,12.889,2,2.096678,378.1571,-0.648224,0.3091672,-4.61212,-12.2935,-34.0855,0.09289932,
2,12.899,2,2.09931,378.1463,-0.6511917,0.3101933,-4.61212,-12.2935,-34.0855,0.09289932,
2,12.909,2,2.100709,378.1431,-0.6407688,0.305025,-4.61212,-12.2935,-34.0855,0.09289932,
2,12.919,2,2.101007,378.1338,-0.641358,0.3052621,-4.61212,-12.2935,-34.0855,0.09289932,
2,12.929,2,2.099616,378.1318,-0.6427024,0.3061047,-4.61212,-12.2935,-34.0855,0.09289932,
2,12.939,2,2.098255,378.1288,-0.6412315,0.3056023,-4.61212,-12.2935,-34.0855,0.09289932,
2,12.949,2,2.098669,378.1253,-0.6514748,0.3104228,-4.61212,-12.2935,-34.0855,0.09289932,
2,12.959,2,2.098261,378.127,-0.6527625,0.3110969,-4.61212,-12.2935,-34.0855,0.09289932,
2,12.969,2,2.09706,378.125,-0.6551592,0.3124179,-4.61212,-12.2935,-34.0855,0.09289932,
2,12.979,2,2.099263,378.1176,-0.6535206,0.3113096,-4.61212,-12.2935,-34.0855,0.09289932,
2,12.989,2,2.097527,378.0691,-0.6446646,0.3073451,-4.61212,-12.2935,-34.0855,0.09289932,
2,12.999,2,2.096889,378.0965,-0.6463894,0.3082611,-4.61212,-12.2935,-34.0855,0.09289932,
2,13.009,2,2.100784,378.1026,-0.6429814,0.3060673,-4.6156,-12.2935,-34.0872,0.09460068,
2,13.019,2,2.100594,378.1053,-0.6392221,0.3043054,-4.6156,-12.2935,-34.0872,0.09460068,
2,13.029,2,2.098203,378.1056,-0.6418229,0.3058917,-4.6156,-12.2935,-34.0872,0.09460068,
2,13.039,2,2.09837,378.1087,-0.6432723,0.3065581,-4.6156,-12.2935,-34.0872,0.09460068,
2,13.049,2,2.097106,378.097,-0.641389,0.3058448,-4.6156,-12.2935,-34.0872,0.09460068,
2,13.059,2,2.098306,378.0956,-0.6416611,0.3057996,-4.6156,-12.2935,-34.0872,0.09460068,
2,13.069,2,2.098506,378.0913,-0.6399607,0.3049601,-4.6156,-12.2935,-34.0872,0.09460068,
2,13.079,2,2.097636,378.0818,-0.6398991,0.3050573,-4.6156,-12.2935,-34.0872,0.09460068,
2,13.089,2,2.102413,378.0766,-0.6440231,0.3063256,-4.6156,-12.2935,-34.0872,0.09460068,
2,13.099,2,2.106848,378.0452,-0.6442392,0.3057834,-4.6156,-12.2935,-34.0872,0.09460068,
2,13.109,2,2.117724,378.0196,-0.6459238,0.3050085,-4.6156,-12.2935,-34.0872,0.09460068,
2,13.119,2,2.123909,378.0023,-0.648054,0.3051233,-4.6156,-12.2935,-34.0872,0.09460068,
2,13.129,2,2.133327,377.9753,-0.6494854,0.3044472,-4.6156,-12.2935,-34.0872,0.09460068,
2,13.139,2,2.13529,377.9667,-0.6489199,0.3039025,-4.6156,-12.2935,-34.0872,0.09460068,
2,13.149,2,2.133563,377.9626,-0.6512775,0.3052534,-4.6156,-12.2935,-34.0872,0.09460068,
2,13.159,2,2.136122,377.9557,-0.651379,0.3049354,-4.6156,-12.2935,-34.0872,0.09460068,
2,13.169,2,2.136796,377.9572,-0.6527279,0.3054703,-4.6156,-12.2935,-34.0872,0.09460068,
2,13.179,2,2.13605,377.952,-0.6521935,0.3053268,-4.6156,-12.2935,-34.0872,0.09460068,
2,13.189,2,2.136724,377.9435,-0.6523327,0.3052957,-4.6156,-12.2935,-34.0872,0.09460068,
2,13.199,2,2.136303,377.946,-0.6503949,0.3044488,-4.6156,-12.2935,-34.0872,0.09460068,
2,13.209,2,2.136688,377.9361,-0.6517314,0.3050194,-4.6156,-12.2935,-34.0872,0.09460068,
2,13.219,2,2.13603,377.9423,-0.6527175,0.305575,-4.61963,-12.2935,-34.089,0.09640121,
2,13.229,2,2.132308,377.9597,-0.6544634,0.3069273,-4.61963,-12.2935,-34.089,0.09640121,
2,13.239,2,2.133493,377.9222,-0.6535932,0.3063489,-4.61963,-12.2935,-34.089,0.09640121,
2,13.249,2,2.135446,377.9306,-0.6517912,0.3052249,-4.61963,-12.2935,-34.089,0.09640121,
2,13.259,2,2.133431,377.9301,-0.6521844,0.3056974,-4.61963,-12.2935,-34.089,0.09640121,
2,13.269,2,2.133474,377.9231,-0.6549435,0.3069845,-4.61963,-12.2935,-34.089,0.09640121,
2,13.279,2,2.134311,377.917,-0.6541708,0.3065021,-4.61963,-12.2935,-34.089,0.09640121,
2,13.289,2,2.136445,377.948,-0.6533566,0.3058148,-4.61963,-12.2935,-34.089,0.09640121,
2,13.299,2,2.138969,377.9023,-0.6527185,0.3051557,-4.61963,-12.2935,-34.089,0.09640121,
2,13.309,2,2.147098,377.8802,-0.6522322,0.3037738,-4.61963,-12.2935,-34.089,0.09640121,
2,13.319,2,2.155508,377.8545,-0.6558253,0.3042555,-4.61963,-12.2935,-34.089,0.09640121,
2,13.329,2,2.163789,377.8254,-0.6574121,0.3038245,-4.61963,-12.2935,-34.089,0.09640121,
2,13.339,2,2.169073,377.8082,-0.658884,0.303763,-4.61963,-12.2935,-34.089,0.09640121,
2,13.349,2,2.172309,377.7947,-0.6603294,0.3039758,-4.61963,-12.2935,-34.089,0.09640121,
2,13.359,2,2.172124,377.7958,-0.6591918,0.3034779,-4.61963,-12.2935,-34.089,0.09640121,
2,13.369,2,2.172767,377.8065,-0.6577329,0.3027167,-4.61963,-12.2935,-34.089,0.09640121,
2,13.379,2,2.172743,377.7912,-0.6578386,0.3027687,-4.61963,-12.2935,-34.089,0.09640121,
2,13.389,2,2.172984,377.7845,-0.6589935,0.3032666,-4.61963,-12.2935,-34.089,0.09640121,
2,13.399,2,2.1713,377.778,-0.6626207,0.3051723,-4.61963,-12.2935,-34.089,0.09640121,
2,13.409,2,2.173921,377.7734,-0.6636444,0.3052753,-4.62285,-12.2935,-34.0906,0.09799957,
2,13.419,2,2.17228,377.7718,-0.6625354,0.3049954,-4.62285,-12.2935,-34.0906,0.09799957,
2,13.429,2,2.171903,377.7698,-0.661757,0.3046899,-4.62285,-12.2935,-34.0906,0.09799957,
2,13.439,2,2.169914,377.7638,-0.6628926,0.3054926,-4.62285,-12.2935,-34.0906,0.09799957,
2,13.449,2,2.171039,377.7565,-0.6637489,0.3057287,-4.62285,-12.2935,-34.0906,0.09799957,
2,13.459,2,2.17172,377.7744,-0.6631027,0.3053353,-4.62285,-12.2935,-34.0906,0.09799957,
2,13.469,2,2.168335,377.7696,-0.6641189,0.3062805,-4.62285,-12.2935,-34.0906,0.09799957,
2,13.479,2,2.169998,377.7413,-0.6649086,0.3064097,-4.62285,-12.2935,-34.0906,0.09799957,
2,13.489,2,2.175225,377.7466,-0.6622632,0.3044574,-4.62285,-12.2935,-34.0906,0.09799957,
