Repository: jacquesNIT/Polymer-Scratching

Files Structure:

<material>_<maximum_load>_<load_rate>_<sample_number>_<try_number>

- sample_number (s1, s2, ...) is used to indicate another iteration of the same test.
- try_number (1, 2, ...) simply indicates that precedent tests failed, it does not matter.

Scratch Process:

All scratchs were performed using the Rockwell indenter with the "Scratch.Rx" model in MFT. 
All tests have at a length of 2mm and a progressive load.

The same results are also accessible on the scratch pc of the lab, in the "jacques/second_batch" folder.
The "Additionnal_Batch" folder contains unverified results that were used to test the machine, it is advised not to use those.

General Notes:

File: Lab results/Main_Batch/PMMAXT/20N/PMMAXT_20N_10Nm.csv (part 4 of 26)
Recipe, UpperSample, LowerSample, OtherInfo, Averaging, LogFrequency, Type, Radius,TestDate, Operator, Customer, RefStd, Temperature, RH, Liquid, LastCalibDate, LCFz, LCFx, Tip, OtherData, samplevs
scratch only.Rx,,,,10,1000,Scratch,1,9/4/2026 1:01:47 PM,,,ASTM/ISO,,,N/A,N/A,,,,Linear: 0.1 to 20;10;2;1.005025,0.3,
Step, Timestamp, RecipeStep, DAQ.Fz (N),DAQ.CAP (um),DAQ.Fx (N),DAQ.COF (),XYZ.X Position (mm),XYZ.Y Position (mm),XYZ.Z Position (mm),XYZ.Z Depth (mm),
2,13.499,2,2.182129,377.7267,-0.6671445,0.305731,-4.62285,-12.2935,-34.0906,0.09799957,
2,13.509,2,2.189111,377.6857,-0.6687404,0.305485,-4.62285,-12.2935,-34.0906,0.09799957,
2,13.519,2,2.199255,377.677,-0.6715645,0.30536,-4.62285,-12.2935,-34.0906,0.09799957,
2,13.529,2,2.201494,377.6576,-0.6724285,0.3054419,-4.62285,-12.2935,-34.0906,0.09799957,
2,13.539,2,2.205545,377.629,-0.6732981,0.3052751,-4.62285,-12.2935,-34.0906,0.09799957,
2,13.549,2,2.207269,377.6329,-0.6708698,0.3039366,-4.62285,-12.2935,-34.0906,0.09799957,
2,13.559,2,2.206061,377.628,-0.6718121,0.3045301,-4.62285,-12.2935,-34.0906,0.09799957,
2,13.569,2,2.208738,377.6192,-0.6728739,0.3046418,-4.62285,-12.2935,-34.0906,0.09799957,
2,13.579,2,2.205956,377.6172,-0.6746545,0.3058332,-4.62285,-12.2935,-34.0906,0.09799957,
2,13.589,2,2.20658,377.6301,-0.6750933,0.3059456,-4.62285,-12.2935,-34.0906,0.09799957,
2,13.599,2,2.206426,377.6083,-0.6733967,0.3051979,-4.62285,-12.2935,-34.0906,0.09799957,
2,13.609,2,2.205938,377.6012,-0.671733,0.3045113,-4.62285,-12.2935,-34.0906,0.09799957,
2,13.619,2,2.206106,377.604,-0.6717157,0.3044803,-4.62633,-12.2935,-34.0923,0.09970093,
2,13.629,2,2.205246,377.6014,-0.6727938,0.3050879,-4.62633,-12.2935,-34.0923,0.09970093,
2,13.639,2,2.204474,377.6009,-0.6730284,0.3053011,-4.62633,-12.2935,-34.0923,0.09970093,
2,13.649,2,2.203961,377.6215,-0.6718751,0.3048488,-4.62633,-12.2935,-34.0923,0.09970093,
2,13.659,2,2.206564,377.5996,-0.6718776,0.3044904,-4.62633,-12.2935,-34.0923,0.09970093,
2,13.669,2,2.206261,377.5949,-0.6711409,0.3041984,-4.62633,-12.2935,-34.0923,0.09970093,
2,13.679,2,2.203316,377.5854,-0.6715265,0.30478,-4.62633,-12.2935,-34.0923,0.09970093,
2,13.689,2,2.205354,377.5853,-0.6726744,0.3050188,-4.62633,-12.2935,-34.0923,0.09970093,
2,13.699,2,2.209629,377.566,-0.6754032,0.3056636,-4.62633,-12.2935,-34.0923,0.09970093,
2,13.709,2,2.217487,377.5322,-0.6749858,0.3043922,-4.62633,-12.2935,-34.0923,0.09970093,
2,13.719,2,2.226414,377.5136,-0.6752661,0.3032976,-4.62633,-12.2935,-34.0923,0.09970093,
2,13.729,2,2.234711,377.4963,-0.6777325,0.3032752,-4.62633,-12.2935,-34.0923,0.09970093,
2,13.739,2,2.238079,377.4787,-0.6786044,0.3032084,-4.62633,-12.2935,-34.0923,0.09970093,
2,13.749,2,2.241885,377.4639,-0.681382,0.3039327,-4.62633,-12.2935,-34.0923,0.09970093,
2,13.759,2,2.238844,377.4689,-0.6838085,0.3054293,-4.62633,-12.2935,-34.0923,0.09970093,
2,13.769,2,2.239124,377.4459,-0.6825605,0.3048337,-4.62633,-12.2935,-34.0923,0.09970093,
2,13.779,2,2.239669,377.4629,-0.6811095,0.3041116,-4.62633,-12.2935,-34.0923,0.09970093,
2,13.789,2,2.240758,377.4603,-0.6808438,0.3038453,-4.62633,-12.2935,-34.0923,0.09970093,
2,13.799,2,2.23888,377.4563,-0.6824321,0.3048096,-4.62633,-12.2935,-34.0923,0.09970093,
2,13.809,2,2.239648,377.4529,-0.6832122,0.3050534,-4.62633,-12.2935,-34.0923,0.09970093,
2,13.819,2,2.237511,377.455,-0.6846659,0.3059945,-4.62633,-12.2935,-34.0923,0.09970093,
2,13.829,2,2.239061,377.4177,-0.6860737,0.3064114,-4.62633,-12.2935,-34.0923,0.09970093,
2,13.839,2,2.23985,377.4438,-0.6830382,0.3049482,-4.62633,-12.2935,-34.0923,0.09970093,
2,13.849,2,2.23916,377.4384,-0.6841389,0.3055337,-4.62633,-12.2935,-34.0923,0.09970093,
2,13.859,2,2.237274,377.4482,-0.6853232,0.3063206,-4.6298,-12.2935,-34.0939,0.1012993,
2,13.869,2,2.238515,377.4318,-0.6847688,0.3059032,-4.6298,-12.2935,-34.0939,0.1012993,
2,13.879,2,2.23907,377.4415,-0.6842491,0.3055952,-4.6298,-12.2935,-34.0939,0.1012993,
2,13.889,2,2.237584,377.4037,-0.6839251,0.3056534,-4.6298,-12.2935,-34.0939,0.1012993,
2,13.899,2,2.237375,377.4263,-0.6834059,0.3054498,-4.6298,-12.2935,-34.0939,0.1012993,
2,13.909,2,2.237938,377.4201,-0.6846898,0.3059467,-4.6298,-12.2935,-34.0939,0.1012993,
2,13.919,2,2.238272,377.4193,-0.6834756,0.3053586,-4.6298,-12.2935,-34.0939,0.1012993,
2,13.929,2,2.238709,377.4189,-0.6834903,0.3053055,-4.6298,-12.2935,-34.0939,0.1012993,
2,13.939,2,2.243201,377.4065,-0.6860394,0.3058305,-4.6298,-12.2935,-34.0939,0.1012993,
2,13.949,2,2.251854,377.3734,-0.6863333,0.3047858,-4.6298,-12.2935,-34.0939,0.1012993,
2,13.959,2,2.258412,377.3392,-0.6852669,0.3034287,-4.6298,-12.2935,-34.0939,0.1012993,
2,13.969,2,2.268486,377.3177,-0.6867839,0.30275,-4.6298,-12.2935,-34.0939,0.1012993,
2,13.979,2,2.27196,377.3012,-0.6882007,0.3029106,-4.6298,-12.2935,-34.0939,0.1012993,
2,13.989,2,2.274568,377.3042,-0.690483,0.3035667,-4.6298,-12.2935,-34.0939,0.1012993,
2,13.999,2,2.275748,377.3067,-0.6935154,0.3047418,-4.6298,-12.2935,-34.0939,0.1012993,
2,14.009,2,2.273778,377.2984,-0.6916561,0.304188,-4.6298,-12.2935,-34.0939,0.1012993,
2,14.019,2,2.274983,377.2941,-0.6922016,0.3042667,-4.6298,-12.2935,-34.0939,0.1012993,
2,14.029,2,2.27405,377.286,-0.6925194,0.3045313,-4.6298,-12.2935,-34.0939,0.1012993,
2,14.039,2,2.275424,377.2708,-0.6912406,0.3037854,-4.6298,-12.2935,-34.0939,0.1012993,
2,14.049,2,2.274751,377.2663,-0.6911553,0.3038378,-4.6298,-12.2935,-34.0939,0.1012993,
2,14.059,2,2.274433,377.2498,-0.6935629,0.3049388,-4.6298,-12.2935,-34.0939,0.1012993,
2,14.069,2,2.272888,377.1833,-0.6951199,0.305831,-4.63382,-12.2935,-34.0956,0.1030006,
2,14.079,2,2.274781,377.3031,-0.6927648,0.3045413,-4.63382,-12.2935,-34.0956,0.1030006,
2,14.089,2,2.274075,377.2748,-0.6928328,0.3046658,-4.63382,-12.2935,-34.0956,0.1030006,
2,14.099,2,2.276672,377.2424,-0.6960067,0.3057123,-4.63382,-12.2935,-34.0956,0.1030006,
2,14.109,2,2.273424,377.2548,-0.6955254,0.3059373,-4.63382,-12.2935,-34.0956,0.1030006,
2,14.119,2,2.273852,377.2444,-0.6980666,0.3069974,-4.63382,-12.2935,-34.0956,0.1030006,
2,14.129,2,2.275433,377.228,-0.6962515,0.3059864,-4.63382,-12.2935,-34.0956,0.1030006,
2,14.139,2,2.276211,377.2448,-0.694361,0.3050512,-4.63382,-12.2935,-34.0956,0.1030006,
2,14.149,2,2.281554,377.2288,-0.6967731,0.305394,-4.63382,-12.2935,-34.0956,0.1030006,
2,14.159,2,2.292094,377.1957,-0.6965415,0.3038888,-4.63382,-12.2935,-34.0956,0.1030006,
2,14.169,2,2.298341,377.1661,-0.6994944,0.3043476,-4.63382,-12.2935,-34.0956,0.1030006,
2,14.179,2,2.305047,377.1516,-0.7016047,0.3043776,-4.63382,-12.2935,-34.0956,0.1030006,
2,14.189,2,2.307922,377.1332,-0.7030692,0.3046329,-4.63382,-12.2935,-34.0956,0.1030006,
2,14.199,2,2.30973,377.1281,-0.7003392,0.3032126,-4.63382,-12.2935,-34.0956,0.1030006,
2,14.209,2,2.3126,377.1259,-0.6998645,0.3026311,-4.63382,-12.2935,-34.0956,0.1030006,
2,14.219,2,2.31135,377.1513,-0.6995539,0.3026603,-4.63382,-12.2935,-34.0956,0.1030006,
2,14.229,2,2.311464,377.1219,-0.7018787,0.3036511,-4.63382,-12.2935,-34.0956,0.1030006,
2,14.239,2,2.307656,377.1225,-0.7038698,0.3050151,-4.63382,-12.2935,-34.0956,0.1030006,
2,14.249,2,2.308394,377.0854,-0.7019535,0.3040873,-4.63382,-12.2935,-34.0956,0.1030006,
2,14.259,2,2.310891,377.0927,-0.7013351,0.3034912,-4.63382,-12.2935,-34.0956,0.1030006,
2,14.269,2,2.31064,377.0903,-0.7004995,0.3031625,-4.63382,-12.2935,-34.0956,0.1030006,
2,14.279,2,2.310738,377.0893,-0.703384,0.304398,-4.63382,-12.2935,-34.0956,0.1030006,
2,14.289,2,2.30947,377.0845,-0.7045473,0.3050688,-4.63382,-12.2935,-34.0956,0.1030006,
2,14.299,2,2.30846,377.0838,-0.7054154,0.3055783,-4.63382,-12.2935,-34.0956,0.1030006,
2,14.309,2,2.30838,377.0839,-0.7057452,0.3057318,-4.63382,-12.2935,-34.0956,0.1030006,
2,14.319,2,2.308977,377.0739,-0.7057604,0.3056594,-4.63732,-12.2935,-34.0974,0.1048012,
2,14.329,2,2.308279,377.0739,-0.7043414,0.305137,-4.63732,-12.2935,-34.0974,0.1048012,
2,14.339,2,2.30887,377.0622,-0.7041279,0.3049664,-4.63732,-12.2935,-34.0974,0.1048012,
2,14.349,2,2.309406,377.0695,-0.7081481,0.3066365,-4.63732,-12.2935,-34.0974,0.1048012,
2,14.359,2,2.309553,377.0822,-0.7092369,0.3070883,-4.63732,-12.2935,-34.0974,0.1048012,
2,14.369,2,2.309597,377.0632,-0.7077941,0.3064578,-4.63732,-12.2935,-34.0974,0.1048012,
2,14.379,2,2.311333,377.0534,-0.7083085,0.3064502,-4.63732,-12.2935,-34.0974,0.1048012,
2,14.389,2,2.31832,377.0418,-0.7070566,0.3049867,-4.63732,-12.2935,-34.0974,0.1048012,
2,14.399,2,2.324342,377.0211,-0.7075676,0.3044164,-4.63732,-12.2935,-34.0974,0.1048012,
2,14.409,2,2.331064,376.9829,-0.7118244,0.3053647,-4.63732,-12.2935,-34.0974,0.1048012,
2,14.419,2,2.343197,376.9658,-0.7135397,0.3045154,-4.63732,-12.2935,-34.0974,0.1048012,
2,14.429,2,2.346459,376.9312,-0.7139262,0.3042568,-4.63732,-12.2935,-34.0974,0.1048012,
2,14.439,2,2.348515,376.9479,-0.7140481,0.3040424,-4.63732,-12.2935,-34.0974,0.1048012,
2,14.449,2,2.349711,376.9435,-0.7135585,0.3036792,-4.63732,-12.2935,-34.0974,0.1048012,
2,14.459,2,2.348103,376.9279,-0.714403,0.3042469,-4.63732,-12.2935,-34.0974,0.1048012,
2,14.469,2,2.349431,376.9397,-0.7189318,0.3060026,-4.63732,-12.2935,-34.0974,0.1048012,
2,14.479,2,2.347359,376.9293,-0.7210122,0.3071589,-4.63732,-12.2935,-34.0974,0.1048012,
2,14.489,2,2.347277,376.9315,-0.7177668,0.3057869,-4.63732,-12.2935,-34.0974,0.1048012,
2,14.499,2,2.349296,376.9277,-0.7154071,0.3045198,-4.64132,-12.2935,-34.0991,0.1064987,
2,14.509,2,2.35,376.9189,-0.7151434,0.3043164,-4.64132,-12.2935,-34.0991,0.1064987,
2,14.519,2,2.349821,376.9219,-0.7151701,0.3043509,-4.64132,-12.2935,-34.0991,0.1064987,
2,14.529,2,2.351297,376.9124,-0.7168249,0.3048636,-4.64132,-12.2935,-34.0991,0.1064987,
2,14.539,2,2.348281,376.9023,-0.7169266,0.3052985,-4.64132,-12.2935,-34.0991,0.1064987,
2,14.549,2,2.349712,376.9037,-0.7158521,0.3046552,-4.64132,-12.2935,-34.0991,0.1064987,
2,14.559,2,2.347324,376.8987,-0.7157062,0.3049031,-4.64132,-12.2935,-34.0991,0.1064987,
2,14.569,2,2.348263,376.8986,-0.7139294,0.3040245,-4.64132,-12.2935,-34.0991,0.1064987,
2,14.579,2,2.348808,376.8971,-0.7150874,0.3044469,-4.64132,-12.2935,-34.0991,0.1064987,
2,14.589,2,2.351955,376.8964,-0.7189596,0.3056859,-4.64132,-12.2935,-34.0991,0.1064987,
2,14.599,2,2.355104,376.8762,-0.7205219,0.3059406,-4.64132,-12.2935,-34.0991,0.1064987,
2,14.609,2,2.362894,376.8456,-0.7207613,0.3050332,-4.64132,-12.2935,-34.0991,0.1064987,
2,14.619,2,2.373399,376.8056,-0.7228206,0.3045508,-4.64132,-12.2935,-34.0991,0.1064987,
2,14.629,2,2.380704,376.7833,-0.7251348,0.3045884,-4.64132,-12.2935,-34.0991,0.1064987,
2,14.639,2,2.383978,376.7768,-0.7246882,0.3039827,-4.64132,-12.2935,-34.0991,0.1064987,
2,14.649,2,2.385576,376.7713,-0.7266619,0.3046065,-4.64132,-12.2935,-34.0991,0.1064987,
2,14.659,2,2.383822,376.7552,-0.7272353,0.3050711,-4.64132,-12.2935,-34.0991,0.1064987,
2,14.669,2,2.383683,376.7654,-0.7272919,0.3051126,-4.64132,-12.2935,-34.0991,0.1064987,
2,14.679,2,2.386385,376.7547,-0.7276636,0.304923,-4.64132,-12.2935,-34.0991,0.1064987,
2,14.689,2,2.384703,376.7628,-0.7271037,0.3049033,-4.64132,-12.2935,-34.0991,0.1064987,
2,14.699,2,2.383253,376.7591,-0.7299923,0.3063008,-4.64132,-12.2935,-34.0991,0.1064987,
2,14.709,2,2.383111,376.7517,-0.7310425,0.3067597,-4.64132,-12.2935,-34.0991,0.1064987,
2,14.719,2,2.383229,376.7573,-0.7311743,0.3067999,-4.64132,-12.2935,-34.0991,0.1064987,
2,14.729,2,2.382518,376.7374,-0.7287754,0.3058845,-4.64132,-12.2935,-34.0991,0.1064987,
2,14.739,2,2.385307,376.7352,-0.7277682,0.3051047,-4.64132,-12.2935,-34.0991,0.1064987,
2,14.749,2,2.38426,376.7359,-0.7269253,0.3048851,-4.64482,-12.2935,-34.1008,0.1082001,
2,14.759,2,2.383945,376.7328,-0.730179,0.3062902,-4.64482,-12.2935,-34.1008,0.1082001,
2,14.769,2,2.386575,376.7311,-0.7308174,0.3062201,-4.64482,-12.2935,-34.1008,0.1082001,
2,14.779,2,2.386915,376.7358,-0.7286255,0.3052582,-4.64482,-12.2935,-34.1008,0.1082001,
2,14.789,2,2.385509,376.7188,-0.7299515,0.305994,-4.64482,-12.2935,-34.1008,0.1082001,
2,14.799,2,2.38406,376.7199,-0.7292319,0.3058781,-4.64482,-12.2935,-34.1008,0.1082001,
2,14.809,2,2.383881,376.7178,-0.7267997,0.3048809,-4.64482,-12.2935,-34.1008,0.1082001,
2,14.819,2,2.381403,376.7163,-0.7302579,0.3066503,-4.64482,-12.2935,-34.1008,0.1082001,
2,14.829,2,2.38734,376.7098,-0.7316861,0.3064859,-4.64482,-12.2935,-34.1008,0.1082001,
2,14.839,2,2.394091,376.6868,-0.7310852,0.3053707,-4.64482,-12.2935,-34.1008,0.1082001,
2,14.849,2,2.398727,376.6738,-0.7323383,0.3053029,-4.64482,-12.2935,-34.1008,0.1082001,
2,14.859,2,2.409942,376.633,-0.7303666,0.303064,-4.64482,-12.2935,-34.1008,0.1082001,
2,14.869,2,2.417553,376.622,-0.7303262,0.3020931,-4.64482,-12.2935,-34.1008,0.1082001,
2,14.879,2,2.419095,376.61,-0.7346162,0.303674,-4.64482,-12.2935,-34.1008,0.1082001,
2,14.889,2,2.424628,376.6032,-0.7374203,0.3041374,-4.64482,-12.2935,-34.1008,0.1082001,
2,14.899,2,2.422361,376.606,-0.7361003,0.3038773,-4.64482,-12.2935,-34.1008,0.1082001,
2,14.909,2,2.41956,376.6041,-0.7375344,0.3048217,-4.64482,-12.2935,-34.1008,0.1082001,
2,14.919,2,2.42128,376.5819,-0.738429,0.3049746,-4.64482,-12.2935,-34.1008,0.1082001,
2,14.929,2,2.422314,376.5825,-0.7361008,0.3038833,-4.64482,-12.2935,-34.1008,0.1082001,
2,14.939,2,2.421774,376.5739,-0.7390047,0.3051501,-4.64482,-12.2935,-34.1008,0.1082001,
2,14.949,2,2.419227,376.5651,-0.7410208,0.3063048,-4.64482,-12.2935,-34.1008,0.1082001,
2,14.959,2,2.419478,376.5867,-0.7403631,0.3060012,-4.6483,-12.2935,-34.1026,0.1100006,
2,14.969,2,2.419363,376.5791,-0.7416364,0.306542,-4.6483,-12.2935,-34.1026,0.1100006,
2,14.979,2,2.42051,376.5731,-0.7401749,0.305793,-4.6483,-12.2935,-34.1026,0.1100006,
2,14.989,2,2.418953,376.5654,-0.7383646,0.3052415,-4.6483,-12.2935,-34.1026,0.1100006,
2,14.999,2,2.420281,376.5555,-0.7394309,0.3055145,-4.6483,-12.2935,-34.1026,0.1100006,
2,15.009,2,2.419133,376.5627,-0.7409527,0.3062886,-4.6483,-12.2935,-34.1026,0.1100006,
2,15.019,2,2.418298,376.5381,-0.7419678,0.3068141,-4.6483,-12.2935,-34.1026,0.1100006,
2,15.029,2,2.421617,376.562,-0.7407799,0.3059031,-4.6483,-12.2935,-34.1026,0.1100006,
2,15.039,2,2.423405,376.5456,-0.7402837,0.3054725,-4.6483,-12.2935,-34.1026,0.1100006,
2,15.049,2,2.430194,376.5305,-0.7405115,0.3047129,-4.6483,-12.2935,-34.1026,0.1100006,
2,15.059,2,2.440492,376.4982,-0.745645,0.3055306,-4.6483,-12.2935,-34.1026,0.1100006,
2,15.069,2,2.447101,376.464,-0.746421,0.3050225,-4.6483,-12.2935,-34.1026,0.1100006,
2,15.079,2,2.453262,376.4573,-0.7489865,0.3053023,-4.6483,-12.2935,-34.1026,0.1100006,
2,15.089,2,2.457965,376.4375,-0.7489425,0.3047002,-4.6483,-12.2935,-34.1026,0.1100006,
2,15.099,2,2.456388,376.427,-0.7461194,0.3037466,-4.6483,-12.2935,-34.1026,0.1100006,
2,15.109,2,2.460199,376.422,-0.7473972,0.3037954,-4.6483,-12.2935,-34.1026,0.1100006,
2,15.119,2,2.456029,376.416,-0.7487336,0.3048554,-4.6483,-12.2935,-34.1026,0.1100006,
2,15.129,2,2.456296,376.4097,-0.750013,0.3053431,-4.6483,-12.2935,-34.1026,0.1100006,
2,15.139,2,2.458814,376.4129,-0.7481673,0.3042798,-4.6483,-12.2935,-34.1026,0.1100006,
2,15.149,2,2.45701,376.4036,-0.748463,0.3046235,-4.6483,-12.2935,-34.1026,0.1100006,
2,15.159,2,2.45894,376.4059,-0.7472398,0.303887,-4.6483,-12.2935,-34.1026,0.1100006,
2,15.169,2,2.458349,376.4016,-0.7463207,0.3035861,-4.6483,-12.2935,-34.1026,0.1100006,
2,15.179,2,2.45663,376.3982,-0.7484003,0.3046452,-4.6518,-12.2935,-34.1044,0.1118011,
2,15.189,2,2.458317,376.3941,-0.750903,0.3054541,-4.6518,-12.2935,-34.1044,0.1118011,
2,15.199,2,2.456721,376.3694,-0.7512286,0.3057851,-4.6518,-12.2935,-34.1044,0.1118011,
2,15.209,2,2.455545,376.3843,-0.7498705,0.3053784,-4.6518,-12.2935,-34.1044,0.1118011,
2,15.219,2,2.457877,376.3773,-0.7501786,0.305214,-4.6518,-12.2935,-34.1044,0.1118011,
2,15.229,2,2.458323,376.3797,-0.7480022,0.3042734,-4.6518,-12.2935,-34.1044,0.1118011,
2,15.239,2,2.457946,376.3738,-0.7505153,0.3053425,-4.6518,-12.2935,-34.1044,0.1118011,
2,15.249,2,2.461986,376.3687,-0.7522132,0.305531,-4.6518,-12.2935,-34.1044,0.1118011,
2,15.259,2,2.46816,376.4193,-0.7533168,0.3052139,-4.6518,-12.2935,-34.1044,0.1118011,
2,15.269,2,2.476654,376.3072,-0.7551591,0.3049111,-4.6518,-12.2935,-34.1044,0.1118011,
2,15.279,2,2.486698,376.2731,-0.7549735,0.3036048,-4.6518,-12.2935,-34.1044,0.1118011,
2,15.289,2,2.488796,376.2559,-0.7567921,0.3040796,-4.6518,-12.2935,-34.1044,0.1118011,
2,15.299,2,2.494636,376.2507,-0.7605383,0.3048694,-4.6518,-12.2935,-34.1044,0.1118011,
2,15.309,2,2.494381,376.2456,-0.7610803,0.3051179,-4.6518,-12.2935,-34.1044,0.1118011,
2,15.319,2,2.49449,376.2723,-0.7627644,0.3057797,-4.6518,-12.2935,-34.1044,0.1118011,
2,15.329,2,2.495084,376.2447,-0.7623252,0.3055309,-4.6518,-12.2935,-34.1044,0.1118011,
2,15.339,2,2.494009,376.2392,-0.7596951,0.304608,-4.6518,-12.2935,-34.1044,0.1118011,
2,15.349,2,2.491826,376.243,-0.7607847,0.3053121,-4.6518,-12.2935,-34.1044,0.1118011,
2,15.359,2,2.492538,376.2534,-0.761992,0.3057092,-4.6518,-12.2935,-34.1044,0.1118011,
2,15.369,2,2.492682,376.2069,-0.7613311,0.3054266,-4.6518,-12.2935,-34.1044,0.1118011,
2,15.379,2,2.493056,376.1842,-0.7621862,0.3057236,-4.6518,-12.2935,-34.1044,0.1118011,
2,15.389,2,2.492984,376.2206,-0.7632929,0.3061765,-4.6518,-12.2935,-34.1044,0.1118011,
2,15.399,2,2.49309,376.2145,-0.7603226,0.304972,-4.6518,-12.2935,-34.1044,0.1118011,
2,15.409,2,2.492646,376.2184,-0.7589366,0.3044702,-4.6558,-12.2935,-34.1061,0.1134987,
2,15.419,2,2.493063,376.2107,-0.7598938,0.3048033,-4.6558,-12.2935,-34.1061,0.1134987,
2,15.429,2,2.491188,376.2051,-0.7595798,0.3049066,-4.6558,-12.2935,-34.1061,0.1134987,
2,15.439,2,2.491263,376.2281,-0.7608778,0.3054185,-4.6558,-12.2935,-34.1061,0.1134987,
2,15.449,2,2.493048,376.2035,-0.7586166,0.3042928,-4.6558,-12.2935,-34.1061,0.1134987,
2,15.459,2,2.494737,376.1948,-0.7567643,0.3033443,-4.6558,-12.2935,-34.1061,0.1134987,
2,15.469,2,2.491959,376.1963,-0.7574747,0.3039675,-4.6558,-12.2935,-34.1061,0.1134987,
2,15.479,2,2.491303,376.1935,-0.7601952,0.3051396,-4.6558,-12.2935,-34.1061,0.1134987,
2,15.489,2,2.49749,376.1821,-0.760866,0.3046523,-4.6558,-12.2935,-34.1061,0.1134987,
2,15.499,2,2.505089,376.1586,-0.7614977,0.3039803,-4.6558,-12.2935,-34.1061,0.1134987,
2,15.509,2,2.513603,376.1195,-0.7635989,0.3037866,-4.6558,-12.2935,-34.1061,0.1134987,
2,15.519,2,2.523406,376.1003,-0.7634483,0.3025468,-4.6558,-12.2935,-34.1061,0.1134987,
2,15.529,2,2.526042,376.0779,-0.7646371,0.3027016,-4.6558,-12.2935,-34.1061,0.1134987,
2,15.539,2,2.530848,376.0823,-0.768321,0.3035825,-4.6558,-12.2935,-34.1061,0.1134987,
2,15.549,2,2.531974,376.0732,-0.7708789,0.3044576,-4.6558,-12.2935,-34.1061,0.1134987,
2,15.559,2,2.531805,376.0468,-0.7715771,0.3047538,-4.6558,-12.2935,-34.1061,0.1134987,
2,15.569,2,2.529875,376.0573,-0.7709693,0.304746,-4.6558,-12.2935,-34.1061,0.1134987,
2,15.579,2,2.529977,376.0618,-0.7714673,0.3049306,-4.6558,-12.2935,-34.1061,0.1134987,
2,15.589,2,2.531823,376.058,-0.7682819,0.3034501,-4.6558,-12.2935,-34.1061,0.1134987,
2,15.599,2,2.53019,376.0571,-0.7724499,0.3052932,-4.6558,-12.2935,-34.1061,0.1134987,
2,15.609,2,2.531056,376.0503,-0.7721751,0.3050801,-4.6558,-12.2935,-34.1061,0.1134987,
2,15.619,2,2.530093,376.0796,-0.7726785,0.3053953,-4.65982,-12.2935,-34.1078,0.1152,
2,15.629,2,2.529997,376.0383,-0.7715859,0.3049751,-4.65982,-12.2935,-34.1078,0.1152,
2,15.639,2,2.529438,376.033,-0.7733241,0.3057296,-4.65982,-12.2935,-34.1078,0.1152,
2,15.649,2,2.530558,376.0339,-0.7721545,0.3051321,-4.65982,-12.2935,-34.1078,0.1152,
2,15.659,2,2.531815,376.028,-0.7710593,0.3045481,-4.65982,-12.2935,-34.1078,0.1152,
2,15.669,2,2.530242,376.033,-0.7742096,0.3059824,-4.65982,-12.2935,-34.1078,0.1152,
2,15.679,2,2.530498,376.0319,-0.7746911,0.3061417,-4.65982,-12.2935,-34.1078,0.1152,
2,15.689,2,2.53137,376.0275,-0.7730122,0.305373,-4.65982,-12.2935,-34.1078,0.1152,
2,15.699,2,2.538202,376.0193,-0.7706012,0.3036012,-4.65982,-12.2935,-34.1078,0.1152,
2,15.709,2,2.543101,375.9826,-0.7729934,0.303957,-4.65982,-12.2935,-34.1078,0.1152,
2,15.719,2,2.552483,375.9388,-0.7753939,0.3037803,-4.65982,-12.2935,-34.1078,0.1152,
2,15.729,2,2.560793,375.9442,-0.7770779,0.303452,-4.65982,-12.2935,-34.1078,0.1152,
2,15.739,2,2.563987,375.9272,-0.778584,0.3036614,-4.65982,-12.2935,-34.1078,0.1152,
2,15.749,2,2.571346,375.8998,-0.7775506,0.3023905,-4.65982,-12.2935,-34.1078,0.1152,
2,15.759,2,2.568579,375.8928,-0.7780201,0.302899,-4.65982,-12.2935,-34.1078,0.1152,
2,15.769,2,2.568027,375.8873,-0.7792258,0.3034337,-4.65982,-12.2935,-34.1078,0.1152,
2,15.779,2,2.569416,375.8856,-0.7802455,0.3036665,-4.65982,-12.2935,-34.1078,0.1152,
2,15.789,2,2.567897,375.8922,-0.7821323,0.3045809,-4.65982,-12.2935,-34.1078,0.1152,
2,15.799,2,2.569908,375.906,-0.7852573,0.3055585,-4.65982,-12.2935,-34.1078,0.1152,
2,15.809,2,2.567628,375.8756,-0.7817194,0.3044519,-4.65982,-12.2935,-34.1078,0.1152,
2,15.819,2,2.568358,375.8821,-0.7813572,0.3042243,-4.65982,-12.2935,-34.1078,0.1152,
2,15.829,2,2.569829,375.8808,-0.7820933,0.3043367,-4.65982,-12.2935,-34.1078,0.1152,
2,15.839,2,2.569642,375.8556,-0.7837085,0.3049874,-4.65982,-12.2935,-34.1078,0.1152,
2,15.849,2,2.56738,375.8608,-0.7854036,0.3059163,-4.65982,-12.2935,-34.1078,0.1152,
2,15.859,2,2.569168,375.8226,-0.7854117,0.3057066,-4.6633,-12.2935,-34.1096,0.1170006,
2,15.869,2,2.568458,375.8514,-0.7835327,0.3050596,-4.6633,-12.2935,-34.1096,0.1170006,
2,15.879,2,2.56854,375.8539,-0.782254,0.304552,-4.6633,-12.2935,-34.1096,0.1170006,
2,15.889,2,2.5653,375.8474,-0.7836397,0.3054769,-4.6633,-12.2935,-34.1096,0.1170006,
2,15.899,2,2.567782,375.8495,-0.7856703,0.3059724,-4.6633,-12.2935,-34.1096,0.1170006,
2,15.909,2,2.567522,375.8523,-0.7873948,0.306675,-4.6633,-12.2935,-34.1096,0.1170006,
2,15.919,2,2.56429,375.8375,-0.7877948,0.3072175,-4.6633,-12.2935,-34.1096,0.1170006,
2,15.929,2,2.567209,375.8313,-0.7865157,0.3063699,-4.6633,-12.2935,-34.1096,0.1170006,
2,15.939,2,2.573385,375.834,-0.7850738,0.3050743,-4.6633,-12.2935,-34.1096,0.1170006,
2,15.949,2,2.581146,375.8114,-0.785624,0.3043702,-4.6633,-12.2935,-34.1096,0.1170006,
2,15.959,2,2.589727,375.7709,-0.7891083,0.3047071,-4.6633,-12.2935,-34.1096,0.1170006,
2,15.969,2,2.596371,375.7284,-0.7914996,0.3048485,-4.6633,-12.2935,-34.1096,0.1170006,
2,15.979,2,2.602452,375.7834,-0.7908367,0.3038814,-4.6633,-12.2935,-34.1096,0.1170006,
2,15.989,2,2.606163,375.725,-0.7915428,0.3037196,-4.6633,-12.2935,-34.1096,0.1170006,
2,15.999,2,2.60381,375.7128,-0.7909715,0.3037746,-4.6633,-12.2935,-34.1096,0.1170006,
2,16.009,2,2.605879,375.7156,-0.7917863,0.3038462,-4.6633,-12.2935,-34.1096,0.1170006,
2,16.019,2,2.603681,375.7097,-0.7931929,0.3046428,-4.6633,-12.2935,-34.1096,0.1170006,
2,16.029,2,2.605606,375.7164,-0.7941715,0.3047934,-4.6633,-12.2935,-34.1096,0.1170006,
2,16.039,2,2.603117,375.7073,-0.7934846,0.304821,-4.6633,-12.2935,-34.1096,0.1170006,
2,16.049,2,2.606472,375.7167,-0.7915399,0.3036825,-4.6633,-12.2935,-34.1096,0.1170006,
2,16.059,2,2.604373,375.7,-0.7921172,0.3041489,-4.66733,-12.2935,-34.1114,0.1188011,
2,16.069,2,2.605848,375.6931,-0.7910632,0.3035723,-4.66733,-12.2935,-34.1114,0.1188011,
2,16.079,2,2.605507,375.6862,-0.7928123,0.3042833,-4.66733,-12.2935,-34.1114,0.1188011,
2,16.089,2,2.602717,375.6802,-0.7958147,0.3057631,-4.66733,-12.2935,-34.1114,0.1188011,
2,16.099,2,2.605627,375.6792,-0.7941289,0.3047746,-4.66733,-12.2935,-34.1114,0.1188011,
2,16.109,2,2.602647,375.6768,-0.7930623,0.3047138,-4.66733,-12.2935,-34.1114,0.1188011,
2,16.119,2,2.604229,375.6688,-0.7920244,0.3041301,-4.66733,-12.2935,-34.1114,0.1188011,
2,16.129,2,2.604632,375.6635,-0.7962558,0.3057076,-4.66733,-12.2935,-34.1114,0.1188011,
2,16.139,2,2.604624,375.6653,-0.7974808,0.3061788,-4.66733,-12.2935,-34.1114,0.1188011,
2,16.149,2,2.609581,375.6351,-0.7993045,0.3062961,-4.66733,-12.2935,-34.1114,0.1188011,
2,16.159,2,2.61936,375.6292,-0.8016626,0.3060528,-4.66733,-12.2935,-34.1114,0.1188011,
2,16.169,2,2.628578,375.5965,-0.8002499,0.3044421,-4.66733,-12.2935,-34.1114,0.1188011,
2,16.179,2,2.635526,375.5707,-0.8020597,0.3043262,-4.66733,-12.2935,-34.1114,0.1188011,
2,16.189,2,2.640171,375.5665,-0.8054025,0.305057,-4.66733,-12.2935,-34.1114,0.1188011,
2,16.199,2,2.644848,375.5437,-0.8090487,0.3058961,-4.66733,-12.2935,-34.1114,0.1188011,
2,16.209,2,2.642015,375.5551,-0.809828,0.306519,-4.66733,-12.2935,-34.1114,0.1188011,
2,16.219,2,2.643887,375.5353,-0.8096595,0.3062383,-4.66733,-12.2935,-34.1114,0.1188011,
2,16.229,2,2.644174,375.548,-0.8141618,0.3079078,-4.66733,-12.2935,-34.1114,0.1188011,
2,16.239,2,2.641912,375.5394,-0.8150409,0.3085042,-4.66733,-12.2935,-34.1114,0.1188011,
2,16.249,2,2.640592,375.5334,-0.8074389,0.3057795,-4.66733,-12.2935,-34.1114,0.1188011,
2,16.259,2,2.643004,375.5219,-0.8071427,0.3053883,-4.66733,-12.2935,-34.1114,0.1188011,
2,16.269,2,2.642046,375.5191,-0.8057055,0.3049552,-4.66733,-12.2935,-34.1114,0.1188011,
2,16.279,2,2.643013,375.5128,-0.8075581,0.3055445,-4.66733,-12.2935,-34.1114,0.1188011,
2,16.289,2,2.643911,375.5247,-0.8091935,0.3060592,-4.66733,-12.2935,-34.1114,0.1188011,
2,16.299,2,2.642462,375.5032,-0.8059075,0.3049836,-4.66733,-12.2935,-34.1114,0.1188011,
2,16.309,2,2.644618,375.5074,-0.8052734,0.3044952,-4.66733,-12.2935,-34.1114,0.1188011,
2,16.319,2,2.640517,375.5112,-0.8062141,0.3053244,-4.6708,-12.2935,-34.1131,0.1204987,
2,16.329,2,2.640254,375.4914,-0.8065948,0.305499,-4.6708,-12.2935,-34.1131,0.1204987,
2,16.339,2,2.642354,375.5099,-0.8048514,0.3045963,-4.6708,-12.2935,-34.1131,0.1204987,
2,16.349,2,2.641035,375.5045,-0.8042307,0.3045135,-4.6708,-12.2935,-34.1131,0.1204987,
2,16.359,2,2.641384,375.4909,-0.805643,0.3050079,-4.6708,-12.2935,-34.1131,0.1204987,
2,16.369,2,2.642167,375.4934,-0.8055503,0.3048825,-4.6708,-12.2935,-34.1131,0.1204987,
2,16.379,2,2.641613,375.4942,-0.8089263,0.3062244,-4.6708,-12.2935,-34.1131,0.1204987,
2,16.389,2,2.645432,375.4774,-0.8093086,0.3059268,-4.6708,-12.2935,-34.1131,0.1204987,
2,16.399,2,2.656695,375.4436,-0.8098376,0.304829,-4.6708,-12.2935,-34.1131,0.1204987,
2,16.409,2,2.664868,375.4188,-0.8112177,0.3044119,-4.6708,-12.2935,-34.1131,0.1204987,
2,16.419,2,2.672681,375.3963,-0.8121234,0.303861,-4.6708,-12.2935,-34.1131,0.1204987,
2,16.429,2,2.675705,375.3821,-0.811335,0.3032229,-4.6708,-12.2935,-34.1131,0.1204987,
2,16.439,2,2.678984,375.378,-0.8148353,0.3041583,-4.6708,-12.2935,-34.1131,0.1204987,
2,16.449,2,2.679157,375.353,-0.8177311,0.3052196,-4.6708,-12.2935,-34.1131,0.1204987,
2,16.459,2,2.67766,375.3403,-0.8189709,0.3058532,-4.6708,-12.2935,-34.1131,0.1204987,
2,16.469,2,2.678275,375.3558,-0.8179415,0.3053986,-4.6708,-12.2935,-34.1131,0.1204987,
2,16.479,2,2.6788,375.3559,-0.8204617,0.3062795,-4.6708,-12.2935,-34.1131,0.1204987,
2,16.489,2,2.67946,375.3414,-0.8196049,0.3058844,-4.6708,-12.2935,-34.1131,0.1204987,
2,16.499,2,2.67864,375.3407,-0.8213214,0.3066189,-4.6708,-12.2935,-34.1131,0.1204987,
2,16.509,2,2.678691,375.3341,-0.8217852,0.3067861,-4.67485,-12.2935,-34.1149,0.1222992,
2,16.519,2,2.679238,375.3398,-0.822361,0.3069384,-4.67485,-12.2935,-34.1149,0.1222992,
2,16.529,2,2.678237,375.3391,-0.8183854,0.3055687,-4.67485,-12.2935,-34.1149,0.1222992,
2,16.539,2,2.677521,375.3352,-0.8197508,0.3061604,-4.67485,-12.2935,-34.1149,0.1222992,
2,16.549,2,2.677883,375.326,-0.8218783,0.3069134,-4.67485,-12.2935,-34.1149,0.1222992,
2,16.559,2,2.676234,375.3226,-0.8226035,0.3073735,-4.67485,-12.2935,-34.1149,0.1222992,
2,16.569,2,2.679258,375.3403,-0.8200011,0.3060552,-4.67485,-12.2935,-34.1149,0.1222992,
2,16.579,2,2.678558,375.3317,-0.8180164,0.3053944,-4.67485,-12.2935,-34.1149,0.1222992,
2,16.589,2,2.681442,375.321,-0.8159558,0.3042974,-4.67485,-12.2935,-34.1149,0.1222992,
2,16.599,2,2.688463,375.2957,-0.8168317,0.3038285,-4.67485,-12.2935,-34.1149,0.1222992,
2,16.609,2,2.696575,375.2703,-0.8175709,0.3031886,-4.67485,-12.2935,-34.1149,0.1222992,
2,16.619,2,2.705557,375.2343,-0.8209558,0.3034332,-4.67485,-12.2935,-34.1149,0.1222992,
2,16.629,2,2.712743,375.2104,-0.823478,0.3035592,-4.67485,-12.2935,-34.1149,0.1222992,
2,16.639,2,2.715919,375.2087,-0.825465,0.3039358,-4.67485,-12.2935,-34.1149,0.1222992,
2,16.649,2,2.717917,375.2048,-0.8221719,0.3025007,-4.67485,-12.2935,-34.1149,0.1222992,
2,16.659,2,2.716782,375.1953,-0.8229617,0.3029179,-4.67485,-12.2935,-34.1149,0.1222992,
2,16.669,2,2.715222,375.1948,-0.8236582,0.3033484,-4.67485,-12.2935,-34.1149,0.1222992,
2,16.679,2,2.717426,375.184,-0.8267667,0.3042462,-4.67485,-12.2935,-34.1149,0.1222992,
2,16.689,2,2.715652,375.1796,-0.8272523,0.3046238,-4.67485,-12.2935,-34.1149,0.1222992,
2,16.699,2,2.71688,375.1781,-0.8258523,0.3039709,-4.67485,-12.2935,-34.1149,0.1222992,
2,16.709,2,2.717403,375.1747,-0.8257389,0.3038706,-4.67485,-12.2935,-34.1149,0.1222992,
2,16.719,2,2.717302,375.1715,-0.8249448,0.3035897,-4.67485,-12.2935,-34.1149,0.1222992,
2,16.729,2,2.714428,375.1672,-0.8268354,0.3046076,-4.67485,-12.2935,-34.1149,0.1222992,
2,16.739,2,2.714583,375.1566,-0.8292735,0.3054883,-4.67485,-12.2935,-34.1149,0.1222992,
2,16.749,2,2.71464,375.1725,-0.8282762,0.3051145,-4.67833,-12.2935,-34.1166,0.1240005,
2,16.759,2,2.71776,375.1596,-0.8278906,0.3046225,-4.67833,-12.2935,-34.1166,0.1240005,
2,16.769,2,2.715332,375.1511,-0.8288434,0.3052457,-4.67833,-12.2935,-34.1166,0.1240005,
2,16.779,2,2.716265,375.1465,-0.8253714,0.3038626,-4.67833,-12.2935,-34.1166,0.1240005,
2,16.789,2,2.715464,375.1457,-0.8303658,0.3057915,-4.67833,-12.2935,-34.1166,0.1240005,
2,16.799,2,2.7144,375.1507,-0.8369063,0.3083209,-4.67833,-12.2935,-34.1166,0.1240005,
2,16.809,2,2.717257,375.1266,-0.8364398,0.3078251,-4.67833,-12.2935,-34.1166,0.1240005,
2,16.819,2,2.713955,375.1381,-0.8368957,0.3083675,-4.67833,-12.2935,-34.1166,0.1240005,
2,16.829,2,2.716605,375.1263,-0.8369208,0.308076,-4.67833,-12.2935,-34.1166,0.1240005,
2,16.839,2,2.724697,375.1096,-0.8323318,0.3054768,-4.67833,-12.2935,-34.1166,0.1240005,
2,16.849,2,2.731788,375.0948,-0.8342617,0.3053903,-4.67833,-12.2935,-34.1166,0.1240005,
2,16.859,2,2.738769,375.0634,-0.8386067,0.3061984,-4.67833,-12.2935,-34.1166,0.1240005,
2,16.869,2,2.747439,375.0312,-0.8432331,0.3069161,-4.67833,-12.2935,-34.1166,0.1240005,
2,16.879,2,2.750792,375.0322,-0.8438494,0.306766,-4.67833,-12.2935,-34.1166,0.1240005,
2,16.889,2,2.752163,375.0247,-0.843848,0.3066126,-4.67833,-12.2935,-34.1166,0.1240005,
2,16.899,2,2.751984,375.0189,-0.8408753,0.3055525,-4.67833,-12.2935,-34.1166,0.1240005,
2,16.909,2,2.7511,375.01,-0.8451286,0.3071966,-4.67833,-12.2935,-34.1166,0.1240005,
2,16.919,2,2.751359,375.0064,-0.8449516,0.3071034,-4.67833,-12.2935,-34.1166,0.1240005,
2,16.929,2,2.752417,374.9955,-0.8381329,0.304508,-4.67833,-12.2935,-34.1166,0.1240005,
2,16.939,2,2.752301,374.9954,-0.8367325,0.304012,-4.67833,-12.2935,-34.1166,0.1240005,
2,16.949,2,2.751182,374.9892,-0.8385503,0.3047964,-4.67833,-12.2935,-34.1166,0.1240005,
2,16.959,2,2.752785,374.9791,-0.8386776,0.3046651,-4.6818,-12.2935,-34.1184,0.1258011,
2,16.969,2,2.753037,374.9793,-0.8386498,0.3046272,-4.6818,-12.2935,-34.1184,0.1258011,
2,16.979,2,2.753119,374.9842,-0.8378396,0.3043238,-4.6818,-12.2935,-34.1184,0.1258011,
2,16.989,2,2.753989,374.9809,-0.8360665,0.3035838,-4.6818,-12.2935,-34.1184,0.1258011,
2,16.999,2,2.751774,374.9913,-0.8374308,0.304324,-4.6818,-12.2935,-34.1184,0.1258011,
2,17.009,2,2.753491,374.981,-0.8416725,0.3056746,-4.6818,-12.2935,-34.1184,0.1258011,
2,17.019,2,2.753668,374.9789,-0.8397638,0.3049619,-4.6818,-12.2935,-34.1184,0.1258011,
2,17.029,2,2.752868,374.9715,-0.8416094,0.3057209,-4.6818,-12.2935,-34.1184,0.1258011,
2,17.039,2,2.759274,374.9571,-0.8435072,0.305699,-4.6818,-12.2935,-34.1184,0.1258011,
2,17.049,2,2.762002,374.9678,-0.8466742,0.3065436,-4.6818,-12.2935,-34.1184,0.1258011,
2,17.059,2,2.772277,374.9231,-0.8465474,0.3053618,-4.6818,-12.2935,-34.1184,0.1258011,
2,17.069,2,2.779248,374.8787,-0.8465904,0.3046113,-4.6818,-12.2935,-34.1184,0.1258011,
2,17.079,2,2.787884,374.8711,-0.8471001,0.3038505,-4.6818,-12.2935,-34.1184,0.1258011,
2,17.089,2,2.792092,374.8525,-0.8522843,0.3052494,-4.6818,-12.2935,-34.1184,0.1258011,
2,17.099,2,2.791963,374.8468,-0.8546695,0.3061177,-4.6818,-12.2935,-34.1184,0.1258011,
2,17.109,2,2.790654,374.8433,-0.8553838,0.3065173,-4.6818,-12.2935,-34.1184,0.1258011,
2,17.119,2,2.788815,374.8514,-0.8543181,0.3063374,-4.6818,-12.2935,-34.1184,0.1258011,
2,17.129,2,2.790236,374.8384,-0.8537278,0.3059697,-4.6818,-12.2935,-34.1184,0.1258011,
2,17.139,2,2.790514,374.8282,-0.8536272,0.3059033,-4.6818,-12.2935,-34.1184,0.1258011,
2,17.149,2,2.790834,374.8304,-0.8537558,0.3059142,-4.6818,-12.2935,-34.1184,0.1258011,
2,17.159,2,2.789604,374.8345,-0.8556177,0.3067166,-4.6818,-12.2935,-34.1184,0.1258011,
2,17.169,2,2.788788,374.77,-0.8594175,0.3081688,-4.6818,-12.2935,-34.1184,0.1258011,
2,17.179,2,2.791538,374.8138,-0.8558531,0.3065884,-4.6818,-12.2935,-34.1184,0.1258011,
2,17.189,2,2.790039,374.8106,-0.8544617,0.3062544,-4.6818,-12.2935,-34.1184,0.1258011,
2,17.199,2,2.790119,374.8012,-0.854069,0.3061049,-4.68582,-12.2935,-34.1202,0.1276016,
2,17.209,2,2.789813,374.8285,-0.8539348,0.3060904,-4.68582,-12.2935,-34.1202,0.1276016,
2,17.219,2,2.79246,374.807,-0.8535066,0.3056469,-4.68582,-12.2935,-34.1202,0.1276016,
2,17.229,2,2.78929,374.7976,-0.8537847,0.3060939,-4.68582,-12.2935,-34.1202,0.1276016,
2,17.239,2,2.790623,374.8002,-0.8525513,0.3055058,-4.68582,-12.2935,-34.1202,0.1276016,
2,17.249,2,2.79481,374.788,-0.8510833,0.3045228,-4.68582,-12.2935,-34.1202,0.1276016,
2,17.259,2,2.800304,374.7596,-0.8566281,0.3059054,-4.68582,-12.2935,-34.1202,0.1276016,
2,17.269,2,2.807124,374.7276,-0.8589189,0.3059782,-4.68582,-12.2935,-34.1202,0.1276016,
2,17.279,2,2.819492,374.7126,-0.8598947,0.3049822,-4.68582,-12.2935,-34.1202,0.1276016,
2,17.289,2,2.824793,374.6801,-0.861879,0.3051123,-4.68582,-12.2935,-34.1202,0.1276016,
2,17.299,2,2.830219,374.6757,-0.8630309,0.3049344,-4.68582,-12.2935,-34.1202,0.1276016,
2,17.309,2,2.829773,374.6711,-0.8604904,0.3040846,-4.68582,-12.2935,-34.1202,0.1276016,
2,17.319,2,2.830688,374.6655,-0.8638523,0.305174,-4.68582,-12.2935,-34.1202,0.1276016,
2,17.329,2,2.829612,374.6817,-0.8637893,0.3052678,-4.68582,-12.2935,-34.1202,0.1276016,
2,17.339,2,2.831244,374.6572,-0.8661234,0.3059162,-4.68582,-12.2935,-34.1202,0.1276016,
2,17.349,2,2.826429,374.6459,-0.8678665,0.307054,-4.68582,-12.2935,-34.1202,0.1276016,
2,17.359,2,2.827109,374.6541,-0.8657613,0.3062356,-4.68582,-12.2935,-34.1202,0.1276016,
2,17.369,2,2.828603,374.6529,-0.864205,0.3055236,-4.68582,-12.2935,-34.1202,0.1276016,
2,17.379,2,2.830329,374.6445,-0.8653032,0.3057253,-4.68582,-12.2935,-34.1202,0.1276016,
2,17.389,2,2.827012,374.6353,-0.8669711,0.306674,-4.68582,-12.2935,-34.1202,0.1276016,
2,17.399,2,2.829508,374.6461,-0.8673886,0.3065511,-4.68582,-12.2935,-34.1202,0.1276016,
2,17.409,2,2.827238,374.647,-0.8658094,0.3062387,-4.68582,-12.2935,-34.1202,0.1276016,
2,17.419,2,2.827147,374.6348,-0.864235,0.3056916,-4.6893,-12.2935,-34.122,0.1294022,
2,17.429,2,2.828912,374.632,-0.8623582,0.3048374,-4.6893,-12.2935,-34.122,0.1294022,
2,17.439,2,2.826178,374.6208,-0.8654404,0.3062229,-4.6893,-12.2935,-34.122,0.1294022,
2,17.449,2,2.828784,374.6174,-0.865679,0.3060252,-4.6893,-12.2935,-34.122,0.1294022,
2,17.459,2,2.829162,374.6184,-0.8673208,0.3065645,-4.6893,-12.2935,-34.122,0.1294022,
2,17.469,2,2.82696,374.6349,-0.8686488,0.3072731,-4.6893,-12.2935,-34.122,0.1294022,
2,17.479,2,2.82703,374.6115,-0.8660287,0.3063387,-4.6893,-12.2935,-34.122,0.1294022,
2,17.489,2,2.832424,374.6016,-0.8630143,0.3046911,-4.6893,-12.2935,-34.122,0.1294022,
2,17.499,2,2.838187,374.5838,-0.8659257,0.3050982,-4.6893,-12.2935,-34.122,0.1294022,
2,17.509,2,2.847574,374.5437,-0.8688179,0.3051081,-4.6893,-12.2935,-34.122,0.1294022,
2,17.519,2,2.856113,374.5227,-0.8696803,0.3044978,-4.6893,-12.2935,-34.122,0.1294022,
2,17.529,2,2.86205,374.4904,-0.8699086,0.303946,-4.6893,-12.2935,-34.122,0.1294022,
2,17.539,2,2.866025,374.4966,-0.8703393,0.3036748,-4.6893,-12.2935,-34.122,0.1294022,
2,17.549,2,2.867969,374.4955,-0.8692145,0.3030767,-4.6893,-12.2935,-34.122,0.1294022,
2,17.559,2,2.865765,374.47,-0.8725945,0.3044892,-4.6893,-12.2935,-34.122,0.1294022,
2,17.569,2,2.867358,374.4722,-0.8718786,0.3040703,-4.6893,-12.2935,-34.122,0.1294022,
2,17.579,2,2.863975,374.4897,-0.8749643,0.3055069,-4.6893,-12.2935,-34.122,0.1294022,
2,17.589,2,2.86387,374.475,-0.8786423,0.3068024,-4.6893,-12.2935,-34.122,0.1294022,
2,17.599,2,2.864713,374.464,-0.879061,0.3068583,-4.6893,-12.2935,-34.122,0.1294022,
2,17.609,2,2.86462,374.4628,-0.8746918,0.305343,-4.6893,-12.2935,-34.122,0.1294022,
2,17.619,2,2.864201,374.4536,-0.8749855,0.3054903,-4.69333,-12.2935,-34.1237,0.1310997,
2,17.629,2,2.865386,374.446,-0.8765552,0.3059117,-4.69333,-12.2935,-34.1237,0.1310997,
2,17.639,2,2.867676,374.4743,-0.8751155,0.3051654,-4.69333,-12.2935,-34.1237,0.1310997,
2,17.649,2,2.864287,374.4742,-0.8755116,0.3056648,-4.69333,-12.2935,-34.1237,0.1310997,
2,17.659,2,2.865061,374.4359,-0.8747727,0.3053243,-4.69333,-12.2935,-34.1237,0.1310997,
2,17.669,2,2.862595,374.4437,-0.8773368,0.3064831,-4.69333,-12.2935,-34.1237,0.1310997,
2,17.679,2,2.862061,374.437,-0.8780984,0.3068064,-4.69333,-12.2935,-34.1237,0.1310997,
2,17.689,2,2.862185,374.427,-0.8818345,0.3080984,-4.69333,-12.2935,-34.1237,0.1310997,
2,17.699,2,2.86746,374.4203,-0.8793841,0.306677,-4.69333,-12.2935,-34.1237,0.1310997,
2,17.709,2,2.878269,374.4158,-0.8788159,0.305328,-4.69333,-12.2935,-34.1237,0.1310997,
2,17.719,2,2.886538,374.3662,-0.8788379,0.3044609,-4.69333,-12.2935,-34.1237,0.1310997,
2,17.729,2,2.895141,374.3461,-0.8823365,0.3047646,-4.69333,-12.2935,-34.1237,0.1310997,
2,17.739,2,2.899103,374.3279,-0.8822929,0.304333,-4.69333,-12.2935,-34.1237,0.1310997,
2,17.749,2,2.900535,374.3208,-0.887539,0.3059915,-4.69333,-12.2935,-34.1237,0.1310997,
2,17.759,2,2.901182,374.2979,-0.8865503,0.3055825,-4.69333,-12.2935,-34.1237,0.1310997,
2,17.769,2,2.901446,374.3143,-0.8874596,0.3058681,-4.69333,-12.2935,-34.1237,0.1310997,
2,17.779,2,2.900436,374.306,-0.8852553,0.3052145,-4.69333,-12.2935,-34.1237,0.1310997,
2,17.789,2,2.900388,374.3068,-0.8831776,0.3045033,-4.69333,-12.2935,-34.1237,0.1310997,
2,17.799,2,2.901739,374.2924,-0.8845515,0.3048349,-4.69333,-12.2935,-34.1237,0.1310997,
2,17.809,2,2.900052,374.2912,-0.8845997,0.3050289,-4.69333,-12.2935,-34.1237,0.1310997,
2,17.819,2,2.899755,374.2923,-0.8874979,0.3060597,-4.69333,-12.2935,-34.1237,0.1310997,
2,17.829,2,2.900989,374.3069,-0.8877606,0.3060201,-4.69333,-12.2935,-34.1237,0.1310997,
2,17.839,2,2.899968,374.2937,-0.8879024,0.3061766,-4.69333,-12.2935,-34.1237,0.1310997,
2,17.849,2,2.903018,374.2786,-0.8829549,0.3041507,-4.69333,-12.2935,-34.1237,0.1310997,
2,17.859,2,2.901267,374.2781,-0.8816696,0.3038912,-4.6968,-12.2935,-34.1254,0.1328011,
2,17.869,2,2.900563,374.2732,-0.8825371,0.3042641,-4.6968,-12.2935,-34.1254,0.1328011,
2,17.879,2,2.902842,374.2716,-0.885925,0.3051923,-4.6968,-12.2935,-34.1254,0.1328011,
2,17.889,2,2.901455,374.2653,-0.8852016,0.3050889,-4.6968,-12.2935,-34.1254,0.1328011,
2,17.899,2,2.898553,374.2599,-0.8895354,0.3068894,-4.6968,-12.2935,-34.1254,0.1328011,
2,17.909,2,2.901194,374.2583,-0.8909033,0.3070816,-4.6968,-12.2935,-34.1254,0.1328011,
2,17.919,2,2.903389,374.2574,-0.8895521,0.3063841,-4.6968,-12.2935,-34.1254,0.1328011,
2,17.929,2,2.908795,374.2314,-0.8918859,0.306617,-4.6968,-12.2935,-34.1254,0.1328011,
2,17.939,2,2.917114,374.1975,-0.8929371,0.3061029,-4.6968,-12.2935,-34.1254,0.1328011,
2,17.949,2,2.926331,374.1624,-0.8904999,0.3043059,-4.6968,-12.2935,-34.1254,0.1328011,
2,17.959,2,2.935817,374.1622,-0.8951163,0.3048952,-4.6968,-12.2935,-34.1254,0.1328011,
2,17.969,2,2.938109,374.1522,-0.894447,0.3044294,-4.6968,-12.2935,-34.1254,0.1328011,
2,17.979,2,2.93857,374.136,-0.8964499,0.3050633,-4.6968,-12.2935,-34.1254,0.1328011,
2,17.989,2,2.939385,374.1371,-0.8968692,0.3051214,-4.6968,-12.2935,-34.1254,0.1328011,
2,17.999,2,2.935651,374.1343,-0.9013135,0.3070233,-4.6968,-12.2935,-34.1254,0.1328011,
2,18.009,2,2.937965,374.1117,-0.8997886,0.3062625,-4.6968,-12.2935,-34.1254,0.1328011,
2,18.019,2,2.93823,374.1385,-0.8961715,0.3050039,-4.6968,-12.2935,-34.1254,0.1328011,
2,18.029,2,2.936953,374.1299,-0.898338,0.3058741,-4.6968,-12.2935,-34.1254,0.1328011,
2,18.039,2,2.941105,374.1239,-0.8971449,0.3050367,-4.6968,-12.2935,-34.1254,0.1328011,
2,18.049,2,2.942719,374.1249,-0.8996468,0.3057196,-4.6968,-12.2935,-34.1254,0.1328011,
2,18.059,2,2.937351,374.1065,-0.9006813,0.3066304,-4.6968,-12.2935,-34.1254,0.1328011,
2,18.069,2,2.937959,374.0852,-0.9006065,0.3065416,-4.6968,-12.2935,-34.1254,0.1328011,
2,18.079,2,2.937986,374.1061,-0.897056,0.3053302,-4.70055,-12.2935,-34.1272,0.1346016,
