Repository: jacquesNIT/Polymer-Scratching

Files Structure:

<material>_<maximum_load>_<load_rate>_<sample_number>_<try_number>

- sample_number (s1, s2, ...) is used to indicate another iteration of the same test.
- try_number (1, 2, ...) simply indicates that precedent tests failed, it does not matter.

Scratch Process:

All scratchs were performed using the Rockwell indenter with the "Scratch.Rx" model in MFT. 
All tests have at a length of 2mm and a progressive load.

The same results are also accessible on the scratch pc of the lab, in the "jacques/second_batch" folder.
The "Additionnal_Batch" folder contains unverified results that were used to test the machine, it is advised not to use those.

General Notes:

File: Lab results/Main_Batch/PMMAXT/20N/PMMAXT_20N_10Nm.csv (part 5 of 26)
Recipe, UpperSample, LowerSample, OtherInfo, Averaging, LogFrequency, Type, Radius,TestDate, Operator, Customer, RefStd, Temperature, RH, Liquid, LastCalibDate, LCFz, LCFx, Tip, OtherData, samplevs
scratch only.Rx,,,,10,1000,Scratch,1,9/4/2026 1:01:47 PM,,,ASTM/ISO,,,N/A,N/A,,,,Linear: 0.1 to 20;10;2;1.005025,0.3,
Step, Timestamp, RecipeStep, DAQ.Fz (N),DAQ.CAP (um),DAQ.Fx (N),DAQ.COF (),XYZ.X Position (mm),XYZ.Y Position (mm),XYZ.Z Position (mm),XYZ.Z Depth (mm),
2,18.089,2,2.936945,374.1017,-0.8944592,0.3045543,-4.70055,-12.2935,-34.1272,0.1346016,
2,18.099,2,2.937941,374.1043,-0.8956395,0.3048528,-4.70055,-12.2935,-34.1272,0.1346016,
2,18.109,2,2.938797,374.0933,-0.8953615,0.3046694,-4.70055,-12.2935,-34.1272,0.1346016,
2,18.119,2,2.939505,374.0983,-0.897087,0.305183,-4.70055,-12.2935,-34.1272,0.1346016,
2,18.129,2,2.93796,374.0968,-0.895027,0.3046423,-4.70055,-12.2935,-34.1272,0.1346016,
2,18.139,2,2.940217,374.0771,-0.8946458,0.3042788,-4.70055,-12.2935,-34.1272,0.1346016,
2,18.149,2,2.941163,374.0703,-0.8977763,0.3052453,-4.70055,-12.2935,-34.1272,0.1346016,
2,18.159,2,2.952088,374.0381,-0.9001472,0.3049188,-4.70055,-12.2935,-34.1272,0.1346016,
2,18.169,2,2.96138,374.0065,-0.9020555,0.3046065,-4.70055,-12.2935,-34.1272,0.1346016,
2,18.179,2,2.97139,373.9842,-0.9062366,0.3049874,-4.70055,-12.2935,-34.1272,0.1346016,
2,18.189,2,2.975472,373.9898,-0.9086381,0.3053761,-4.70055,-12.2935,-34.1272,0.1346016,
2,18.199,2,2.975414,373.9832,-0.9066957,0.3047292,-4.70055,-12.2935,-34.1272,0.1346016,
2,18.209,2,2.976998,373.9727,-0.9058965,0.3042987,-4.70055,-12.2935,-34.1272,0.1346016,
2,18.219,2,2.977197,373.9656,-0.9084598,0.3051393,-4.70055,-12.2935,-34.1272,0.1346016,
2,18.229,2,2.975636,373.957,-0.9121019,0.3065233,-4.70055,-12.2935,-34.1272,0.1346016,
2,18.239,2,2.975876,373.9397,-0.911022,0.3061357,-4.70055,-12.2935,-34.1272,0.1346016,
2,18.249,2,2.978349,373.892,-0.9086573,0.3050876,-4.70055,-12.2935,-34.1272,0.1346016,
2,18.259,2,2.975901,373.9419,-0.9089915,0.3054508,-4.70055,-12.2935,-34.1272,0.1346016,
2,18.269,2,2.974848,373.9393,-0.9083626,0.3053476,-4.7043,-12.2935,-34.1289,0.1362991,
2,18.279,2,2.9767,373.9333,-0.9095256,0.3055483,-4.7043,-12.2935,-34.1289,0.1362991,
2,18.289,2,2.974566,373.9364,-0.9111692,0.30632,-4.7043,-12.2935,-34.1289,0.1362991,
2,18.299,2,2.974498,373.9234,-0.9144205,0.3074201,-4.7043,-12.2935,-34.1289,0.1362991,
2,18.309,2,2.975816,373.9222,-0.9141209,0.3071832,-4.7043,-12.2935,-34.1289,0.1362991,
2,18.319,2,2.97391,373.9319,-0.9125882,0.3068648,-4.7043,-12.2935,-34.1289,0.1362991,
2,18.329,2,2.974155,373.9224,-0.9112816,0.3064002,-4.7043,-12.2935,-34.1289,0.1362991,
2,18.339,2,2.980397,373.9124,-0.9111674,0.3057202,-4.7043,-12.2935,-34.1289,0.1362991,
2,18.349,2,2.986052,373.8867,-0.9146731,0.3063152,-4.7043,-12.2935,-34.1289,0.1362991,
2,18.359,2,2.995562,373.8557,-0.9178772,0.3064123,-4.7043,-12.2935,-34.1289,0.1362991,
2,18.369,2,3.00679,373.8366,-0.9161438,0.3046916,-4.7043,-12.2935,-34.1289,0.1362991,
2,18.379,2,3.009209,373.8185,-0.9141514,0.3037847,-4.7043,-12.2935,-34.1289,0.1362991,
2,18.389,2,3.011883,373.8143,-0.9185131,0.3049631,-4.7043,-12.2935,-34.1289,0.1362991,
2,18.399,2,3.010109,373.8161,-0.918209,0.3050417,-4.7043,-12.2935,-34.1289,0.1362991,
2,18.409,2,3.011317,373.8091,-0.920504,0.3056815,-4.7043,-12.2935,-34.1289,0.1362991,
2,18.419,2,3.010937,373.8032,-0.9214923,0.3060483,-4.7043,-12.2935,-34.1289,0.1362991,
2,18.429,2,3.01051,373.7901,-0.9224641,0.3064146,-4.7043,-12.2935,-34.1289,0.1362991,
2,18.439,2,3.009156,373.7877,-0.9199696,0.3057235,-4.7043,-12.2935,-34.1289,0.1362991,
2,18.449,2,3.012264,373.7746,-0.9176061,0.3046234,-4.70752,-12.2935,-34.1306,0.1380005,
2,18.459,2,3.014473,373.7771,-0.9172044,0.3042669,-4.70752,-12.2935,-34.1306,0.1380005,
2,18.469,2,3.009361,373.7722,-0.9204851,0.3058739,-4.70752,-12.2935,-34.1306,0.1380005,
2,18.479,2,3.008487,373.7752,-0.9233521,0.3069158,-4.70752,-12.2935,-34.1306,0.1380005,
2,18.489,2,3.011772,373.7576,-0.9222842,0.3062264,-4.70752,-12.2935,-34.1306,0.1380005,
2,18.499,2,3.013333,373.7609,-0.9208401,0.3055885,-4.70752,-12.2935,-34.1306,0.1380005,
2,18.509,2,3.011398,373.7614,-0.920897,0.3058038,-4.70752,-12.2935,-34.1306,0.1380005,
2,18.519,2,3.012157,373.7576,-0.9228365,0.3063706,-4.70752,-12.2935,-34.1306,0.1380005,
2,18.529,2,3.014843,373.7482,-0.924786,0.3067443,-4.70752,-12.2935,-34.1306,0.1380005,
2,18.539,2,3.021116,373.7245,-0.9247392,0.3060919,-4.70752,-12.2935,-34.1306,0.1380005,
2,18.549,2,3.029127,373.6966,-0.92744,0.306174,-4.70752,-12.2935,-34.1306,0.1380005,
2,18.559,2,3.037262,373.6537,-0.931267,0.3066139,-4.70752,-12.2935,-34.1306,0.1380005,
2,18.569,2,3.041934,373.6549,-0.929821,0.3056677,-4.70752,-12.2935,-34.1306,0.1380005,
2,18.579,2,3.046074,373.6484,-0.931601,0.3058366,-4.70752,-12.2935,-34.1306,0.1380005,
2,18.589,2,3.04455,373.6396,-0.9311864,0.3058536,-4.70752,-12.2935,-34.1306,0.1380005,
2,18.599,2,3.045425,373.6496,-0.9340723,0.3067133,-4.70752,-12.2935,-34.1306,0.1380005,
2,18.609,2,3.045551,373.6309,-0.9319634,0.3060082,-4.70752,-12.2935,-34.1306,0.1380005,
2,18.619,2,3.044135,373.6266,-0.9333908,0.3066194,-4.70752,-12.2935,-34.1306,0.1380005,
2,18.629,2,3.045001,373.6238,-0.9328646,0.3063594,-4.70752,-12.2935,-34.1306,0.1380005,
2,18.639,2,3.042249,373.6202,-0.9330975,0.306713,-4.70752,-12.2935,-34.1306,0.1380005,
2,18.649,2,3.043781,373.6133,-0.9336811,0.3067504,-4.70752,-12.2935,-34.1306,0.1380005,
2,18.659,2,3.046653,373.6111,-0.9326293,0.306116,-4.70752,-12.2935,-34.1306,0.1380005,
2,18.669,2,3.046285,373.6171,-0.9326845,0.3061711,-4.70752,-12.2935,-34.1306,0.1380005,
2,18.679,2,3.046187,373.618,-0.9316363,0.3058369,-4.70752,-12.2935,-34.1306,0.1380005,
2,18.689,2,3.046252,373.6068,-0.9293777,0.3050888,-4.71075,-12.2935,-34.1322,0.1395988,
2,18.699,2,3.045461,373.6061,-0.9283091,0.3048172,-4.71075,-12.2935,-34.1322,0.1395988,
2,18.709,2,3.044751,373.5967,-0.9323487,0.3062151,-4.71075,-12.2935,-34.1322,0.1395988,
2,18.719,2,3.04276,373.594,-0.9318447,0.3062499,-4.71075,-12.2935,-34.1322,0.1395988,
2,18.729,2,3.043941,373.5977,-0.931448,0.3060006,-4.71075,-12.2935,-34.1322,0.1395988,
2,18.739,2,3.043818,373.586,-0.9290441,0.3052233,-4.71075,-12.2935,-34.1322,0.1395988,
2,18.749,2,3.043133,373.5833,-0.9289695,0.3052675,-4.71075,-12.2935,-34.1322,0.1395988,
2,18.759,2,3.044761,373.5736,-0.9313655,0.3058912,-4.71075,-12.2935,-34.1322,0.1395988,
2,18.769,2,3.048283,373.5714,-0.9316949,0.3056458,-4.71075,-12.2935,-34.1322,0.1395988,
2,18.779,2,3.055692,373.5517,-0.9325049,0.3051698,-4.71075,-12.2935,-34.1322,0.1395988,
2,18.789,2,3.063497,373.5229,-0.9369402,0.3058401,-4.71075,-12.2935,-34.1322,0.1395988,
2,18.799,2,3.071135,373.4915,-0.9373102,0.3052,-4.71075,-12.2935,-34.1322,0.1395988,
2,18.809,2,3.082263,373.4666,-0.935921,0.3036474,-4.71075,-12.2935,-34.1322,0.1395988,
2,18.819,2,3.083683,373.4764,-0.9395965,0.3046994,-4.71075,-12.2935,-34.1322,0.1395988,
2,18.829,2,3.081901,373.4614,-0.9420615,0.3056755,-4.71075,-12.2935,-34.1322,0.1395988,
2,18.839,2,3.081733,373.4061,-0.9413885,0.3054737,-4.71075,-12.2935,-34.1322,0.1395988,
2,18.849,2,3.08078,373.4501,-0.9404961,0.3052785,-4.71075,-12.2935,-34.1322,0.1395988,
2,18.859,2,3.081558,373.4483,-0.9417503,0.3056085,-4.71075,-12.2935,-34.1322,0.1395988,
2,18.869,2,3.08287,373.4424,-0.9408934,0.3052004,-4.71075,-12.2935,-34.1322,0.1395988,
2,18.879,2,3.081471,373.441,-0.9442731,0.3064358,-4.71075,-12.2935,-34.1322,0.1395988,
2,18.889,2,3.080711,373.4387,-0.9464246,0.3072098,-4.71075,-12.2935,-34.1322,0.1395988,
2,18.899,2,3.080112,373.4156,-0.9441124,0.3065189,-4.71075,-12.2935,-34.1322,0.1395988,
2,18.909,2,3.081787,373.4466,-0.9439523,0.3063003,-4.71075,-12.2935,-34.1322,0.1395988,
2,18.919,2,3.081595,373.4377,-0.9440407,0.3063481,-4.71478,-12.2935,-34.134,0.1413994,
2,18.929,2,3.081436,373.4108,-0.9420398,0.3057146,-4.71478,-12.2935,-34.134,0.1413994,
2,18.939,2,3.082876,373.4158,-0.944563,0.3063902,-4.71478,-12.2935,-34.134,0.1413994,
2,18.949,2,3.080253,373.4124,-0.9484545,0.3079145,-4.71478,-12.2935,-34.134,0.1413994,
2,18.959,2,3.081106,373.4428,-0.9473414,0.307468,-4.71478,-12.2935,-34.134,0.1413994,
2,18.969,2,3.080583,373.4014,-0.9458616,0.3070398,-4.71478,-12.2935,-34.134,0.1413994,
2,18.979,2,3.082819,373.4013,-0.942623,0.3057666,-4.71478,-12.2935,-34.134,0.1413994,
2,18.989,2,3.082922,373.392,-0.9418333,0.3055001,-4.71478,-12.2935,-34.134,0.1413994,
2,18.999,2,3.089524,373.3769,-0.9427484,0.3051436,-4.71478,-12.2935,-34.134,0.1413994,
2,19.009,2,3.100325,373.3655,-0.9451317,0.3048493,-4.71478,-12.2935,-34.134,0.1413994,
2,19.019,2,3.107158,373.3212,-0.9475375,0.3049532,-4.71478,-12.2935,-34.134,0.1413994,
2,19.029,2,3.112309,373.3112,-0.9499647,0.3052283,-4.71478,-12.2935,-34.134,0.1413994,
2,19.039,2,3.117142,373.3051,-0.9478917,0.30409,-4.71478,-12.2935,-34.134,0.1413994,
2,19.049,2,3.120712,373.2958,-0.9486762,0.3039935,-4.71478,-12.2935,-34.134,0.1413994,
2,19.059,2,3.121119,373.2834,-0.9491223,0.3040968,-4.71478,-12.2935,-34.134,0.1413994,
2,19.069,2,3.118759,373.2877,-0.9522045,0.3053152,-4.71478,-12.2935,-34.134,0.1413994,
2,19.079,2,3.118406,373.2938,-0.9518736,0.3052437,-4.71478,-12.2935,-34.134,0.1413994,
2,19.089,2,3.116462,373.2849,-0.9513457,0.3052647,-4.71478,-12.2935,-34.134,0.1413994,
2,19.099,2,3.118126,373.2679,-0.9512596,0.3050742,-4.71478,-12.2935,-34.134,0.1413994,
2,19.109,2,3.117865,373.2642,-0.9534622,0.3058062,-4.71478,-12.2935,-34.134,0.1413994,
2,19.119,2,3.114773,373.2667,-0.9554405,0.3067448,-4.71478,-12.2935,-34.134,0.1413994,
2,19.129,2,3.116728,373.2527,-0.9565122,0.3068962,-4.71478,-12.2935,-34.134,0.1413994,
2,19.139,2,3.117085,373.2671,-0.9555457,0.3065511,-4.71478,-12.2935,-34.134,0.1413994,
2,19.149,2,3.116208,373.2539,-0.9557542,0.3067043,-4.71852,-12.2935,-34.1357,0.1431007,
2,19.159,2,3.117266,373.2451,-0.9546748,0.3062539,-4.71852,-12.2935,-34.1357,0.1431007,
2,19.169,2,3.115035,373.2378,-0.9527861,0.305867,-4.71852,-12.2935,-34.1357,0.1431007,
2,19.179,2,3.115708,373.2454,-0.9551316,0.3065536,-4.71852,-12.2935,-34.1357,0.1431007,
2,19.189,2,3.115786,373.2383,-0.9583847,0.30759,-4.71852,-12.2935,-34.1357,0.1431007,
2,19.199,2,3.11329,373.2067,-0.9607538,0.3085976,-4.71852,-12.2935,-34.1357,0.1431007,
2,19.209,2,3.115632,373.2369,-0.9584334,0.3076209,-4.71852,-12.2935,-34.1357,0.1431007,
2,19.219,2,3.11713,373.2318,-0.956785,0.3069442,-4.71852,-12.2935,-34.1357,0.1431007,
2,19.229,2,3.120157,373.2264,-0.9564252,0.3065311,-4.71852,-12.2935,-34.1357,0.1431007,
2,19.239,2,3.125799,373.2081,-0.9598162,0.3070626,-4.71852,-12.2935,-34.1357,0.1431007,
2,19.249,2,3.135266,373.1843,-0.9611546,0.3065624,-4.71852,-12.2935,-34.1357,0.1431007,
2,19.259,2,3.142169,373.1672,-0.9615577,0.3060172,-4.71852,-12.2935,-34.1357,0.1431007,
2,19.269,2,3.150977,373.1264,-0.9655216,0.3064198,-4.71852,-12.2935,-34.1357,0.1431007,
2,19.279,2,3.154212,373.1153,-0.9645151,0.3057864,-4.71852,-12.2935,-34.1357,0.1431007,
2,19.289,2,3.154745,373.1052,-0.9638427,0.3055216,-4.71852,-12.2935,-34.1357,0.1431007,
2,19.299,2,3.155482,373.0941,-0.9661559,0.3061833,-4.71852,-12.2935,-34.1357,0.1431007,
2,19.309,2,3.156374,373.0824,-0.9651563,0.3057801,-4.71852,-12.2935,-34.1357,0.1431007,
2,19.319,2,3.155767,373.0997,-0.9653419,0.3058977,-4.71852,-12.2935,-34.1357,0.1431007,
2,19.329,2,3.15477,373.0959,-0.9631044,0.3052851,-4.71852,-12.2935,-34.1357,0.1431007,
2,19.339,2,3.156203,373.0874,-0.9627511,0.3050346,-4.71852,-12.2935,-34.1357,0.1431007,
2,19.349,2,3.154151,373.0816,-0.9638077,0.305568,-4.71852,-12.2935,-34.1357,0.1431007,
2,19.359,2,3.152293,373.0857,-0.9663997,0.3065704,-4.71852,-12.2935,-34.1357,0.1431007,
2,19.369,2,3.155415,373.0735,-0.9670348,0.3064684,-4.71852,-12.2935,-34.1357,0.1431007,
2,19.379,2,3.157643,373.0544,-0.9655688,0.3057878,-4.71852,-12.2935,-34.1357,0.1431007,
2,19.389,2,3.153297,373.0653,-0.9689463,0.3072804,-4.72253,-12.2935,-34.1374,0.1448021,
2,19.399,2,3.153924,373.0557,-0.9675056,0.3067625,-4.72253,-12.2935,-34.1374,0.1448021,
2,19.409,2,3.152563,373.0501,-0.9678151,0.3069931,-4.72253,-12.2935,-34.1374,0.1448021,
2,19.419,2,3.153635,373.0459,-0.9675489,0.3068043,-4.72253,-12.2935,-34.1374,0.1448021,
2,19.429,2,3.154109,373.0457,-0.9694977,0.3073761,-4.72253,-12.2935,-34.1374,0.1448021,
2,19.439,2,3.151265,373.162,-0.9706876,0.3080311,-4.72253,-12.2935,-34.1374,0.1448021,
2,19.449,2,3.154167,373.0423,-0.9691676,0.3072658,-4.72253,-12.2935,-34.1374,0.1448021,
2,19.459,2,3.15509,373.0398,-0.9666143,0.3063666,-4.72253,-12.2935,-34.1374,0.1448021,
2,19.469,2,3.155575,373.0185,-0.96781,0.3066985,-4.72253,-12.2935,-34.1374,0.1448021,
2,19.479,2,3.160409,373.0086,-0.9716575,0.3074468,-4.72253,-12.2935,-34.1374,0.1448021,
2,19.489,2,3.170597,372.9723,-0.9740575,0.3072158,-4.72253,-12.2935,-34.1374,0.1448021,
2,19.499,2,3.179065,372.979,-0.9775841,0.3075068,-4.72253,-12.2935,-34.1374,0.1448021,
2,19.509,2,3.18666,372.9439,-0.9774603,0.306735,-4.72253,-12.2935,-34.1374,0.1448021,
2,19.519,2,3.191286,372.9246,-0.9775807,0.3063281,-4.72253,-12.2935,-34.1374,0.1448021,
2,19.529,2,3.193717,372.9214,-0.9772674,0.3059968,-4.72253,-12.2935,-34.1374,0.1448021,
2,19.539,2,3.194449,372.9216,-0.9787031,0.3063762,-4.72253,-12.2935,-34.1374,0.1448021,
2,19.549,2,3.193402,372.9111,-0.9817188,0.307421,-4.72253,-12.2935,-34.1374,0.1448021,
2,19.559,2,3.191121,372.8633,-0.9824718,0.3078767,-4.72253,-12.2935,-34.1374,0.1448021,
2,19.569,2,3.191324,372.9061,-0.979538,0.3069378,-4.72253,-12.2935,-34.1374,0.1448021,
2,19.579,2,3.19317,372.9034,-0.9786336,0.3064772,-4.72253,-12.2935,-34.1374,0.1448021,
2,19.589,2,3.192164,372.9039,-0.9808586,0.3072707,-4.72253,-12.2935,-34.1374,0.1448021,
2,19.599,2,3.190493,372.8932,-0.9813598,0.3075888,-4.72253,-12.2935,-34.1374,0.1448021,
2,19.609,2,3.191458,372.8847,-0.9815408,0.3075525,-4.72253,-12.2935,-34.1374,0.1448021,
2,19.619,2,3.189076,372.9024,-0.9824118,0.3080553,-4.72253,-12.2935,-34.1374,0.1448021,
2,19.629,2,3.193067,372.8835,-0.9799536,0.3069004,-4.72655,-12.2935,-34.1392,0.1465988,
2,19.639,2,3.191678,372.8743,-0.9792221,0.3068048,-4.72655,-12.2935,-34.1392,0.1465988,
2,19.649,2,3.191336,372.8785,-0.9785221,0.3066183,-4.72655,-12.2935,-34.1392,0.1465988,
2,19.659,2,3.192861,372.8705,-0.9814872,0.3074006,-4.72655,-12.2935,-34.1392,0.1465988,
2,19.669,2,3.192566,372.8641,-0.981503,0.3074339,-4.72655,-12.2935,-34.1392,0.1465988,
2,19.679,2,3.191995,372.864,-0.9837766,0.3082011,-4.72655,-12.2935,-34.1392,0.1465988,
2,19.689,2,3.192327,372.8616,-0.9837289,0.3081542,-4.72655,-12.2935,-34.1392,0.1465988,
2,19.699,2,3.19016,372.8473,-0.9806391,0.307395,-4.72655,-12.2935,-34.1392,0.1465988,
2,19.709,2,3.192673,372.853,-0.982298,0.3076726,-4.72655,-12.2935,-34.1392,0.1465988,
2,19.719,2,3.198808,372.8287,-0.9844215,0.3077464,-4.72655,-12.2935,-34.1392,0.1465988,
2,19.729,2,3.206278,372.7975,-0.9864133,0.3076506,-4.72655,-12.2935,-34.1392,0.1465988,
2,19.739,2,3.216214,372.7746,-0.9896677,0.307712,-4.72655,-12.2935,-34.1392,0.1465988,
2,19.749,2,3.226189,372.7588,-0.9907706,0.3071025,-4.72655,-12.2935,-34.1392,0.1465988,
2,19.759,2,3.229864,372.7493,-0.9904403,0.3066508,-4.72655,-12.2935,-34.1392,0.1465988,
2,19.769,2,3.231434,372.7339,-0.9893575,0.3061667,-4.72655,-12.2935,-34.1392,0.1465988,
2,19.779,2,3.230074,372.7437,-0.9925644,0.3072884,-4.72655,-12.2935,-34.1392,0.1465988,
2,19.789,2,3.230154,372.7248,-0.9928457,0.307368,-4.72655,-12.2935,-34.1392,0.1465988,
2,19.799,2,3.229849,372.7601,-0.9938612,0.3077114,-4.72655,-12.2935,-34.1392,0.1465988,
2,19.809,2,3.232675,372.7055,-0.993772,0.3074148,-4.72655,-12.2935,-34.1392,0.1465988,
2,19.819,2,3.231995,372.7173,-0.9927993,0.3071785,-4.72655,-12.2935,-34.1392,0.1465988,
2,19.829,2,3.232601,372.7152,-0.9937352,0.3074104,-4.72655,-12.2935,-34.1392,0.1465988,
2,19.839,2,3.232615,372.7088,-0.9944241,0.3076222,-4.73005,-12.2935,-34.1411,0.1485023,
2,19.849,2,3.234713,372.718,-0.9955118,0.307759,-4.73005,-12.2935,-34.1411,0.1485023,
2,19.859,2,3.233062,372.7154,-0.9965816,0.308247,-4.73005,-12.2935,-34.1411,0.1485023,
2,19.869,2,3.230994,372.6992,-0.9924271,0.3071584,-4.73005,-12.2935,-34.1411,0.1485023,
2,19.879,2,3.229606,372.6994,-0.9917489,0.3070804,-4.73005,-12.2935,-34.1411,0.1485023,
2,19.889,2,3.22981,372.6937,-0.9912048,0.3068927,-4.73005,-12.2935,-34.1411,0.1485023,
2,19.899,2,3.230051,372.6902,-0.9932775,0.3075114,-4.73005,-12.2935,-34.1411,0.1485023,
2,19.909,2,3.229871,372.6869,-0.9998038,0.3095491,-4.73005,-12.2935,-34.1411,0.1485023,
2,19.919,2,3.233761,372.6969,-0.9957029,0.3079086,-4.73005,-12.2935,-34.1411,0.1485023,
2,19.929,2,3.238699,372.6583,-0.9931067,0.3066375,-4.73005,-12.2935,-34.1411,0.1485023,
2,19.939,2,3.248608,372.6304,-0.9926345,0.3055569,-4.73005,-12.2935,-34.1411,0.1485023,
2,19.949,2,3.257293,372.5999,-0.9974288,0.306214,-4.73005,-12.2935,-34.1411,0.1485023,
2,19.959,2,3.264665,372.5774,-0.9981445,0.3057418,-4.73005,-12.2935,-34.1411,0.1485023,
2,19.969,2,3.266715,372.5769,-0.9993235,0.3059109,-4.73005,-12.2935,-34.1411,0.1485023,
2,19.979,2,3.267923,372.5952,-1.001712,0.3065288,-4.73005,-12.2935,-34.1411,0.1485023,
2,19.989,2,3.268457,372.5649,-1.000769,0.30619,-4.73005,-12.2935,-34.1411,0.1485023,
2,19.999,2,3.268264,372.5638,-1.001417,0.3064063,-4.73005,-12.2935,-34.1411,0.1485023,
2,20.009,2,3.267334,372.5538,-1.002231,0.3067426,-4.73005,-12.2935,-34.1411,0.1485023,
2,20.019,2,3.267952,372.5478,-1.002938,0.306901,-4.73005,-12.2935,-34.1411,0.1485023,
2,20.029,2,3.266102,372.5512,-1.00324,0.3071673,-4.73005,-12.2935,-34.1411,0.1485023,
2,20.039,2,3.267521,372.5297,-1.004542,0.3074324,-4.73005,-12.2935,-34.1411,0.1485023,
2,20.049,2,3.268323,372.5369,-1.003869,0.3071512,-4.73005,-12.2935,-34.1411,0.1485023,
2,20.059,2,3.266996,372.5395,-1.003619,0.3071993,-4.73005,-12.2935,-34.1411,0.1485023,
2,20.069,2,3.266578,372.5321,-1.003873,0.3073165,-4.73005,-12.2935,-34.1411,0.1485023,
2,20.079,2,3.264838,372.5369,-1.005599,0.3080088,-4.73405,-12.2935,-34.1428,0.1501999,
2,20.089,2,3.267817,372.5278,-1.008237,0.3085352,-4.73405,-12.2935,-34.1428,0.1501999,
2,20.099,2,3.267551,372.5178,-1.008001,0.3084882,-4.73405,-12.2935,-34.1428,0.1501999,
2,20.109,2,3.267544,372.5161,-1.004174,0.3073176,-4.73405,-12.2935,-34.1428,0.1501999,
2,20.119,2,3.267156,372.5052,-1.004563,0.3074732,-4.73405,-12.2935,-34.1428,0.1501999,
2,20.129,2,3.272653,372.5107,-1.007615,0.3078894,-4.73405,-12.2935,-34.1428,0.1501999,
2,20.139,2,3.277575,372.4835,-1.008948,0.3078337,-4.73405,-12.2935,-34.1428,0.1501999,
2,20.149,2,3.287131,372.4425,-1.012532,0.308029,-4.73405,-12.2935,-34.1428,0.1501999,
2,20.159,2,3.296554,372.471,-1.013668,0.3074934,-4.73405,-12.2935,-34.1428,0.1501999,
2,20.169,2,3.302034,372.4035,-1.011934,0.3064576,-4.73405,-12.2935,-34.1428,0.1501999,
2,20.179,2,3.306093,372.4049,-1.012154,0.3061481,-4.73405,-12.2935,-34.1428,0.1501999,
2,20.189,2,3.307362,372.4049,-1.013912,0.3065622,-4.73405,-12.2935,-34.1428,0.1501999,
2,20.199,2,3.30602,372.3992,-1.01529,0.3071033,-4.73405,-12.2935,-34.1428,0.1501999,
2,20.209,2,3.305545,372.4026,-1.01624,0.307435,-4.73405,-12.2935,-34.1428,0.1501999,
2,20.219,2,3.308361,372.3891,-1.017043,0.3074159,-4.73405,-12.2935,-34.1428,0.1501999,
2,20.229,2,3.307981,372.3855,-1.013652,0.3064261,-4.73405,-12.2935,-34.1428,0.1501999,
2,20.239,2,3.30653,372.3734,-1.011411,0.305883,-4.73405,-12.2935,-34.1428,0.1501999,
2,20.249,2,3.307725,372.3705,-1.011814,0.3058943,-4.73405,-12.2935,-34.1428,0.1501999,
2,20.259,2,3.30687,372.3649,-1.012605,0.3062124,-4.73405,-12.2935,-34.1428,0.1501999,
2,20.269,2,3.306801,372.3663,-1.015011,0.3069465,-4.73405,-12.2935,-34.1428,0.1501999,
2,20.279,2,3.306794,372.3456,-1.017782,0.3077852,-4.73405,-12.2935,-34.1428,0.1501999,
2,20.289,2,3.305854,372.3465,-1.0183,0.3080294,-4.73755,-12.2935,-34.1446,0.1520004,
2,20.299,2,3.305089,372.3468,-1.017085,0.3077331,-4.73755,-12.2935,-34.1446,0.1520004,
2,20.309,2,3.307019,372.3344,-1.015705,0.307136,-4.73755,-12.2935,-34.1446,0.1520004,
2,20.319,2,3.303711,372.3441,-1.017282,0.307921,-4.73755,-12.2935,-34.1446,0.1520004,
2,20.329,2,3.306027,372.3306,-1.018439,0.3080553,-4.73755,-12.2935,-34.1446,0.1520004,
2,20.339,2,3.305779,372.3361,-1.018801,0.3081878,-4.73755,-12.2935,-34.1446,0.1520004,
2,20.349,2,3.305274,372.3325,-1.017929,0.3079711,-4.73755,-12.2935,-34.1446,0.1520004,
2,20.359,2,3.306227,372.3275,-1.01946,0.3083454,-4.73755,-12.2935,-34.1446,0.1520004,
2,20.369,2,3.309684,372.3171,-1.017723,0.3074987,-4.73755,-12.2935,-34.1446,0.1520004,
2,20.379,2,3.318255,372.2873,-1.02116,0.3077399,-4.73755,-12.2935,-34.1446,0.1520004,
2,20.389,2,3.325677,372.2803,-1.024197,0.3079664,-4.73755,-12.2935,-34.1446,0.1520004,
2,20.399,2,3.334829,372.2288,-1.026103,0.3076927,-4.73755,-12.2935,-34.1446,0.1520004,
2,20.409,2,3.341063,372.2284,-1.027326,0.3074847,-4.73755,-12.2935,-34.1446,0.1520004,
2,20.419,2,3.346131,372.2194,-1.027295,0.3070098,-4.73755,-12.2935,-34.1446,0.1520004,
2,20.429,2,3.343256,372.2213,-1.029561,0.3079516,-4.73755,-12.2935,-34.1446,0.1520004,
2,20.439,2,3.34249,372.2112,-1.031681,0.3086565,-4.73755,-12.2935,-34.1446,0.1520004,
2,20.449,2,3.344298,372.2035,-1.03187,0.3085459,-4.73755,-12.2935,-34.1446,0.1520004,
2,20.459,2,3.343277,372.1982,-1.029399,0.3079011,-4.73755,-12.2935,-34.1446,0.1520004,
2,20.469,2,3.344904,372.2007,-1.027783,0.3072682,-4.73755,-12.2935,-34.1446,0.1520004,
2,20.479,2,3.342811,372.1914,-1.027021,0.3072327,-4.73755,-12.2935,-34.1446,0.1520004,
2,20.489,2,3.344647,372.1956,-1.025424,0.3065864,-4.73755,-12.2935,-34.1446,0.1520004,
2,20.499,2,3.344766,372.1852,-1.028714,0.3075593,-4.74155,-12.2935,-34.1464,0.153801,
2,20.509,2,3.342071,372.1729,-1.027761,0.3075223,-4.74155,-12.2935,-34.1464,0.153801,
2,20.519,2,3.342043,372.1702,-1.026983,0.3072921,-4.74155,-12.2935,-34.1464,0.153801,
2,20.529,2,3.342495,372.1804,-1.026028,0.3069648,-4.74155,-12.2935,-34.1464,0.153801,
2,20.539,2,3.343421,372.1631,-1.025474,0.306714,-4.74155,-12.2935,-34.1464,0.153801,
2,20.549,2,3.343419,372.1636,-1.026177,0.3069244,-4.74155,-12.2935,-34.1464,0.153801,
2,20.559,2,3.342459,372.1636,-1.026824,0.307206,-4.74155,-12.2935,-34.1464,0.153801,
2,20.569,2,3.341771,372.1647,-1.030926,0.308497,-4.74155,-12.2935,-34.1464,0.153801,
2,20.579,2,3.343164,372.1537,-1.030052,0.308107,-4.74155,-12.2935,-34.1464,0.153801,
2,20.589,2,3.343347,372.1471,-1.02903,0.3077843,-4.74155,-12.2935,-34.1464,0.153801,
2,20.599,2,3.351979,372.1252,-1.030566,0.3074501,-4.74155,-12.2935,-34.1464,0.153801,
2,20.609,2,3.360577,372.0983,-1.03208,0.3071139,-4.74155,-12.2935,-34.1464,0.153801,
2,20.619,2,3.370656,372.0846,-1.03628,0.3074417,-4.74155,-12.2935,-34.1464,0.153801,
2,20.629,2,3.377607,372.0222,-1.038315,0.3074115,-4.74155,-12.2935,-34.1464,0.153801,
2,20.639,2,3.380304,371.9903,-1.038064,0.3070919,-4.74155,-12.2935,-34.1464,0.153801,
2,20.649,2,3.383581,372.0287,-1.037567,0.3066476,-4.74155,-12.2935,-34.1464,0.153801,
2,20.659,2,3.38229,372.0166,-1.038628,0.3070783,-4.74155,-12.2935,-34.1464,0.153801,
2,20.669,2,3.38236,372.0528,-1.040423,0.3076027,-4.74155,-12.2935,-34.1464,0.153801,
2,20.679,2,3.382671,372.0073,-1.042615,0.3082225,-4.74155,-12.2935,-34.1464,0.153801,
2,20.689,2,3.383799,372.0125,-1.047793,0.3096498,-4.74155,-12.2935,-34.1464,0.153801,
2,20.699,2,3.381447,372.0224,-1.043598,0.3086247,-4.74155,-12.2935,-34.1464,0.153801,
2,20.709,2,3.382115,372.0195,-1.041173,0.3078466,-4.74155,-12.2935,-34.1464,0.153801,
2,20.719,2,3.382079,372.0123,-1.039709,0.3074171,-4.74155,-12.2935,-34.1464,0.153801,
2,20.729,2,3.3819,372.0048,-1.042804,0.3083487,-4.74155,-12.2935,-34.1464,0.153801,
2,20.739,2,3.379345,371.9909,-1.043813,0.3088804,-4.74155,-12.2935,-34.1464,0.153801,
2,20.749,2,3.381197,372.017,-1.042695,0.3083805,-4.7453,-12.2935,-34.1482,0.1556015,
2,20.759,2,3.381575,372.0172,-1.043675,0.3086357,-4.7453,-12.2935,-34.1482,0.1556015,
2,20.769,2,3.380472,372.0375,-1.041768,0.3081723,-4.7453,-12.2935,-34.1482,0.1556015,
2,20.779,2,3.379224,372.0394,-1.040384,0.3078765,-4.7453,-12.2935,-34.1482,0.1556015,
2,20.789,2,3.381608,371.9849,-1.041804,0.3080795,-4.7453,-12.2935,-34.1482,0.1556015,
2,20.799,2,3.380219,371.9831,-1.041719,0.3081808,-4.7453,-12.2935,-34.1482,0.1556015,
2,20.809,2,3.380988,371.9722,-1.044129,0.3088236,-4.7453,-12.2935,-34.1482,0.1556015,
2,20.819,2,3.379356,371.9719,-1.041962,0.3083315,-4.7453,-12.2935,-34.1482,0.1556015,
2,20.829,2,3.382765,371.9675,-1.041022,0.3077428,-4.7453,-12.2935,-34.1482,0.1556015,
2,20.839,2,3.387317,371.9546,-1.041242,0.3073943,-4.7453,-12.2935,-34.1482,0.1556015,
2,20.849,2,3.394894,371.927,-1.040803,0.306579,-4.7453,-12.2935,-34.1482,0.1556015,
2,20.859,2,3.404632,371.8969,-1.045137,0.3069749,-4.7453,-12.2935,-34.1482,0.1556015,
2,20.869,2,3.414738,371.862,-1.048185,0.3069591,-4.7453,-12.2935,-34.1482,0.1556015,
2,20.879,2,3.416279,371.8483,-1.048239,0.3068366,-4.7453,-12.2935,-34.1482,0.1556015,
2,20.889,2,3.419616,371.8527,-1.048674,0.3066642,-4.7453,-12.2935,-34.1482,0.1556015,
2,20.899,2,3.417791,371.8531,-1.050177,0.3072677,-4.7453,-12.2935,-34.1482,0.1556015,
2,20.909,2,3.419828,371.8429,-1.051158,0.3073716,-4.7453,-12.2935,-34.1482,0.1556015,
2,20.919,2,3.420064,371.8417,-1.053214,0.3079515,-4.7453,-12.2935,-34.1482,0.1556015,
2,20.929,2,3.419647,371.8362,-1.052858,0.3078849,-4.7453,-12.2935,-34.1482,0.1556015,
2,20.939,2,3.418501,371.8315,-1.052773,0.3079635,-4.7453,-12.2935,-34.1482,0.1556015,
2,20.949,2,3.417803,371.8246,-1.052568,0.3079664,-4.7453,-12.2935,-34.1482,0.1556015,
2,20.959,2,3.417714,371.8177,-1.052039,0.3078194,-4.7453,-12.2935,-34.1482,0.1556015,
2,20.969,2,3.418909,371.8175,-1.052944,0.3079767,-4.7453,-12.2935,-34.1482,0.1556015,
2,20.979,2,3.418826,371.8119,-1.054861,0.3085448,-4.7453,-12.2935,-34.1482,0.1556015,
2,20.989,2,3.417964,371.7863,-1.054082,0.3083948,-4.74932,-12.2935,-34.15,0.157402,
2,20.999,2,3.416956,371.7992,-1.054009,0.3084643,-4.74932,-12.2935,-34.15,0.157402,
2,21.009,2,3.41915,371.8031,-1.05219,0.3077345,-4.74932,-12.2935,-34.15,0.157402,
2,21.019,2,3.41769,371.7993,-1.052997,0.3081018,-4.74932,-12.2935,-34.15,0.157402,
2,21.029,2,3.419261,371.8094,-1.053871,0.3082159,-4.74932,-12.2935,-34.15,0.157402,
2,21.039,2,3.417734,371.8181,-1.057206,0.3093296,-4.74932,-12.2935,-34.15,0.157402,
2,21.049,2,3.419658,371.7811,-1.05718,0.3091479,-4.74932,-12.2935,-34.15,0.157402,
2,21.059,2,3.425498,371.7769,-1.057653,0.3087589,-4.74932,-12.2935,-34.15,0.157402,
2,21.069,2,3.433604,371.7558,-1.054658,0.3071578,-4.74932,-12.2935,-34.15,0.157402,
2,21.079,2,3.43911,371.7238,-1.056205,0.3071159,-4.74932,-12.2935,-34.15,0.157402,
2,21.089,2,3.449975,371.7045,-1.058768,0.3068914,-4.74932,-12.2935,-34.15,0.157402,
2,21.099,2,3.456613,371.6979,-1.060611,0.3068354,-4.74932,-12.2935,-34.15,0.157402,
2,21.109,2,3.456454,371.6839,-1.062767,0.3074732,-4.74932,-12.2935,-34.15,0.157402,
2,21.119,2,3.45844,371.6663,-1.062548,0.3072334,-4.74932,-12.2935,-34.15,0.157402,
2,21.129,2,3.457587,371.6655,-1.061502,0.3070065,-4.74932,-12.2935,-34.15,0.157402,
2,21.139,2,3.45799,371.6575,-1.059363,0.3063523,-4.74932,-12.2935,-34.15,0.157402,
2,21.149,2,3.458876,371.6606,-1.061629,0.3069288,-4.74932,-12.2935,-34.15,0.157402,
2,21.159,2,3.459145,371.6525,-1.062047,0.3070259,-4.74932,-12.2935,-34.15,0.157402,
2,21.169,2,3.458223,371.6514,-1.065367,0.3080677,-4.74932,-12.2935,-34.15,0.157402,
2,21.179,2,3.458869,371.6583,-1.063791,0.3075546,-4.74932,-12.2935,-34.15,0.157402,
2,21.189,2,3.458128,371.6496,-1.065781,0.3081959,-4.74932,-12.2935,-34.15,0.157402,
2,21.199,2,3.45775,371.6431,-1.064662,0.3079061,-4.74932,-12.2935,-34.15,0.157402,
2,21.209,2,3.457102,371.6369,-1.066835,0.3085922,-4.74932,-12.2935,-34.15,0.157402,
2,21.219,2,3.458406,371.6196,-1.069268,0.3091794,-4.75315,-12.2935,-34.1518,0.1591988,
2,21.229,2,3.45629,371.6168,-1.069391,0.3094042,-4.75315,-12.2935,-34.1518,0.1591988,
2,21.239,2,3.45698,371.6337,-1.068718,0.3091479,-4.75315,-12.2935,-34.1518,0.1591988,
2,21.249,2,3.455901,371.6178,-1.068464,0.3091709,-4.75315,-12.2935,-34.1518,0.1591988,
2,21.259,2,3.456845,371.6227,-1.066996,0.3086618,-4.75315,-12.2935,-34.1518,0.1591988,
2,21.269,2,3.454448,371.6186,-1.071673,0.3102297,-4.75315,-12.2935,-34.1518,0.1591988,
2,21.279,2,3.457007,371.6088,-1.071122,0.3098409,-4.75315,-12.2935,-34.1518,0.1591988,
2,21.289,2,3.455199,371.5941,-1.070372,0.3097857,-4.75315,-12.2935,-34.1518,0.1591988,
2,21.299,2,3.453213,371.6104,-1.071972,0.3104273,-4.75315,-12.2935,-34.1518,0.1591988,
2,21.309,2,3.455749,371.5963,-1.069446,0.3094688,-4.75315,-12.2935,-34.1518,0.1591988,
2,21.319,2,3.456949,371.593,-1.069334,0.3093288,-4.75315,-12.2935,-34.1518,0.1591988,
2,21.329,2,3.461056,371.5943,-1.07086,0.3094027,-4.75315,-12.2935,-34.1518,0.1591988,
2,21.339,2,3.46813,371.5774,-1.072642,0.3092856,-4.75315,-12.2935,-34.1518,0.1591988,
2,21.349,2,3.47847,371.5068,-1.073828,0.3087071,-4.75315,-12.2935,-34.1518,0.1591988,
2,21.359,2,3.48753,371.517,-1.073504,0.3078121,-4.75315,-12.2935,-34.1518,0.1591988,
2,21.369,2,3.496762,371.5029,-1.073597,0.3070261,-4.75315,-12.2935,-34.1518,0.1591988,
2,21.379,2,3.498375,371.4911,-1.076479,0.3077082,-4.75315,-12.2935,-34.1518,0.1591988,
2,21.389,2,3.496639,371.4854,-1.079534,0.3087347,-4.75315,-12.2935,-34.1518,0.1591988,
2,21.399,2,3.495035,371.4862,-1.078635,0.3086193,-4.75315,-12.2935,-34.1518,0.1591988,
2,21.409,2,3.494623,371.4689,-1.079656,0.3089476,-4.75315,-12.2935,-34.1518,0.1591988,
2,21.419,2,3.496458,371.4638,-1.076728,0.3079482,-4.75315,-12.2935,-34.1518,0.1591988,
2,21.429,2,3.495804,371.4655,-1.075021,0.3075175,-4.75315,-12.2935,-34.1518,0.1591988,
2,21.439,2,3.494539,371.4604,-1.075318,0.3077139,-4.75315,-12.2935,-34.1518,0.1591988,
2,21.449,2,3.496114,371.4485,-1.07853,0.3084941,-4.75315,-12.2935,-34.1518,0.1591988,
2,21.459,2,3.496578,371.4485,-1.079097,0.3086152,-4.75765,-12.2935,-34.1536,0.1609993,
2,21.469,2,3.495529,371.4537,-1.079127,0.3087164,-4.75765,-12.2935,-34.1536,0.1609993,
2,21.479,2,3.496848,371.4441,-1.078603,0.30845,-4.75765,-12.2935,-34.1536,0.1609993,
2,21.489,2,3.493256,371.4382,-1.077518,0.3084567,-4.75765,-12.2935,-34.1536,0.1609993,
2,21.499,2,3.495735,371.4315,-1.077055,0.3081054,-4.75765,-12.2935,-34.1536,0.1609993,
2,21.509,2,3.494436,371.4258,-1.079224,0.3088405,-4.75765,-12.2935,-34.1536,0.1609993,
2,21.519,2,3.493843,371.4277,-1.078794,0.30877,-4.75765,-12.2935,-34.1536,0.1609993,
2,21.529,2,3.495634,371.4379,-1.082024,0.3095359,-4.75765,-12.2935,-34.1536,0.1609993,
2,21.539,2,3.493641,371.425,-1.083581,0.310158,-4.75765,-12.2935,-34.1536,0.1609993,
2,21.549,2,3.493184,371.4237,-1.083166,0.31008,-4.75765,-12.2935,-34.1536,0.1609993,
2,21.559,2,3.493561,371.414,-1.082931,0.3099791,-4.75765,-12.2935,-34.1536,0.1609993,
2,21.569,2,3.496272,371.4109,-1.082488,0.3096121,-4.75765,-12.2935,-34.1536,0.1609993,
2,21.579,2,3.495979,371.4046,-1.084245,0.3101407,-4.75765,-12.2935,-34.1536,0.1609993,
2,21.589,2,3.501343,371.4104,-1.083908,0.3095693,-4.75765,-12.2935,-34.1536,0.1609993,
2,21.599,2,3.509566,371.3573,-1.085855,0.3093987,-4.75765,-12.2935,-34.1536,0.1609993,
2,21.609,2,3.521842,371.3371,-1.084818,0.3080257,-4.75765,-12.2935,-34.1536,0.1609993,
2,21.619,2,3.529787,371.317,-1.088795,0.3084593,-4.75765,-12.2935,-34.1536,0.1609993,
2,21.629,2,3.533724,371.2935,-1.090641,0.3086379,-4.75765,-12.2935,-34.1536,0.1609993,
2,21.639,2,3.536372,371.2904,-1.093212,0.3091337,-4.75765,-12.2935,-34.1536,0.1609993,
2,21.649,2,3.534848,371.3237,-1.09516,0.3098181,-4.75765,-12.2935,-34.1536,0.1609993,
2,21.659,2,3.533337,371.2907,-1.095318,0.3099954,-4.75765,-12.2935,-34.1536,0.1609993,
2,21.669,2,3.535384,371.2898,-1.092256,0.3089497,-4.75765,-12.2935,-34.1536,0.1609993,
2,21.679,2,3.534348,371.2786,-1.09113,0.3087217,-4.75765,-12.2935,-34.1536,0.1609993,
2,21.689,2,3.534176,371.2751,-1.092119,0.3090167,-4.75765,-12.2935,-34.1536,0.1609993,
2,21.699,2,3.53581,371.2668,-1.09282,0.3090721,-4.76193,-12.2935,-34.1554,0.1627998,
2,21.709,2,3.535362,371.2578,-1.092704,0.3090784,-4.76193,-12.2935,-34.1554,0.1627998,
2,21.719,2,3.535708,371.27,-1.088412,0.3078342,-4.76193,-12.2935,-34.1554,0.1627998,
2,21.729,2,3.531329,371.2594,-1.087514,0.3079617,-4.76193,-12.2935,-34.1554,0.1627998,
2,21.739,2,3.533373,371.256,-1.089952,0.3084735,-4.76193,-12.2935,-34.1554,0.1627998,
2,21.749,2,3.533382,371.2487,-1.093408,0.3094507,-4.76193,-12.2935,-34.1554,0.1627998,
2,21.759,2,3.533331,371.2513,-1.091628,0.3089516,-4.76193,-12.2935,-34.1554,0.1627998,
2,21.769,2,3.534264,371.2337,-1.093284,0.3093384,-4.76193,-12.2935,-34.1554,0.1627998,
2,21.779,2,3.534298,371.2351,-1.094118,0.3095715,-4.76193,-12.2935,-34.1554,0.1627998,
2,21.789,2,3.532425,371.2292,-1.093272,0.3094963,-4.76193,-12.2935,-34.1554,0.1627998,
2,21.799,2,3.534218,371.2319,-1.093768,0.3094796,-4.76193,-12.2935,-34.1554,0.1627998,
2,21.809,2,3.533071,371.2234,-1.094882,0.3098952,-4.76193,-12.2935,-34.1554,0.1627998,
2,21.819,2,3.535624,371.2447,-1.097391,0.3103812,-4.76193,-12.2935,-34.1554,0.1627998,
2,21.829,2,3.538594,371.2559,-1.098773,0.3105111,-4.76193,-12.2935,-34.1554,0.1627998,
2,21.839,2,3.547967,371.1714,-1.096036,0.3089195,-4.76193,-12.2935,-34.1554,0.1627998,
2,21.849,2,3.558424,371.1557,-1.10092,0.3093842,-4.76193,-12.2935,-34.1554,0.1627998,
2,21.859,2,3.56599,371.1292,-1.103986,0.3095874,-4.76193,-12.2935,-34.1554,0.1627998,
2,21.869,2,3.569984,371.1122,-1.107977,0.3103591,-4.76193,-12.2935,-34.1554,0.1627998,
2,21.879,2,3.573923,371.1172,-1.1096,0.3104712,-4.76193,-12.2935,-34.1554,0.1627998,
2,21.889,2,3.574791,371.1278,-1.109569,0.310387,-4.76193,-12.2935,-34.1554,0.1627998,
2,21.899,2,3.575395,371.1092,-1.106152,0.3093789,-4.76193,-12.2935,-34.1554,0.1627998,
2,21.909,2,3.57564,371.0966,-1.104413,0.3088715,-4.76193,-12.2935,-34.1554,0.1627998,
2,21.919,2,3.575243,371.0918,-1.104588,0.3089546,-4.76193,-12.2935,-34.1554,0.1627998,
2,21.929,2,3.576029,371.084,-1.106578,0.3094433,-4.76193,-12.2935,-34.1554,0.1627998,
2,21.939,2,3.575218,371.0736,-1.106272,0.3094278,-4.76193,-12.2935,-34.1554,0.1627998,
2,21.949,2,3.576298,371.0875,-1.107811,0.3097647,-4.76543,-12.2935,-34.1572,0.1646004,
2,21.959,2,3.57523,371.0795,-1.105863,0.3093124,-4.76543,-12.2935,-34.1572,0.1646004,
2,21.969,2,3.575007,371.0742,-1.105456,0.3092178,-4.76543,-12.2935,-34.1572,0.1646004,
2,21.979,2,3.575449,371.0724,-1.103805,0.3087178,-4.76543,-12.2935,-34.1572,0.1646004,
2,21.989,2,3.573231,371.0603,-1.105553,0.3093987,-4.76543,-12.2935,-34.1572,0.1646004,
2,21.999,2,3.57355,371.0586,-1.105422,0.3093343,-4.76543,-12.2935,-34.1572,0.1646004,
2,22.009,2,3.572947,371.0846,-1.107253,0.309899,-4.76543,-12.2935,-34.1572,0.1646004,
2,22.019,2,3.575716,371.0552,-1.102981,0.3084644,-4.76543,-12.2935,-34.1572,0.1646004,
2,22.029,2,3.576451,371.0599,-1.102594,0.3082927,-4.76543,-12.2935,-34.1572,0.1646004,
2,22.039,2,3.573306,371.0506,-1.104721,0.3091593,-4.76543,-12.2935,-34.1572,0.1646004,
2,22.049,2,3.576925,371.0392,-1.104256,0.3087166,-4.76543,-12.2935,-34.1572,0.1646004,
2,22.059,2,3.585217,371.0168,-1.107418,0.3088845,-4.76543,-12.2935,-34.1572,0.1646004,
2,22.069,2,3.595014,370.9749,-1.110541,0.3089114,-4.76543,-12.2935,-34.1572,0.1646004,
2,22.079,2,3.604601,370.9709,-1.110445,0.3080631,-4.76543,-12.2935,-34.1572,0.1646004,
2,22.089,2,3.606741,370.9402,-1.110646,0.3079362,-4.76543,-12.2935,-34.1572,0.1646004,
2,22.099,2,3.612172,370.9405,-1.113243,0.3081921,-4.76543,-12.2935,-34.1572,0.1646004,
2,22.109,2,3.612468,370.9303,-1.118615,0.3096541,-4.76543,-12.2935,-34.1572,0.1646004,
2,22.119,2,3.613129,370.9219,-1.120305,0.3100651,-4.76543,-12.2935,-34.1572,0.1646004,
2,22.129,2,3.61353,370.9099,-1.117167,0.3091623,-4.76543,-12.2935,-34.1572,0.1646004,
2,22.139,2,3.613855,370.9215,-1.116312,0.3088979,-4.76543,-12.2935,-34.1572,0.1646004,
2,22.149,2,3.613714,370.9163,-1.117928,0.309357,-4.76543,-12.2935,-34.1572,0.1646004,
2,22.159,2,3.612514,370.9053,-1.118352,0.3095773,-4.76543,-12.2935,-34.1572,0.1646004,
2,22.169,2,3.613721,370.9243,-1.120664,0.3101136,-4.76543,-12.2935,-34.1572,0.1646004,
2,22.179,2,3.61127,370.9097,-1.121124,0.3104514,-4.76543,-12.2935,-34.1572,0.1646004,
2,22.189,2,3.613161,370.9048,-1.121225,0.3103169,-4.76543,-12.2935,-34.1572,0.1646004,
2,22.199,2,3.611835,370.9087,-1.121865,0.3106081,-4.76543,-12.2935,-34.1572,0.1646004,
2,22.209,2,3.611057,370.903,-1.120087,0.3101825,-4.7697,-12.2935,-34.1591,0.1665001,
2,22.219,2,3.61285,370.8934,-1.120849,0.3102394,-4.7697,-12.2935,-34.1591,0.1665001,
2,22.229,2,3.612777,370.8972,-1.120991,0.3102853,-4.7697,-12.2935,-34.1591,0.1665001,
2,22.239,2,3.612498,370.8982,-1.123906,0.3111162,-4.7697,-12.2935,-34.1591,0.1665001,
2,22.249,2,3.612888,370.8744,-1.124392,0.3112168,-4.7697,-12.2935,-34.1591,0.1665001,
2,22.259,2,3.609281,370.8827,-1.120876,0.3105537,-4.7697,-12.2935,-34.1591,0.1665001,
2,22.269,2,3.612269,370.8774,-1.120248,0.3101232,-4.7697,-12.2935,-34.1591,0.1665001,
2,22.279,2,3.612121,370.8702,-1.119988,0.3100638,-4.7697,-12.2935,-34.1591,0.1665001,
2,22.289,2,3.609867,370.8657,-1.11973,0.310186,-4.7697,-12.2935,-34.1591,0.1665001,
2,22.299,2,3.612114,370.8759,-1.121005,0.3103459,-4.7697,-12.2935,-34.1591,0.1665001,
2,22.309,2,3.620116,370.8543,-1.122201,0.3099905,-4.7697,-12.2935,-34.1591,0.1665001,
2,22.319,2,3.625245,370.8252,-1.121428,0.3093385,-4.7697,-12.2935,-34.1591,0.1665001,
2,22.329,2,3.638753,370.7844,-1.122594,0.3085108,-4.7697,-12.2935,-34.1591,0.1665001,
2,22.339,2,3.645461,370.7722,-1.123282,0.3081317,-4.7697,-12.2935,-34.1591,0.1665001,
2,22.349,2,3.650055,370.7569,-1.129109,0.3093401,-4.7697,-12.2935,-34.1591,0.1665001,
2,22.359,2,3.655903,370.7451,-1.132313,0.3097219,-4.7697,-12.2935,-34.1591,0.1665001,
2,22.369,2,3.653465,370.7528,-1.132003,0.3098437,-4.7697,-12.2935,-34.1591,0.1665001,
2,22.379,2,3.65461,370.769,-1.131727,0.309671,-4.7697,-12.2935,-34.1591,0.1665001,
2,22.389,2,3.654674,370.7425,-1.132787,0.3099557,-4.7697,-12.2935,-34.1591,0.1665001,
2,22.399,2,3.653982,370.7273,-1.132067,0.3098173,-4.7697,-12.2935,-34.1591,0.1665001,
2,22.409,2,3.654895,370.7276,-1.133858,0.3102299,-4.7697,-12.2935,-34.1591,0.1665001,
2,22.419,2,3.656917,370.7277,-1.136313,0.3107299,-4.7697,-12.2935,-34.1591,0.1665001,
2,22.429,2,3.653468,370.718,-1.136513,0.3110778,-4.7697,-12.2935,-34.1591,0.1665001,
2,22.439,2,3.653903,370.7106,-1.138584,0.3116075,-4.7697,-12.2935,-34.1591,0.1665001,
2,22.449,2,3.655446,370.7081,-1.136149,0.31081,-4.77397,-12.2935,-34.161,0.1683998,
2,22.459,2,3.655184,370.6997,-1.136422,0.3109069,-4.77397,-12.2935,-34.161,0.1683998,
2,22.469,2,3.652672,370.6991,-1.139943,0.3120848,-4.77397,-12.2935,-34.161,0.1683998,
2,22.479,2,3.654477,370.6941,-1.139003,0.3116734,-4.77397,-12.2935,-34.161,0.1683998,
2,22.489,2,3.654805,370.6923,-1.138774,0.3115828,-4.77397,-12.2935,-34.161,0.1683998,
2,22.499,2,3.654368,370.6906,-1.137798,0.3113529,-4.77397,-12.2935,-34.161,0.1683998,
2,22.509,2,3.654313,370.6843,-1.137697,0.3113299,-4.77397,-12.2935,-34.161,0.1683998,
2,22.519,2,3.654142,370.7019,-1.138679,0.3116132,-4.77397,-12.2935,-34.161,0.1683998,
2,22.529,2,3.653568,370.676,-1.139751,0.3119557,-4.77397,-12.2935,-34.161,0.1683998,
2,22.539,2,3.651917,370.6795,-1.140421,0.31228,-4.77397,-12.2935,-34.161,0.1683998,
2,22.549,2,3.651217,370.6864,-1.141105,0.3125274,-4.77397,-12.2935,-34.161,0.1683998,
2,22.559,2,3.654555,370.6746,-1.136813,0.3110674,-4.77397,-12.2935,-34.161,0.1683998,
2,22.569,2,3.653298,370.664,-1.136873,0.3111908,-4.77397,-12.2935,-34.161,0.1683998,
2,22.579,2,3.658465,370.6618,-1.137845,0.3110172,-4.77397,-12.2935,-34.161,0.1683998,
2,22.589,2,3.665148,370.6285,-1.141778,0.3115231,-4.77397,-12.2935,-34.161,0.1683998,
2,22.599,2,3.67415,370.6114,-1.14374,0.3112938,-4.77397,-12.2935,-34.161,0.1683998,
2,22.609,2,3.684975,370.5636,-1.143478,0.3103082,-4.77397,-12.2935,-34.161,0.1683998,
2,22.619,2,3.689491,370.5733,-1.142227,0.3095892,-4.77397,-12.2935,-34.161,0.1683998,
2,22.629,2,3.693235,370.5415,-1.143243,0.3095506,-4.77397,-12.2935,-34.161,0.1683998,
2,22.639,2,3.693315,370.5405,-1.143209,0.3095345,-4.77397,-12.2935,-34.161,0.1683998,
2,22.649,2,3.693423,370.5424,-1.146794,0.3104962,-4.77397,-12.2935,-34.161,0.1683998,
2,22.659,2,3.692462,370.5401,-1.148106,0.3109323,-4.77397,-12.2935,-34.161,0.1683998,
2,22.669,2,3.691315,370.5237,-1.148446,0.3111213,-4.77397,-12.2935,-34.161,0.1683998,
2,22.679,2,3.693142,370.527,-1.148244,0.3109126,-4.77397,-12.2935,-34.161,0.1683998,
2,22.689,2,3.694129,370.5293,-1.148226,0.3108247,-4.77397,-12.2935,-34.161,0.1683998,
2,22.699,2,3.694915,370.5124,-1.14819,0.3107487,-4.77397,-12.2935,-34.161,0.1683998,
