Repository: jacquesNIT/Polymer-Scratching

Files Structure:

<material>_<maximum_load>_<load_rate>_<sample_number>_<try_number>

- sample_number (s1, s2, ...) is used to indicate another iteration of the same test.
- try_number (1, 2, ...) simply indicates that precedent tests failed, it does not matter.

Scratch Process:

All scratchs were performed using the Rockwell indenter with the "Scratch.Rx" model in MFT. 
All tests have at a length of 2mm and a progressive load.

The same results are also accessible on the scratch pc of the lab, in the "jacques/second_batch" folder.
The "Additionnal_Batch" folder contains unverified results that were used to test the machine, it is advised not to use those.

General Notes:

File: Lab results/Main_Batch/PMMAXT/20N/PMMAXT_20N_10Nm.csv (part 6 of 26)
Recipe, UpperSample, LowerSample, OtherInfo, Averaging, LogFrequency, Type, Radius,TestDate, Operator, Customer, RefStd, Temperature, RH, Liquid, LastCalibDate, LCFz, LCFx, Tip, OtherData, samplevs
scratch only.Rx,,,,10,1000,Scratch,1,9/4/2026 1:01:47 PM,,,ASTM/ISO,,,N/A,N/A,,,,Linear: 0.1 to 20;10;2;1.005025,0.3,
Step, Timestamp, RecipeStep, DAQ.Fz (N),DAQ.CAP (um),DAQ.Fx (N),DAQ.COF (),XYZ.X Position (mm),XYZ.Y Position (mm),XYZ.Z Position (mm),XYZ.Z Depth (mm),
2,22.709,2,3.692968,370.5185,-1.152098,0.3119706,-4.77397,-12.2935,-34.161,0.1683998,
2,22.719,2,3.693329,370.5144,-1.151756,0.3118475,-4.77397,-12.2935,-34.161,0.1683998,
2,22.729,2,3.693707,370.5035,-1.15251,0.3120199,-4.77397,-12.2935,-34.161,0.1683998,
2,22.739,2,3.69162,370.5035,-1.151889,0.3120281,-4.77397,-12.2935,-34.161,0.1683998,
2,22.749,2,3.69394,370.508,-1.152243,0.311928,-4.77855,-12.2935,-34.1629,0.1702995,
2,22.759,2,3.690367,370.4976,-1.153718,0.3126297,-4.77855,-12.2935,-34.1629,0.1702995,
2,22.769,2,3.692159,370.4902,-1.155025,0.3128318,-4.77855,-12.2935,-34.1629,0.1702995,
2,22.779,2,3.691585,370.498,-1.154509,0.3127407,-4.77855,-12.2935,-34.1629,0.1702995,
2,22.789,2,3.692077,370.4932,-1.156509,0.3132408,-4.77855,-12.2935,-34.1629,0.1702995,
2,22.799,2,3.697358,370.4778,-1.15522,0.3124447,-4.77855,-12.2935,-34.1629,0.1702995,
2,22.809,2,3.70102,370.4616,-1.152922,0.3115146,-4.77855,-12.2935,-34.1629,0.1702995,
2,22.819,2,3.71205,370.4387,-1.156796,0.3116328,-4.77855,-12.2935,-34.1629,0.1702995,
2,22.829,2,3.721549,370.4123,-1.160035,0.3117075,-4.77855,-12.2935,-34.1629,0.1702995,
2,22.839,2,3.729196,370.3915,-1.162626,0.3117632,-4.77855,-12.2935,-34.1629,0.1702995,
2,22.849,2,3.734876,370.3778,-1.162431,0.3112367,-4.77855,-12.2935,-34.1629,0.1702995,
2,22.859,2,3.735937,370.371,-1.161601,0.3109263,-4.77855,-12.2935,-34.1629,0.1702995,
2,22.869,2,3.735897,370.3708,-1.163388,0.3114078,-4.77855,-12.2935,-34.1629,0.1702995,
2,22.879,2,3.735569,370.3614,-1.163368,0.3114298,-4.77855,-12.2935,-34.1629,0.1702995,
2,22.889,2,3.737492,370.3516,-1.164213,0.3114958,-4.77855,-12.2935,-34.1629,0.1702995,
2,22.899,2,3.736853,370.3606,-1.164063,0.3115089,-4.77855,-12.2935,-34.1629,0.1702995,
2,22.909,2,3.736315,370.36,-1.162448,0.3111214,-4.77855,-12.2935,-34.1629,0.1702995,
2,22.919,2,3.737891,370.3396,-1.160492,0.3104669,-4.77855,-12.2935,-34.1629,0.1702995,
2,22.929,2,3.736844,370.3362,-1.159503,0.3102893,-4.78202,-12.2935,-34.1649,0.1723022,
2,22.939,2,3.735886,370.3351,-1.160708,0.3106914,-4.78202,-12.2935,-34.1649,0.1723022,
2,22.949,2,3.73774,370.3208,-1.167208,0.3122765,-4.78202,-12.2935,-34.1649,0.1723022,
2,22.959,2,3.736068,370.3315,-1.168199,0.3126813,-4.78202,-12.2935,-34.1649,0.1723022,
2,22.969,2,3.735804,370.3303,-1.169278,0.3129925,-4.78202,-12.2935,-34.1649,0.1723022,
2,22.979,2,3.738177,370.3083,-1.168084,0.3124743,-4.78202,-12.2935,-34.1649,0.1723022,
2,22.989,2,3.735572,370.3062,-1.164818,0.3118179,-4.78202,-12.2935,-34.1649,0.1723022,
2,22.999,2,3.737519,370.2941,-1.165085,0.311727,-4.78202,-12.2935,-34.1649,0.1723022,
2,23.009,2,3.738416,370.2981,-1.164665,0.3115397,-4.78202,-12.2935,-34.1649,0.1723022,
2,23.019,2,3.735065,370.2319,-1.167007,0.3124463,-4.78202,-12.2935,-34.1649,0.1723022,
2,23.029,2,3.736495,370.288,-1.168614,0.3127566,-4.78202,-12.2935,-34.1649,0.1723022,
2,23.039,2,3.740306,370.2837,-1.167662,0.3121835,-4.78202,-12.2935,-34.1649,0.1723022,
2,23.049,2,3.745034,370.2703,-1.166768,0.3115506,-4.78202,-12.2935,-34.1649,0.1723022,
2,23.059,2,3.754905,370.2408,-1.173235,0.312454,-4.78202,-12.2935,-34.1649,0.1723022,
2,23.069,2,3.765119,370.2276,-1.175117,0.3121062,-4.78202,-12.2935,-34.1649,0.1723022,
2,23.079,2,3.770932,370.1879,-1.180226,0.31298,-4.78202,-12.2935,-34.1649,0.1723022,
2,23.089,2,3.775613,370.1804,-1.178651,0.3121748,-4.78202,-12.2935,-34.1649,0.1723022,
2,23.099,2,3.779037,370.1739,-1.178182,0.3117679,-4.78202,-12.2935,-34.1649,0.1723022,
2,23.109,2,3.778228,370.17,-1.177601,0.3116808,-4.78202,-12.2935,-34.1649,0.1723022,
2,23.119,2,3.773608,370.1666,-1.184791,0.3139677,-4.78202,-12.2935,-34.1649,0.1723022,
2,23.129,2,3.775309,370.1641,-1.192673,0.3159141,-4.78202,-12.2935,-34.1649,0.1723022,
2,23.139,2,3.775745,370.1913,-1.186239,0.3141736,-4.78202,-12.2935,-34.1649,0.1723022,
2,23.149,2,3.775086,370.1644,-1.18508,0.3139214,-4.78202,-12.2935,-34.1649,0.1723022,
2,23.159,2,3.774077,370.1508,-1.183015,0.3134581,-4.78202,-12.2935,-34.1649,0.1723022,
2,23.169,2,3.776345,370.1487,-1.183011,0.3132688,-4.78202,-12.2935,-34.1649,0.1723022,
2,23.179,2,3.777165,370.1349,-1.182118,0.3129643,-4.78202,-12.2935,-34.1649,0.1723022,
2,23.189,2,3.775674,370.1465,-1.185403,0.313958,-4.78632,-12.2935,-34.1668,0.174202,
2,23.199,2,3.774443,370.1252,-1.18498,0.3139485,-4.78632,-12.2935,-34.1668,0.174202,
2,23.209,2,3.774739,370.1304,-1.183922,0.3136434,-4.78632,-12.2935,-34.1668,0.174202,
2,23.219,2,3.775069,370.1319,-1.182329,0.3131939,-4.78632,-12.2935,-34.1668,0.174202,
2,23.229,2,3.775541,370.1362,-1.18056,0.3126864,-4.78632,-12.2935,-34.1668,0.174202,
2,23.239,2,3.775609,370.1208,-1.181221,0.3128558,-4.78632,-12.2935,-34.1668,0.174202,
2,23.249,2,3.774524,370.1245,-1.184985,0.3139428,-4.78632,-12.2935,-34.1668,0.174202,
2,23.259,2,3.773736,370.1232,-1.184617,0.3139108,-4.78632,-12.2935,-34.1668,0.174202,
2,23.269,2,3.774545,370.1202,-1.185825,0.3141637,-4.78632,-12.2935,-34.1668,0.174202,
2,23.279,2,3.776777,370.1034,-1.181668,0.3128774,-4.78632,-12.2935,-34.1668,0.174202,
2,23.289,2,3.784596,370.0797,-1.182302,0.3123984,-4.78632,-12.2935,-34.1668,0.174202,
2,23.299,2,3.794721,370.0569,-1.18398,0.312007,-4.78632,-12.2935,-34.1668,0.174202,
2,23.309,2,3.802299,370.0269,-1.186772,0.3121196,-4.78632,-12.2935,-34.1668,0.174202,
2,23.319,2,3.809684,370.0243,-1.1919,0.3128605,-4.78632,-12.2935,-34.1668,0.174202,
2,23.329,2,3.815423,369.9999,-1.191558,0.3123003,-4.78632,-12.2935,-34.1668,0.174202,
2,23.339,2,3.818413,369.9896,-1.189639,0.3115533,-4.78632,-12.2935,-34.1668,0.174202,
2,23.349,2,3.817828,369.984,-1.194641,0.312911,-4.78632,-12.2935,-34.1668,0.174202,
2,23.359,2,3.817734,369.9818,-1.193977,0.312745,-4.78632,-12.2935,-34.1668,0.174202,
2,23.369,2,3.81845,369.9883,-1.194948,0.3129407,-4.78632,-12.2935,-34.1668,0.174202,
2,23.379,2,3.814954,369.9448,-1.198571,0.314177,-4.78632,-12.2935,-34.1668,0.174202,
2,23.389,2,3.81552,369.9788,-1.194703,0.3131168,-4.78632,-12.2935,-34.1668,0.174202,
2,23.399,2,3.817639,369.9684,-1.193747,0.3126925,-4.78632,-12.2935,-34.1668,0.174202,
2,23.409,2,3.816041,369.9623,-1.196509,0.3135471,-4.78632,-12.2935,-34.1668,0.174202,
2,23.419,2,3.818241,369.9676,-1.19777,0.3136969,-4.78632,-12.2935,-34.1668,0.174202,
2,23.429,2,3.81725,369.9559,-1.199363,0.3141955,-4.79033,-12.2935,-34.1687,0.1761017,
2,23.439,2,3.816641,369.969,-1.200206,0.3144666,-4.79033,-12.2935,-34.1687,0.1761017,
2,23.449,2,3.814585,369.9478,-1.199028,0.3143272,-4.79033,-12.2935,-34.1687,0.1761017,
2,23.459,2,3.819133,369.9443,-1.194154,0.3126768,-4.79033,-12.2935,-34.1687,0.1761017,
2,23.469,2,3.816763,369.9329,-1.195065,0.3131095,-4.79033,-12.2935,-34.1687,0.1761017,
2,23.479,2,3.816677,369.9342,-1.195853,0.3133231,-4.79033,-12.2935,-34.1687,0.1761017,
2,23.489,2,3.816392,369.9327,-1.196687,0.3135651,-4.79033,-12.2935,-34.1687,0.1761017,
2,23.499,2,3.815532,369.9071,-1.19609,0.3134792,-4.79033,-12.2935,-34.1687,0.1761017,
2,23.509,2,3.816199,369.9251,-1.196164,0.3134438,-4.79033,-12.2935,-34.1687,0.1761017,
2,23.519,2,3.816257,369.9182,-1.193028,0.3126175,-4.79033,-12.2935,-34.1687,0.1761017,
2,23.529,2,3.817416,369.9161,-1.192121,0.3122847,-4.79033,-12.2935,-34.1687,0.1761017,
2,23.539,2,3.816048,369.9088,-1.195269,0.3132218,-4.79033,-12.2935,-34.1687,0.1761017,
2,23.549,2,3.821042,369.9103,-1.196631,0.3131689,-4.79033,-12.2935,-34.1687,0.1761017,
2,23.559,2,3.824104,369.8785,-1.198075,0.3132957,-4.79033,-12.2935,-34.1687,0.1761017,
2,23.569,2,3.834947,369.8669,-1.197863,0.3123544,-4.79033,-12.2935,-34.1687,0.1761017,
2,23.579,2,3.843609,369.8311,-1.201455,0.3125852,-4.79033,-12.2935,-34.1687,0.1761017,
2,23.589,2,3.854098,369.8105,-1.202687,0.3120542,-4.79033,-12.2935,-34.1687,0.1761017,
2,23.599,2,3.854493,369.7985,-1.205241,0.3126847,-4.79033,-12.2935,-34.1687,0.1761017,
2,23.609,2,3.859084,369.7936,-1.207414,0.3128757,-4.79033,-12.2935,-34.1687,0.1761017,
2,23.619,2,3.857388,369.8853,-1.208418,0.3132735,-4.79033,-12.2935,-34.1687,0.1761017,
2,23.629,2,3.859206,369.7932,-1.207405,0.3128637,-4.79033,-12.2935,-34.1687,0.1761017,
2,23.639,2,3.857467,369.7753,-1.209329,0.3135034,-4.79033,-12.2935,-34.1687,0.1761017,
2,23.649,2,3.859301,369.7683,-1.209362,0.313363,-4.79033,-12.2935,-34.1687,0.1761017,
2,23.659,2,3.857845,369.772,-1.211099,0.3139314,-4.79033,-12.2935,-34.1687,0.1761017,
2,23.669,2,3.856907,369.751,-1.212629,0.3144046,-4.79033,-12.2935,-34.1687,0.1761017,
2,23.679,2,3.858638,369.7644,-1.214074,0.3146378,-4.79033,-12.2935,-34.1687,0.1761017,
2,23.689,2,3.858044,369.7625,-1.212566,0.3142955,-4.79033,-12.2935,-34.1687,0.1761017,
2,23.699,2,3.859297,369.7629,-1.21105,0.3138007,-4.79033,-12.2935,-34.1687,0.1761017,
2,23.709,2,3.859653,369.7537,-1.21135,0.3138494,-4.7949,-12.2935,-34.1706,0.1780014,
2,23.719,2,3.85621,369.758,-1.209941,0.3137642,-4.7949,-12.2935,-34.1706,0.1780014,
2,23.729,2,3.857456,369.7596,-1.212487,0.314323,-4.7949,-12.2935,-34.1706,0.1780014,
2,23.739,2,3.860184,369.6935,-1.211545,0.3138567,-4.7949,-12.2935,-34.1706,0.1780014,
2,23.749,2,3.859315,369.7483,-1.210584,0.3136785,-4.7949,-12.2935,-34.1706,0.1780014,
2,23.759,2,3.856223,369.7478,-1.208827,0.3134744,-4.7949,-12.2935,-34.1706,0.1780014,
2,23.769,2,3.856364,369.7271,-1.20949,0.3136347,-4.7949,-12.2935,-34.1706,0.1780014,
2,23.779,2,3.858741,369.7183,-1.208944,0.3133,-4.7949,-12.2935,-34.1706,0.1780014,
2,23.789,2,3.856124,369.7235,-1.210299,0.3138641,-4.7949,-12.2935,-34.1706,0.1780014,
2,23.799,2,3.854486,369.7191,-1.210219,0.3139766,-4.7949,-12.2935,-34.1706,0.1780014,
2,23.809,2,3.855182,369.7193,-1.207865,0.3133093,-4.7949,-12.2935,-34.1706,0.1780014,
2,23.819,2,3.855022,369.7128,-1.207901,0.3133318,-4.7949,-12.2935,-34.1706,0.1780014,
2,23.829,2,3.856182,369.7014,-1.208354,0.313355,-4.7949,-12.2935,-34.1706,0.1780014,
2,23.839,2,3.860261,369.6953,-1.208489,0.3130588,-4.7949,-12.2935,-34.1706,0.1780014,
2,23.849,2,3.86534,369.6801,-1.213593,0.313968,-4.7949,-12.2935,-34.1706,0.1780014,
2,23.859,2,3.876211,369.6539,-1.21316,0.3129758,-4.7949,-12.2935,-34.1706,0.1780014,
2,23.869,2,3.885358,369.6254,-1.214497,0.312583,-4.7949,-12.2935,-34.1706,0.1780014,
2,23.879,2,3.894289,369.6034,-1.218022,0.3127714,-4.7949,-12.2935,-34.1706,0.1780014,
2,23.889,2,3.897173,369.6006,-1.219705,0.3129717,-4.7949,-12.2935,-34.1706,0.1780014,
2,23.899,2,3.900428,369.5907,-1.22167,0.3132144,-4.7949,-12.2935,-34.1706,0.1780014,
2,23.909,2,3.899472,369.5911,-1.224484,0.3140127,-4.7949,-12.2935,-34.1706,0.1780014,
2,23.919,2,3.898925,369.5767,-1.22402,0.3139378,-4.7949,-12.2935,-34.1706,0.1780014,
2,23.929,2,3.899528,369.5762,-1.224378,0.313981,-4.7949,-12.2935,-34.1706,0.1780014,
2,23.939,2,3.89916,369.5715,-1.224445,0.3140278,-4.7949,-12.2935,-34.1706,0.1780014,
2,23.949,2,3.902332,369.568,-1.223375,0.3134985,-4.7949,-12.2935,-34.1706,0.1780014,
2,23.959,2,3.899337,369.5675,-1.226111,0.3144408,-4.7949,-12.2935,-34.1706,0.1780014,
2,23.969,2,3.899598,369.5617,-1.228436,0.3150161,-4.7949,-12.2935,-34.1706,0.1780014,
2,23.979,2,3.901818,369.6033,-1.225644,0.3141213,-4.7949,-12.2935,-34.1706,0.1780014,
2,23.989,2,3.89874,369.5519,-1.226279,0.314532,-4.7949,-12.2935,-34.1706,0.1780014,
2,23.999,2,3.898699,369.5381,-1.226487,0.3145887,-4.79973,-12.2935,-34.1725,0.1799011,
2,24.009,2,3.900469,369.5606,-1.226431,0.3144316,-4.79973,-12.2935,-34.1725,0.1799011,
2,24.019,2,3.896099,369.545,-1.228585,0.3153373,-4.79973,-12.2935,-34.1725,0.1799011,
2,24.029,2,3.898111,369.5591,-1.23062,0.3156966,-4.79973,-12.2935,-34.1725,0.1799011,
2,24.039,2,3.899298,369.5462,-1.228344,0.3150167,-4.79973,-12.2935,-34.1725,0.1799011,
2,24.049,2,3.8975,369.5467,-1.228196,0.315124,-4.79973,-12.2935,-34.1725,0.1799011,
2,24.059,2,3.896869,369.5335,-1.22746,0.3149861,-4.79973,-12.2935,-34.1725,0.1799011,
2,24.069,2,3.900306,369.5276,-1.225464,0.3141968,-4.79973,-12.2935,-34.1725,0.1799011,
2,24.079,2,3.896194,369.524,-1.226235,0.3147263,-4.79973,-12.2935,-34.1725,0.1799011,
2,24.089,2,3.899365,369.5251,-1.229305,0.3152576,-4.79973,-12.2935,-34.1725,0.1799011,
2,24.099,2,3.907249,369.5066,-1.226278,0.3138469,-4.79973,-12.2935,-34.1725,0.1799011,
2,24.109,2,3.910671,369.4835,-1.224956,0.3132342,-4.79973,-12.2935,-34.1725,0.1799011,
2,24.119,2,3.92261,369.4523,-1.229438,0.3134235,-4.79973,-12.2935,-34.1725,0.1799011,
2,24.129,2,3.933879,369.417,-1.230132,0.3127021,-4.79973,-12.2935,-34.1725,0.1799011,
2,24.139,2,3.938442,369.4189,-1.232881,0.3130378,-4.79973,-12.2935,-34.1725,0.1799011,
2,24.149,2,3.94225,369.3901,-1.236745,0.3137155,-4.79973,-12.2935,-34.1725,0.1799011,
2,24.159,2,3.94441,369.4088,-1.236454,0.3134699,-4.79973,-12.2935,-34.1725,0.1799011,
2,24.169,2,3.94161,369.3929,-1.237747,0.3140208,-4.79973,-12.2935,-34.1725,0.1799011,
2,24.179,2,3.940798,369.3796,-1.240289,0.3147305,-4.79973,-12.2935,-34.1725,0.1799011,
2,24.189,2,3.942779,369.3841,-1.236766,0.3136787,-4.79973,-12.2935,-34.1725,0.1799011,
2,24.199,2,3.942872,369.377,-1.240809,0.3146968,-4.79973,-12.2935,-34.1725,0.1799011,
2,24.209,2,3.940617,369.3789,-1.244173,0.3157306,-4.79973,-12.2935,-34.1725,0.1799011,
2,24.219,2,3.943828,369.3671,-1.24186,0.3148869,-4.79973,-12.2935,-34.1725,0.1799011,
2,24.229,2,3.944768,369.3613,-1.24315,0.3151389,-4.79973,-12.2935,-34.1725,0.1799011,
2,24.239,2,3.940051,369.3548,-1.244352,0.3158212,-4.79973,-12.2935,-34.1725,0.1799011,
2,24.249,2,3.942372,369.3365,-1.244275,0.3156159,-4.79973,-12.2935,-34.1725,0.1799011,
2,24.259,2,3.939761,369.3187,-1.247877,0.3167391,-4.804,-12.2935,-34.1745,0.1819,
2,24.269,2,3.943058,369.352,-1.247745,0.3164408,-4.804,-12.2935,-34.1745,0.1819,
2,24.279,2,3.940555,369.3478,-1.245713,0.3161264,-4.804,-12.2935,-34.1745,0.1819,
2,24.289,2,3.940586,369.3447,-1.247419,0.3165567,-4.804,-12.2935,-34.1745,0.1819,
2,24.299,2,3.942636,369.3322,-1.244778,0.3157223,-4.804,-12.2935,-34.1745,0.1819,
2,24.309,2,3.940939,369.3397,-1.2456,0.3160668,-4.804,-12.2935,-34.1745,0.1819,
2,24.319,2,3.940277,369.3317,-1.249978,0.3172309,-4.804,-12.2935,-34.1745,0.1819,
2,24.329,2,3.941033,369.3171,-1.250245,0.317238,-4.804,-12.2935,-34.1745,0.1819,
2,24.339,2,3.939293,369.34,-1.248852,0.3170243,-4.804,-12.2935,-34.1745,0.1819,
2,24.349,2,3.940206,369.3264,-1.248947,0.3169751,-4.804,-12.2935,-34.1745,0.1819,
2,24.359,2,3.941581,369.3174,-1.243951,0.315597,-4.804,-12.2935,-34.1745,0.1819,
2,24.369,2,3.938929,369.3241,-1.244842,0.3160356,-4.804,-12.2935,-34.1745,0.1819,
2,24.379,2,3.942874,369.3217,-1.24652,0.316145,-4.804,-12.2935,-34.1745,0.1819,
2,24.389,2,3.948763,369.3041,-1.248237,0.3161084,-4.804,-12.2935,-34.1745,0.1819,
2,24.399,2,3.956771,369.2865,-1.247081,0.3151765,-4.804,-12.2935,-34.1745,0.1819,
2,24.409,2,3.967172,369.247,-1.252621,0.3157466,-4.804,-12.2935,-34.1745,0.1819,
2,24.419,2,3.978343,369.2198,-1.248052,0.3137116,-4.804,-12.2935,-34.1745,0.1819,
2,24.429,2,3.985532,369.1988,-1.249062,0.313399,-4.804,-12.2935,-34.1745,0.1819,
2,24.439,2,3.989171,369.1889,-1.252066,0.3138662,-4.804,-12.2935,-34.1745,0.1819,
2,24.449,2,3.987923,369.1966,-1.254029,0.3144566,-4.804,-12.2935,-34.1745,0.1819,
2,24.459,2,3.988873,369.1769,-1.2558,0.3148258,-4.804,-12.2935,-34.1745,0.1819,
2,24.469,2,3.989295,369.1848,-1.256175,0.3148865,-4.804,-12.2935,-34.1745,0.1819,
2,24.479,2,3.987407,369.1638,-1.255706,0.314918,-4.804,-12.2935,-34.1745,0.1819,
2,24.489,2,3.985487,369.1628,-1.256421,0.3152491,-4.804,-12.2935,-34.1745,0.1819,
2,24.499,2,3.985952,369.1657,-1.260828,0.3163178,-4.804,-12.2935,-34.1745,0.1819,
2,24.509,2,3.988055,369.1488,-1.26195,0.3164324,-4.80883,-12.2935,-34.1766,0.1840019,
2,24.519,2,3.986587,369.1636,-1.262092,0.3165846,-4.80883,-12.2935,-34.1766,0.1840019,
2,24.529,2,3.985143,369.1593,-1.262083,0.3166972,-4.80883,-12.2935,-34.1766,0.1840019,
2,24.539,2,3.987847,369.1459,-1.261822,0.3164169,-4.80883,-12.2935,-34.1766,0.1840019,
2,24.549,2,3.985076,369.1516,-1.262926,0.3169139,-4.80883,-12.2935,-34.1766,0.1840019,
2,24.559,2,3.986362,369.1376,-1.262931,0.3168128,-4.80883,-12.2935,-34.1766,0.1840019,
2,24.569,2,3.987464,369.1413,-1.26354,0.316878,-4.80883,-12.2935,-34.1766,0.1840019,
2,24.579,2,3.983853,369.1325,-1.262774,0.3169731,-4.80883,-12.2935,-34.1766,0.1840019,
2,24.589,2,3.985889,369.1289,-1.261995,0.3166156,-4.80883,-12.2935,-34.1766,0.1840019,
2,24.599,2,3.987116,369.131,-1.261023,0.3162745,-4.80883,-12.2935,-34.1766,0.1840019,
2,24.609,2,3.986939,369.1312,-1.261898,0.3165081,-4.80883,-12.2935,-34.1766,0.1840019,
2,24.619,2,3.98718,369.1206,-1.265164,0.3173079,-4.80883,-12.2935,-34.1766,0.1840019,
2,24.629,2,3.986387,369.1237,-1.266602,0.3177317,-4.80883,-12.2935,-34.1766,0.1840019,
2,24.639,2,3.988505,369.1061,-1.264895,0.317135,-4.80883,-12.2935,-34.1766,0.1840019,
2,24.649,2,3.995827,369.0879,-1.263089,0.316102,-4.80883,-12.2935,-34.1766,0.1840019,
2,24.659,2,4.005965,369.0649,-1.263803,0.3154804,-4.80883,-12.2935,-34.1766,0.1840019,
2,24.669,2,4.01567,369.0233,-1.263589,0.3146647,-4.80883,-12.2935,-34.1766,0.1840019,
2,24.679,2,4.025322,369.0063,-1.266733,0.3146911,-4.80883,-12.2935,-34.1766,0.1840019,
2,24.689,2,4.029788,368.9952,-1.270459,0.3152669,-4.80883,-12.2935,-34.1766,0.1840019,
2,24.699,2,4.028533,368.9844,-1.268379,0.3148489,-4.80883,-12.2935,-34.1766,0.1840019,
2,24.709,2,4.029972,368.9927,-1.269256,0.3149539,-4.80883,-12.2935,-34.1766,0.1840019,
2,24.719,2,4.031141,368.9837,-1.268509,0.3146773,-4.80883,-12.2935,-34.1766,0.1840019,
2,24.729,2,4.031765,368.9857,-1.26878,0.3146959,-4.80883,-12.2935,-34.1766,0.1840019,
2,24.739,2,4.03084,368.9862,-1.272005,0.3155683,-4.80883,-12.2935,-34.1766,0.1840019,
2,24.749,2,4.03022,368.9597,-1.27396,0.3161017,-4.80883,-12.2935,-34.1766,0.1840019,
2,24.759,2,4.029055,368.9668,-1.275028,0.3164583,-4.80883,-12.2935,-34.1766,0.1840019,
2,24.769,2,4.028554,368.9582,-1.274221,0.3162975,-4.80883,-12.2935,-34.1766,0.1840019,
2,24.779,2,4.029176,368.9565,-1.274392,0.3162909,-4.80883,-12.2935,-34.1766,0.1840019,
2,24.789,2,4.029065,368.9522,-1.27544,0.3165597,-4.80883,-12.2935,-34.1766,0.1840019,
2,24.799,2,4.028465,368.9536,-1.276214,0.3167991,-4.8131,-12.2935,-34.1786,0.1860008,
2,24.809,2,4.029959,368.91,-1.278946,0.3173597,-4.8131,-12.2935,-34.1786,0.1860008,
2,24.819,2,4.027483,368.9084,-1.27742,0.3171759,-4.8131,-12.2935,-34.1786,0.1860008,
2,24.829,2,4.029504,368.9362,-1.275892,0.3166375,-4.8131,-12.2935,-34.1786,0.1860008,
2,24.839,2,4.030395,368.9309,-1.277363,0.3169324,-4.8131,-12.2935,-34.1786,0.1860008,
2,24.849,2,4.027829,368.9398,-1.27878,0.3174863,-4.8131,-12.2935,-34.1786,0.1860008,
2,24.859,2,4.029778,368.929,-1.279596,0.317535,-4.8131,-12.2935,-34.1786,0.1860008,
2,24.869,2,4.028963,368.9287,-1.280122,0.3177299,-4.8131,-12.2935,-34.1786,0.1860008,
2,24.879,2,4.025387,368.9332,-1.282047,0.3184905,-4.8131,-12.2935,-34.1786,0.1860008,
2,24.889,2,4.028529,368.9314,-1.27792,0.3172176,-4.8131,-12.2935,-34.1786,0.1860008,
2,24.899,2,4.036814,368.9172,-1.278132,0.3166191,-4.8131,-12.2935,-34.1786,0.1860008,
2,24.909,2,4.04527,368.8845,-1.28182,0.3168687,-4.8131,-12.2935,-34.1786,0.1860008,
2,24.919,2,4.054356,368.8515,-1.284459,0.3168097,-4.8131,-12.2935,-34.1786,0.1860008,
2,24.929,2,4.062975,368.8501,-1.286784,0.3167098,-4.8131,-12.2935,-34.1786,0.1860008,
2,24.939,2,4.070899,368.8212,-1.288988,0.3166347,-4.8131,-12.2935,-34.1786,0.1860008,
2,24.949,2,4.071935,368.8112,-1.288483,0.3164301,-4.8131,-12.2935,-34.1786,0.1860008,
2,24.959,2,4.076728,368.7927,-1.286314,0.315526,-4.8131,-12.2935,-34.1786,0.1860008,
2,24.969,2,4.075141,368.7912,-1.28802,0.3160677,-4.8131,-12.2935,-34.1786,0.1860008,
2,24.979,2,4.073106,368.7807,-1.288335,0.3163028,-4.8131,-12.2935,-34.1786,0.1860008,
2,24.989,2,4.074789,368.7903,-1.291571,0.3169663,-4.8131,-12.2935,-34.1786,0.1860008,
2,24.999,2,4.075014,368.7714,-1.290625,0.3167167,-4.8131,-12.2935,-34.1786,0.1860008,
2,25.009,2,4.074734,368.7828,-1.287169,0.3158903,-4.8131,-12.2935,-34.1786,0.1860008,
2,25.019,2,4.072498,368.7705,-1.287211,0.3160741,-4.8131,-12.2935,-34.1786,0.1860008,
2,25.029,2,4.075056,368.7678,-1.288731,0.3162486,-4.8131,-12.2935,-34.1786,0.1860008,
2,25.039,2,4.071906,368.7611,-1.289089,0.3165812,-4.8131,-12.2935,-34.1786,0.1860008,
2,25.049,2,4.074529,368.7452,-1.290895,0.3168207,-4.8131,-12.2935,-34.1786,0.1860008,
2,25.059,2,4.072864,368.7381,-1.290764,0.3169182,-4.8174,-12.2935,-34.1806,0.1879997,
2,25.069,2,4.073815,368.746,-1.291392,0.3169981,-4.8174,-12.2935,-34.1806,0.1879997,
2,25.079,2,4.072853,368.7392,-1.292493,0.3173434,-4.8174,-12.2935,-34.1806,0.1879997,
2,25.089,2,4.071296,368.7388,-1.293288,0.3176601,-4.8174,-12.2935,-34.1806,0.1879997,
2,25.099,2,4.07086,368.7319,-1.294263,0.3179335,-4.8174,-12.2935,-34.1806,0.1879997,
2,25.109,2,4.07128,368.7171,-1.295553,0.3182178,-4.8174,-12.2935,-34.1806,0.1879997,
2,25.119,2,4.07061,368.7289,-1.294053,0.3179014,-4.8174,-12.2935,-34.1806,0.1879997,
2,25.129,2,4.072903,368.7234,-1.293469,0.3175792,-4.8174,-12.2935,-34.1806,0.1879997,
2,25.139,2,4.071581,368.7206,-1.295849,0.3182669,-4.8174,-12.2935,-34.1806,0.1879997,
2,25.149,2,4.07278,368.7192,-1.298119,0.3187303,-4.8174,-12.2935,-34.1806,0.1879997,
2,25.159,2,4.074488,368.7132,-1.297276,0.31839,-4.8174,-12.2935,-34.1806,0.1879997,
2,25.169,2,4.078211,368.6923,-1.298382,0.3183703,-4.8174,-12.2935,-34.1806,0.1879997,
2,25.179,2,4.084065,368.6767,-1.299244,0.3181252,-4.8174,-12.2935,-34.1806,0.1879997,
2,25.189,2,4.094329,368.6475,-1.298402,0.317122,-4.8174,-12.2935,-34.1806,0.1879997,
2,25.199,2,4.106593,368.6212,-1.301877,0.3170211,-4.8174,-12.2935,-34.1806,0.1879997,
2,25.209,2,4.117874,368.6076,-1.303262,0.316489,-4.8174,-12.2935,-34.1806,0.1879997,
2,25.219,2,4.117237,368.603,-1.307895,0.3176633,-4.8174,-12.2935,-34.1806,0.1879997,
2,25.229,2,4.118482,368.5717,-1.308743,0.3177731,-4.8174,-12.2935,-34.1806,0.1879997,
2,25.239,2,4.118889,368.5829,-1.308501,0.3176829,-4.8174,-12.2935,-34.1806,0.1879997,
2,25.249,2,4.119175,368.5827,-1.304669,0.3167307,-4.8174,-12.2935,-34.1806,0.1879997,
2,25.259,2,4.119452,368.5826,-1.303817,0.3165025,-4.8174,-12.2935,-34.1806,0.1879997,
2,25.269,2,4.117839,368.5775,-1.30629,0.3172271,-4.8174,-12.2935,-34.1806,0.1879997,
2,25.279,2,4.116639,368.5696,-1.305988,0.3172462,-4.8174,-12.2935,-34.1806,0.1879997,
2,25.289,2,4.120037,368.5702,-1.306968,0.3172224,-4.8174,-12.2935,-34.1806,0.1879997,
2,25.299,2,4.117349,368.5621,-1.304923,0.3169328,-4.8174,-12.2935,-34.1806,0.1879997,
2,25.309,2,4.117092,368.5523,-1.303688,0.3166525,-4.8174,-12.2935,-34.1806,0.1879997,
2,25.319,2,4.118215,368.5453,-1.303712,0.3165722,-4.8174,-12.2935,-34.1806,0.1879997,
2,25.329,2,4.11949,368.5463,-1.304556,0.316679,-4.82195,-12.2935,-34.1827,0.1901016,
2,25.339,2,4.11723,368.5383,-1.306238,0.3172613,-4.82195,-12.2935,-34.1827,0.1901016,
2,25.349,2,4.115968,368.546,-1.310134,0.3183052,-4.82195,-12.2935,-34.1827,0.1901016,
2,25.359,2,4.114528,368.5454,-1.30924,0.3181994,-4.82195,-12.2935,-34.1827,0.1901016,
2,25.369,2,4.116864,368.537,-1.309433,0.3180656,-4.82195,-12.2935,-34.1827,0.1901016,
2,25.379,2,4.118885,368.5331,-1.310431,0.3181518,-4.82195,-12.2935,-34.1827,0.1901016,
2,25.389,2,4.115889,368.5305,-1.312818,0.3189635,-4.82195,-12.2935,-34.1827,0.1901016,
2,25.399,2,4.115004,368.5073,-1.312731,0.3190108,-4.82195,-12.2935,-34.1827,0.1901016,
2,25.409,2,4.115495,368.4766,-1.314491,0.3194004,-4.82195,-12.2935,-34.1827,0.1901016,
2,25.419,2,4.111483,368.5101,-1.318643,0.320722,-4.82195,-12.2935,-34.1827,0.1901016,
2,25.429,2,4.1154,368.5064,-1.318923,0.3204848,-4.82195,-12.2935,-34.1827,0.1901016,
2,25.439,2,4.114559,368.5072,-1.315615,0.3197463,-4.82195,-12.2935,-34.1827,0.1901016,
2,25.449,2,4.118121,368.5015,-1.314564,0.3192146,-4.82195,-12.2935,-34.1827,0.1901016,
2,25.459,2,4.121712,368.4921,-1.318093,0.3197926,-4.82195,-12.2935,-34.1827,0.1901016,
2,25.469,2,4.130963,368.454,-1.319602,0.3194417,-4.82195,-12.2935,-34.1827,0.1901016,
2,25.479,2,4.137312,368.4399,-1.319433,0.3189108,-4.82195,-12.2935,-34.1827,0.1901016,
2,25.489,2,4.151059,368.4211,-1.317736,0.3174457,-4.82195,-12.2935,-34.1827,0.1901016,
2,25.499,2,4.158034,368.4025,-1.321169,0.3177388,-4.82195,-12.2935,-34.1827,0.1901016,
2,25.509,2,4.159346,368.3897,-1.32483,0.3185188,-4.82195,-12.2935,-34.1827,0.1901016,
2,25.519,2,4.160541,368.3892,-1.326247,0.3187678,-4.82195,-12.2935,-34.1827,0.1901016,
2,25.529,2,4.161096,368.3734,-1.325871,0.3186352,-4.82195,-12.2935,-34.1827,0.1901016,
2,25.539,2,4.162742,368.3754,-1.325013,0.318303,-4.82195,-12.2935,-34.1827,0.1901016,
2,25.549,2,4.159438,368.3668,-1.324873,0.318522,-4.82195,-12.2935,-34.1827,0.1901016,
2,25.559,2,4.159732,368.3654,-1.325251,0.3185906,-4.82195,-12.2935,-34.1827,0.1901016,
2,25.569,2,4.161345,368.3697,-1.323897,0.3181415,-4.82195,-12.2935,-34.1827,0.1901016,
2,25.579,2,4.161728,368.37,-1.32473,0.3183126,-4.82195,-12.2935,-34.1827,0.1901016,
2,25.589,2,4.159665,368.3167,-1.327264,0.3190796,-4.82195,-12.2935,-34.1827,0.1901016,
2,25.599,2,4.160145,368.3475,-1.325517,0.3186229,-4.82195,-12.2935,-34.1827,0.1901016,
2,25.609,2,4.160956,368.3419,-1.323194,0.3180025,-4.82195,-12.2935,-34.1827,0.1901016,
2,25.619,2,4.159287,368.3415,-1.321956,0.3178323,-4.82678,-12.2935,-34.1847,0.1921005,
2,25.629,2,4.162243,368.3368,-1.324755,0.3182791,-4.82678,-12.2935,-34.1847,0.1921005,
2,25.639,2,4.160362,368.3252,-1.327361,0.3190495,-4.82678,-12.2935,-34.1847,0.1921005,
2,25.649,2,4.159576,368.3441,-1.328315,0.319339,-4.82678,-12.2935,-34.1847,0.1921005,
2,25.659,2,4.15889,368.3296,-1.327701,0.319244,-4.82678,-12.2935,-34.1847,0.1921005,
2,25.669,2,4.15949,368.3194,-1.328423,0.3193717,-4.82678,-12.2935,-34.1847,0.1921005,
2,25.679,2,4.159847,368.3138,-1.328445,0.3193495,-4.82678,-12.2935,-34.1847,0.1921005,
2,25.689,2,4.159577,368.308,-1.328936,0.3194882,-4.82678,-12.2935,-34.1847,0.1921005,
2,25.699,2,4.15745,368.3166,-1.332567,0.3205251,-4.82678,-12.2935,-34.1847,0.1921005,
2,25.709,2,4.159387,368.3242,-1.334202,0.3207689,-4.82678,-12.2935,-34.1847,0.1921005,
2,25.719,2,4.156603,368.2885,-1.332578,0.3205931,-4.82678,-12.2935,-34.1847,0.1921005,
2,25.729,2,4.159106,368.2914,-1.332756,0.320443,-4.82678,-12.2935,-34.1847,0.1921005,
2,25.739,2,4.162284,368.2945,-1.331634,0.3199286,-4.82678,-12.2935,-34.1847,0.1921005,
2,25.749,2,4.165036,368.2791,-1.334032,0.3202931,-4.82678,-12.2935,-34.1847,0.1921005,
2,25.759,2,4.174629,368.2709,-1.336963,0.3202591,-4.82678,-12.2935,-34.1847,0.1921005,
2,25.769,2,4.187347,368.2362,-1.338046,0.319545,-4.82678,-12.2935,-34.1847,0.1921005,
2,25.779,2,4.195132,368.2138,-1.339267,0.319243,-4.82678,-12.2935,-34.1847,0.1921005,
2,25.789,2,4.20253,368.1965,-1.34181,0.3192863,-4.82678,-12.2935,-34.1847,0.1921005,
2,25.799,2,4.206957,368.1796,-1.343512,0.3193548,-4.82678,-12.2935,-34.1847,0.1921005,
2,25.809,2,4.206799,368.1735,-1.344947,0.319708,-4.82678,-12.2935,-34.1847,0.1921005,
2,25.819,2,4.207386,368.1697,-1.347849,0.3203531,-4.82678,-12.2935,-34.1847,0.1921005,
2,25.829,2,4.206832,368.2038,-1.349211,0.320719,-4.82678,-12.2935,-34.1847,0.1921005,
2,25.839,2,4.206495,368.1758,-1.346679,0.3201428,-4.82678,-12.2935,-34.1847,0.1921005,
2,25.849,2,4.204653,368.1446,-1.34482,0.3198408,-4.82678,-12.2935,-34.1847,0.1921005,
2,25.859,2,4.204906,368.157,-1.344967,0.3198566,-4.82678,-12.2935,-34.1847,0.1921005,
2,25.869,2,4.205871,368.1346,-1.347036,0.320275,-4.8316,-12.2935,-34.1868,0.1941986,
2,25.879,2,4.204319,368.1331,-1.350248,0.3211574,-4.8316,-12.2935,-34.1868,0.1941986,
2,25.889,2,4.205132,368.1362,-1.349643,0.3209513,-4.8316,-12.2935,-34.1868,0.1941986,
2,25.899,2,4.207682,368.142,-1.346954,0.3201177,-4.8316,-12.2935,-34.1868,0.1941986,
2,25.909,2,4.204533,368.1415,-1.349811,0.3210371,-4.8316,-12.2935,-34.1868,0.1941986,
2,25.919,2,4.204655,368.1334,-1.352787,0.3217356,-4.8316,-12.2935,-34.1868,0.1941986,
2,25.929,2,4.205554,368.1223,-1.353489,0.3218337,-4.8316,-12.2935,-34.1868,0.1941986,
2,25.939,2,4.204638,368.1237,-1.355685,0.3224261,-4.8316,-12.2935,-34.1868,0.1941986,
2,25.949,2,4.203589,368.1004,-1.358689,0.3232212,-4.8316,-12.2935,-34.1868,0.1941986,
2,25.959,2,4.204354,368.0969,-1.357044,0.3227711,-4.8316,-12.2935,-34.1868,0.1941986,
2,25.969,2,4.203809,368.0997,-1.350531,0.3212637,-4.8316,-12.2935,-34.1868,0.1941986,
2,25.979,2,4.20595,368.0929,-1.351525,0.3213365,-4.8316,-12.2935,-34.1868,0.1941986,
2,25.989,2,4.211083,368.0912,-1.351251,0.3208797,-4.8316,-12.2935,-34.1868,0.1941986,
2,25.999,2,4.220406,368.0958,-1.356208,0.3213453,-4.8316,-12.2935,-34.1868,0.1941986,
2,26.009,2,4.232031,368.1124,-1.355988,0.3204107,-4.8316,-12.2935,-34.1868,0.1941986,
2,26.019,2,4.238857,368.0059,-1.36363,0.3216976,-4.8316,-12.2935,-34.1868,0.1941986,
2,26.029,2,4.24724,367.9933,-1.366961,0.321847,-4.8316,-12.2935,-34.1868,0.1941986,
2,26.039,2,4.250836,367.9739,-1.364239,0.3209341,-4.8316,-12.2935,-34.1868,0.1941986,
2,26.049,2,4.251496,367.9761,-1.36427,0.3208919,-4.8316,-12.2935,-34.1868,0.1941986,
2,26.059,2,4.251948,367.9712,-1.368366,0.3218209,-4.8316,-12.2935,-34.1868,0.1941986,
2,26.069,2,4.252075,367.9816,-1.368072,0.3217423,-4.8316,-12.2935,-34.1868,0.1941986,
2,26.079,2,4.251383,367.9592,-1.366423,0.3214068,-4.8316,-12.2935,-34.1868,0.1941986,
2,26.089,2,4.253952,367.9622,-1.363552,0.3205377,-4.8316,-12.2935,-34.1868,0.1941986,
2,26.099,2,4.252011,367.9556,-1.365698,0.3211888,-4.8316,-12.2935,-34.1868,0.1941986,
2,26.109,2,4.253373,367.9445,-1.366584,0.3212942,-4.8351,-12.2935,-34.1889,0.1963005,
2,26.119,2,4.251775,367.9364,-1.367701,0.3216777,-4.8351,-12.2935,-34.1889,0.1963005,
2,26.129,2,4.250263,367.9395,-1.368743,0.3220372,-4.8351,-12.2935,-34.1889,0.1963005,
2,26.139,2,4.251973,367.9433,-1.36441,0.3208887,-4.8351,-12.2935,-34.1889,0.1963005,
2,26.149,2,4.250793,367.9326,-1.365043,0.3211267,-4.8351,-12.2935,-34.1889,0.1963005,
2,26.159,2,4.250299,367.9251,-1.366316,0.3214634,-4.8351,-12.2935,-34.1889,0.1963005,
2,26.169,2,4.251473,367.9202,-1.366016,0.3213042,-4.8351,-12.2935,-34.1889,0.1963005,
2,26.179,2,4.249796,367.9114,-1.366386,0.3215181,-4.8351,-12.2935,-34.1889,0.1963005,
2,26.189,2,4.250423,367.9405,-1.367284,0.3216819,-4.8351,-12.2935,-34.1889,0.1963005,
2,26.199,2,4.2515,367.9234,-1.365045,0.3210738,-4.8351,-12.2935,-34.1889,0.1963005,
2,26.209,2,4.256291,367.9078,-1.362885,0.3202047,-4.8351,-12.2935,-34.1889,0.1963005,
2,26.219,2,4.263479,367.8924,-1.361906,0.3194354,-4.8351,-12.2935,-34.1889,0.1963005,
2,26.229,2,4.274522,367.8589,-1.3679,0.3200124,-4.8351,-12.2935,-34.1889,0.1963005,
2,26.239,2,4.283436,367.8165,-1.371005,0.3200712,-4.8351,-12.2935,-34.1889,0.1963005,
2,26.249,2,4.291636,367.8117,-1.371419,0.3195561,-4.8351,-12.2935,-34.1889,0.1963005,
2,26.259,2,4.292729,367.7953,-1.37441,0.3201715,-4.8351,-12.2935,-34.1889,0.1963005,
2,26.269,2,4.29457,367.7886,-1.375532,0.3202955,-4.8351,-12.2935,-34.1889,0.1963005,
2,26.279,2,4.29687,367.7804,-1.377573,0.3205992,-4.8351,-12.2935,-34.1889,0.1963005,
2,26.289,2,4.297621,367.7773,-1.379935,0.3210927,-4.8351,-12.2935,-34.1889,0.1963005,
2,26.299,2,4.295293,367.7662,-1.382111,0.3217733,-4.8351,-12.2935,-34.1889,0.1963005,
2,26.309,2,4.295266,367.7553,-1.38186,0.321717,-4.8351,-12.2935,-34.1889,0.1963005,
2,26.319,2,4.294299,367.7643,-1.381233,0.3216434,-4.8351,-12.2935,-34.1889,0.1963005,
2,26.329,2,4.294044,367.7582,-1.380615,0.3215185,-4.8351,-12.2935,-34.1889,0.1963005,
2,26.339,2,4.295178,367.7567,-1.381051,0.3215353,-4.8351,-12.2935,-34.1889,0.1963005,
2,26.349,2,4.294624,367.7563,-1.384158,0.3223001,-4.8351,-12.2935,-34.1889,0.1963005,
2,26.359,2,4.295578,367.7483,-1.385966,0.3226494,-4.8351,-12.2935,-34.1889,0.1963005,
2,26.369,2,4.295084,367.7633,-1.383703,0.3221597,-4.83938,-12.2935,-34.1909,0.1982994,
2,26.379,2,4.294573,367.7419,-1.384176,0.3223081,-4.83938,-12.2935,-34.1909,0.1982994,
2,26.389,2,4.29721,367.744,-1.384308,0.322141,-4.83938,-12.2935,-34.1909,0.1982994,
2,26.399,2,4.295848,367.744,-1.384788,0.3223551,-4.83938,-12.2935,-34.1909,0.1982994,
2,26.409,2,4.295751,367.7353,-1.386654,0.3227966,-4.83938,-12.2935,-34.1909,0.1982994,
2,26.419,2,4.293942,367.7421,-1.386721,0.3229482,-4.83938,-12.2935,-34.1909,0.1982994,
2,26.429,2,4.292736,367.7276,-1.386964,0.3230955,-4.83938,-12.2935,-34.1909,0.1982994,
2,26.439,2,4.29248,367.7258,-1.385566,0.3227893,-4.83938,-12.2935,-34.1909,0.1982994,
2,26.449,2,4.295455,367.7192,-1.382558,0.3218652,-4.83938,-12.2935,-34.1909,0.1982994,
2,26.459,2,4.293315,367.7068,-1.382791,0.32208,-4.83938,-12.2935,-34.1909,0.1982994,
2,26.469,2,4.292926,367.7039,-1.385128,0.3226535,-4.83938,-12.2935,-34.1909,0.1982994,
2,26.479,2,4.29886,367.7144,-1.384717,0.3221125,-4.83938,-12.2935,-34.1909,0.1982994,
2,26.489,2,4.304775,367.6815,-1.38451,0.321622,-4.83938,-12.2935,-34.1909,0.1982994,
2,26.499,2,4.311718,367.6481,-1.384126,0.3210149,-4.83938,-12.2935,-34.1909,0.1982994,
2,26.509,2,4.323732,367.63,-1.384138,0.3201258,-4.83938,-12.2935,-34.1909,0.1982994,
2,26.519,2,4.330299,367.6061,-1.386918,0.3202823,-4.83938,-12.2935,-34.1909,0.1982994,
2,26.529,2,4.335658,367.5978,-1.390234,0.3206512,-4.83938,-12.2935,-34.1909,0.1982994,
2,26.539,2,4.339389,367.5823,-1.393853,0.3212095,-4.83938,-12.2935,-34.1909,0.1982994,
2,26.549,2,4.337451,367.5925,-1.395585,0.3217523,-4.83938,-12.2935,-34.1909,0.1982994,
2,26.559,2,4.340907,367.5856,-1.396614,0.3217332,-4.83938,-12.2935,-34.1909,0.1982994,
2,26.569,2,4.337779,367.577,-1.394142,0.3213953,-4.83938,-12.2935,-34.1909,0.1982994,
2,26.579,2,4.336904,367.5745,-1.394244,0.3214837,-4.83938,-12.2935,-34.1909,0.1982994,
2,26.589,2,4.337492,367.56,-1.398329,0.3223818,-4.83938,-12.2935,-34.1909,0.1982994,
2,26.599,2,4.338675,367.5619,-1.397807,0.3221737,-4.83938,-12.2935,-34.1909,0.1982994,
2,26.609,2,4.336845,367.5555,-1.397549,0.3222501,-4.83938,-12.2935,-34.1909,0.1982994,
2,26.619,2,4.337033,367.549,-1.403301,0.3235624,-4.83938,-12.2935,-34.1909,0.1982994,
2,26.629,2,4.337519,367.5454,-1.399606,0.3226743,-4.83938,-12.2935,-34.1909,0.1982994,
2,26.639,2,4.336491,367.5413,-1.402905,0.3235115,-4.84392,-12.2935,-34.1929,0.2003021,
2,26.649,2,4.336329,367.5325,-1.403704,0.323708,-4.84392,-12.2935,-34.1929,0.2003021,
2,26.659,2,4.335788,367.5359,-1.403567,0.3237168,-4.84392,-12.2935,-34.1929,0.2003021,
2,26.669,2,4.334073,367.5284,-1.40363,0.3238593,-4.84392,-12.2935,-34.1929,0.2003021,
2,26.679,2,4.336511,367.5354,-1.404378,0.3238497,-4.84392,-12.2935,-34.1929,0.2003021,
2,26.689,2,4.3375,367.53,-1.4029,0.3234352,-4.84392,-12.2935,-34.1929,0.2003021,
2,26.699,2,4.336586,367.5208,-1.403508,0.3236434,-4.84392,-12.2935,-34.1929,0.2003021,
2,26.709,2,4.335631,367.5097,-1.405586,0.324194,-4.84392,-12.2935,-34.1929,0.2003021,
2,26.719,2,4.335865,367.4969,-1.405395,0.3241326,-4.84392,-12.2935,-34.1929,0.2003021,
2,26.729,2,4.337593,367.5173,-1.404944,0.3238994,-4.84392,-12.2935,-34.1929,0.2003021,
2,26.739,2,4.334962,367.502,-1.403934,0.3238632,-4.84392,-12.2935,-34.1929,0.2003021,
2,26.749,2,4.339792,367.5081,-1.401336,0.3229039,-4.84392,-12.2935,-34.1929,0.2003021,
2,26.759,2,4.342124,367.4816,-1.403609,0.3232539,-4.84392,-12.2935,-34.1929,0.2003021,
2,26.769,2,4.351951,367.4645,-1.405049,0.3228549,-4.84392,-12.2935,-34.1929,0.2003021,
2,26.779,2,4.364756,367.443,-1.406945,0.3223422,-4.84392,-12.2935,-34.1929,0.2003021,
2,26.789,2,4.370981,367.408,-1.410176,0.3226222,-4.84392,-12.2935,-34.1929,0.2003021,
2,26.799,2,4.378716,367.3814,-1.408089,0.3215759,-4.84392,-12.2935,-34.1929,0.2003021,
2,26.809,2,4.381323,367.3789,-1.408854,0.321559,-4.84392,-12.2935,-34.1929,0.2003021,
2,26.819,2,4.380812,367.3784,-1.411586,0.3222203,-4.84392,-12.2935,-34.1929,0.2003021,
2,26.829,2,4.382806,367.3646,-1.413867,0.3225941,-4.84392,-12.2935,-34.1929,0.2003021,
2,26.839,2,4.378341,367.3636,-1.417554,0.323765,-4.84392,-12.2935,-34.1929,0.2003021,
2,26.849,2,4.382316,367.3559,-1.416043,0.3231266,-4.84392,-12.2935,-34.1929,0.2003021,
2,26.859,2,4.380309,367.348,-1.419232,0.3240026,-4.84392,-12.2935,-34.1929,0.2003021,
2,26.869,2,4.380926,367.3488,-1.422379,0.3246754,-4.84392,-12.2935,-34.1929,0.2003021,
2,26.879,2,4.380226,367.3477,-1.423207,0.3249162,-4.84795,-12.2935,-34.195,0.2024002,
2,26.889,2,4.383011,367.3487,-1.422807,0.3246186,-4.84795,-12.2935,-34.195,0.2024002,
2,26.899,2,4.381826,367.3354,-1.42176,0.3244674,-4.84795,-12.2935,-34.195,0.2024002,
2,26.909,2,4.381028,367.3367,-1.424038,0.3250465,-4.84795,-12.2935,-34.195,0.2024002,
2,26.919,2,4.380178,367.33,-1.423784,0.3250516,-4.84795,-12.2935,-34.195,0.2024002,
2,26.929,2,4.381634,367.327,-1.423754,0.3249368,-4.84795,-12.2935,-34.195,0.2024002,
2,26.939,2,4.380585,367.3293,-1.426388,0.3256158,-4.84795,-12.2935,-34.195,0.2024002,
2,26.949,2,4.379689,367.317,-1.428692,0.3262084,-4.84795,-12.2935,-34.195,0.2024002,
2,26.959,2,4.381216,367.3336,-1.42638,0.3255672,-4.84795,-12.2935,-34.195,0.2024002,
2,26.969,2,4.37976,367.302,-1.426182,0.3256302,-4.84795,-12.2935,-34.195,0.2024002,
2,26.979,2,4.380822,367.3128,-1.425863,0.3254785,-4.84795,-12.2935,-34.195,0.2024002,
2,26.989,2,4.379201,367.2972,-1.425896,0.3256063,-4.84795,-12.2935,-34.195,0.2024002,
2,26.999,2,4.3777,367.3063,-1.426688,0.325899,-4.84795,-12.2935,-34.195,0.2024002,
2,27.009,2,4.385464,367.2909,-1.432191,0.3265768,-4.84795,-12.2935,-34.195,0.2024002,
2,27.019,2,4.39304,367.2845,-1.433505,0.3263128,-4.84795,-12.2935,-34.195,0.2024002,
2,27.029,2,4.401105,367.2429,-1.433588,0.3257336,-4.84795,-12.2935,-34.195,0.2024002,
2,27.039,2,4.413524,367.2297,-1.433232,0.3247364,-4.84795,-12.2935,-34.195,0.2024002,
2,27.049,2,4.420259,367.2022,-1.432287,0.3240278,-4.84795,-12.2935,-34.195,0.2024002,
2,27.059,2,4.423274,367.1927,-1.435308,0.32449,-4.84795,-12.2935,-34.195,0.2024002,
2,27.069,2,4.426599,367.1748,-1.437262,0.3246877,-4.84795,-12.2935,-34.195,0.2024002,
2,27.079,2,4.424435,367.1819,-1.438704,0.3251724,-4.84795,-12.2935,-34.195,0.2024002,
2,27.089,2,4.422838,367.1708,-1.439053,0.3253687,-4.84795,-12.2935,-34.195,0.2024002,
2,27.099,2,4.42622,367.1586,-1.435422,0.3242996,-4.84795,-12.2935,-34.195,0.2024002,
2,27.109,2,4.423464,367.1656,-1.434414,0.324274,-4.84795,-12.2935,-34.195,0.2024002,
2,27.119,2,4.423225,367.1482,-1.438086,0.3251216,-4.84795,-12.2935,-34.195,0.2024002,
2,27.129,2,4.424911,367.1536,-1.441219,0.3257058,-4.84795,-12.2935,-34.195,0.2024002,
2,27.139,2,4.422364,367.1693,-1.448956,0.3276428,-4.85278,-12.2935,-34.197,0.2043991,
2,27.149,2,4.421796,367.1321,-1.445425,0.3268864,-4.85278,-12.2935,-34.197,0.2043991,
2,27.159,2,4.423412,367.1287,-1.443643,0.3263642,-4.85278,-12.2935,-34.197,0.2043991,
2,27.169,2,4.422317,367.1252,-1.444381,0.3266119,-4.85278,-12.2935,-34.197,0.2043991,
2,27.179,2,4.421616,367.1212,-1.446438,0.3271288,-4.85278,-12.2935,-34.197,0.2043991,
2,27.189,2,4.424247,367.1257,-1.446532,0.3269555,-4.85278,-12.2935,-34.197,0.2043991,
2,27.199,2,4.423973,367.0053,-1.448694,0.3274645,-4.85278,-12.2935,-34.197,0.2043991,
2,27.209,2,4.423493,367.1151,-1.446052,0.3269028,-4.85278,-12.2935,-34.197,0.2043991,
2,27.219,2,4.422339,367.1137,-1.441376,0.3259306,-4.85278,-12.2935,-34.197,0.2043991,
2,27.229,2,4.422429,367.0965,-1.444843,0.326708,-4.85278,-12.2935,-34.197,0.2043991,
2,27.239,2,4.425585,367.0955,-1.444194,0.3263285,-4.85278,-12.2935,-34.197,0.2043991,
2,27.249,2,4.422248,367.1094,-1.449712,0.3278223,-4.85278,-12.2935,-34.197,0.2043991,
2,27.259,2,4.43358,367.0667,-1.455895,0.3283792,-4.85278,-12.2935,-34.197,0.2043991,
2,27.269,2,4.445688,367.049,-1.455225,0.327334,-4.85278,-12.2935,-34.197,0.2043991,
2,27.279,2,4.451743,367.02,-1.454287,0.3266782,-4.85278,-12.2935,-34.197,0.2043991,
2,27.289,2,4.463715,366.9997,-1.457293,0.3264753,-4.85278,-12.2935,-34.197,0.2043991,
2,27.299,2,4.466617,366.9905,-1.46029,0.3269344,-4.85278,-12.2935,-34.197,0.2043991,
2,27.309,2,4.466574,366.9952,-1.46511,0.3280164,-4.85278,-12.2935,-34.197,0.2043991,
2,27.319,2,4.468735,367.0193,-1.465341,0.3279096,-4.85278,-12.2935,-34.197,0.2043991,
2,27.329,2,4.468447,366.9955,-1.459943,0.3267227,-4.85278,-12.2935,-34.197,0.2043991,
2,27.339,2,4.472403,366.9629,-1.455589,0.3254601,-4.85278,-12.2935,-34.197,0.2043991,
2,27.349,2,4.468921,366.972,-1.458854,0.3264442,-4.85278,-12.2935,-34.197,0.2043991,
2,27.359,2,4.46509,366.9589,-1.459862,0.3269501,-4.85278,-12.2935,-34.197,0.2043991,
