Repository: jacquesNIT/Polymer-Scratching

Files Structure:

<material>_<maximum_load>_<load_rate>_<sample_number>_<try_number>

- sample_number (s1, s2, ...) is used to indicate another iteration of the same test.
- try_number (1, 2, ...) simply indicates that precedent tests failed, it does not matter.

Scratch Process:

All scratchs were performed using the Rockwell indenter with the "Scratch.Rx" model in MFT. 
All tests have at a length of 2mm and a progressive load.

The same results are also accessible on the scratch pc of the lab, in the "jacques/second_batch" folder.
The "Additionnal_Batch" folder contains unverified results that were used to test the machine, it is advised not to use those.

General Notes:

File: Lab results/Main_Batch/PMMAXT/20N/PMMAXT_20N_10Nm.csv (part 10 of 26)
Recipe, UpperSample, LowerSample, OtherInfo, Averaging, LogFrequency, Type, Radius,TestDate, Operator, Customer, RefStd, Temperature, RH, Liquid, LastCalibDate, LCFz, LCFx, Tip, OtherData, samplevs
scratch only.Rx,,,,10,1000,Scratch,1,9/4/2026 1:01:47 PM,,,ASTM/ISO,,,N/A,N/A,,,,Linear: 0.1 to 20;10;2;1.005025,0.3,
Step, Timestamp, RecipeStep, DAQ.Fz (N),DAQ.CAP (um),DAQ.Fx (N),DAQ.COF (),XYZ.X Position (mm),XYZ.Y Position (mm),XYZ.Z Position (mm),XYZ.Z Depth (mm),
2,41.339,2,6.777758,356.2857,-2.632283,0.3883708,-5.08887,-12.2935,-34.3039,0.3113022,
2,41.349,2,6.776782,356.2999,-2.636197,0.3890043,-5.08887,-12.2935,-34.3039,0.3113022,
2,41.359,2,6.779691,356.2662,-2.633468,0.3884348,-5.08887,-12.2935,-34.3039,0.3113022,
2,41.369,2,6.779123,356.2633,-2.631613,0.3881937,-5.08887,-12.2935,-34.3039,0.3113022,
2,41.379,2,6.781135,356.2607,-2.629054,0.3877012,-5.08887,-12.2935,-34.3039,0.3113022,
2,41.389,2,6.782237,356.2592,-2.630851,0.3879032,-5.08887,-12.2935,-34.3039,0.3113022,
2,41.399,2,6.786763,356.2416,-2.631079,0.3876781,-5.08887,-12.2935,-34.3039,0.3113022,
2,41.409,2,6.801066,356.1987,-2.634357,0.3873447,-5.08887,-12.2935,-34.3039,0.3113022,
2,41.419,2,6.808754,356.1861,-2.634207,0.3868853,-5.08887,-12.2935,-34.3039,0.3113022,
2,41.429,2,6.817165,356.1628,-2.633248,0.3862674,-5.08887,-12.2935,-34.3039,0.3113022,
2,41.439,2,6.826385,356.1642,-2.63436,0.3859086,-5.08887,-12.2935,-34.3039,0.3113022,
2,41.449,2,6.826479,356.1456,-2.636021,0.3861465,-5.08887,-12.2935,-34.3039,0.3113022,
2,41.459,2,6.826937,356.1456,-2.639723,0.3866628,-5.08887,-12.2935,-34.3039,0.3113022,
2,41.469,2,6.826939,356.1223,-2.641881,0.3869789,-5.08887,-12.2935,-34.3039,0.3113022,
2,41.479,2,6.827812,356.1318,-2.642614,0.3870367,-5.08887,-12.2935,-34.3039,0.3113022,
2,41.489,2,6.826578,356.1234,-2.641924,0.3870057,-5.08887,-12.2935,-34.3039,0.3113022,
2,41.499,2,6.826896,356.1164,-2.643757,0.3872561,-5.08887,-12.2935,-34.3039,0.3113022,
2,41.509,2,6.826448,356.1176,-2.64425,0.3873537,-5.08887,-12.2935,-34.3039,0.3113022,
2,41.519,2,6.828558,356.1266,-2.647937,0.3877739,-5.08887,-12.2935,-34.3039,0.3113022,
2,41.529,2,6.825793,356.1598,-2.648884,0.3880698,-5.09317,-12.2935,-34.3059,0.3133011,
2,41.539,2,6.824715,356.0989,-2.647874,0.3879831,-5.09317,-12.2935,-34.3059,0.3133011,
2,41.549,2,6.825172,356.0833,-2.648344,0.388026,-5.09317,-12.2935,-34.3059,0.3133011,
2,41.559,2,6.824114,356.0822,-2.648149,0.3880575,-5.09317,-12.2935,-34.3059,0.3133011,
2,41.569,2,6.824689,356.0909,-2.650151,0.3883182,-5.09317,-12.2935,-34.3059,0.3133011,
2,41.579,2,6.822321,356.0894,-2.654026,0.389021,-5.09317,-12.2935,-34.3059,0.3133011,
2,41.589,2,6.82505,356.1058,-2.656863,0.389281,-5.09317,-12.2935,-34.3059,0.3133011,
2,41.599,2,6.825333,356.0827,-2.655767,0.3891045,-5.09317,-12.2935,-34.3059,0.3133011,
2,41.609,2,6.825226,356.0801,-2.652503,0.3886323,-5.09317,-12.2935,-34.3059,0.3133011,
2,41.619,2,6.825351,356.0733,-2.652504,0.3886253,-5.09317,-12.2935,-34.3059,0.3133011,
2,41.629,2,6.824411,356.067,-2.655485,0.3891157,-5.09317,-12.2935,-34.3059,0.3133011,
2,41.639,2,6.822367,356.0655,-2.657547,0.3895345,-5.09317,-12.2935,-34.3059,0.3133011,
2,41.649,2,6.830679,356.0277,-2.656928,0.3889698,-5.09317,-12.2935,-34.3059,0.3133011,
2,41.659,2,6.8388,356.0427,-2.65573,0.3883328,-5.09317,-12.2935,-34.3059,0.3133011,
2,41.669,2,6.84844,356.0108,-2.657358,0.3880239,-5.09317,-12.2935,-34.3059,0.3133011,
2,41.679,2,6.860093,355.9838,-2.656541,0.3872456,-5.09317,-12.2935,-34.3059,0.3133011,
2,41.689,2,6.865726,355.9652,-2.65882,0.3872599,-5.09317,-12.2935,-34.3059,0.3133011,
2,41.699,2,6.869753,355.9511,-2.663113,0.3876577,-5.09317,-12.2935,-34.3059,0.3133011,
2,41.709,2,6.871888,355.9769,-2.665063,0.3878211,-5.09317,-12.2935,-34.3059,0.3133011,
2,41.719,2,6.871843,355.9567,-2.663402,0.3875819,-5.09317,-12.2935,-34.3059,0.3133011,
2,41.729,2,6.874119,355.94,-2.659823,0.386933,-5.09317,-12.2935,-34.3059,0.3133011,
2,41.739,2,6.872518,355.9424,-2.660367,0.3871022,-5.09317,-12.2935,-34.3059,0.3133011,
2,41.749,2,6.870984,355.9387,-2.66348,0.3876418,-5.09317,-12.2935,-34.3059,0.3133011,
2,41.759,2,6.871319,355.9232,-2.665691,0.3879446,-5.09317,-12.2935,-34.3059,0.3133011,
2,41.769,2,6.869553,355.9155,-2.666499,0.3881619,-5.09317,-12.2935,-34.3059,0.3133011,
2,41.779,2,6.868298,355.9058,-2.666512,0.3882348,-5.09797,-12.2935,-34.3078,0.3152008,
2,41.789,2,6.869402,355.916,-2.668874,0.3885162,-5.09797,-12.2935,-34.3078,0.3152008,
2,41.799,2,6.867707,355.9209,-2.666822,0.3883134,-5.09797,-12.2935,-34.3078,0.3152008,
2,41.809,2,6.870255,355.9133,-2.670231,0.3886654,-5.09797,-12.2935,-34.3078,0.3152008,
2,41.819,2,6.868481,355.8974,-2.671678,0.3889765,-5.09797,-12.2935,-34.3078,0.3152008,
2,41.829,2,6.867087,355.8802,-2.673718,0.3893525,-5.09797,-12.2935,-34.3078,0.3152008,
2,41.839,2,6.870935,355.8894,-2.673265,0.3890685,-5.09797,-12.2935,-34.3078,0.3152008,
2,41.849,2,6.868721,355.889,-2.672517,0.3890851,-5.09797,-12.2935,-34.3078,0.3152008,
2,41.859,2,6.8699,355.8801,-2.670693,0.3887528,-5.09797,-12.2935,-34.3078,0.3152008,
2,41.869,2,6.870287,355.8925,-2.672956,0.3890603,-5.09797,-12.2935,-34.3078,0.3152008,
2,41.879,2,6.869487,355.8761,-2.676932,0.3896844,-5.09797,-12.2935,-34.3078,0.3152008,
2,41.889,2,6.869231,355.885,-2.678884,0.3899831,-5.09797,-12.2935,-34.3078,0.3152008,
2,41.899,2,6.86998,355.8749,-2.676368,0.3895744,-5.09797,-12.2935,-34.3078,0.3152008,
2,41.909,2,6.877463,355.8594,-2.677744,0.3893505,-5.09797,-12.2935,-34.3078,0.3152008,
2,41.919,2,6.889877,355.8381,-2.677621,0.3886311,-5.09797,-12.2935,-34.3078,0.3152008,
2,41.929,2,6.900206,355.8224,-2.681228,0.3885722,-5.09797,-12.2935,-34.3078,0.3152008,
2,41.939,2,6.908852,355.8031,-2.687902,0.389052,-5.09797,-12.2935,-34.3078,0.3152008,
2,41.949,2,6.916658,355.7532,-2.688648,0.3887206,-5.09797,-12.2935,-34.3078,0.3152008,
2,41.959,2,6.91696,355.767,-2.68849,0.3886809,-5.09797,-12.2935,-34.3078,0.3152008,
2,41.969,2,6.918161,355.7643,-2.686373,0.3883074,-5.09797,-12.2935,-34.3078,0.3152008,
2,41.979,2,6.918652,355.7634,-2.687743,0.3884779,-5.09797,-12.2935,-34.3078,0.3152008,
2,41.989,2,6.91539,355.7583,-2.688307,0.3887427,-5.09797,-12.2935,-34.3078,0.3152008,
2,41.999,2,6.917763,355.7477,-2.689666,0.3888058,-5.09797,-12.2935,-34.3078,0.3152008,
2,42.009,2,6.918915,355.7631,-2.688551,0.3885799,-5.09797,-12.2935,-34.3078,0.3152008,
2,42.019,2,6.918169,355.737,-2.686757,0.3883623,-5.09797,-12.2935,-34.3078,0.3152008,
2,42.029,2,6.917383,355.7346,-2.687053,0.3884494,-5.09797,-12.2935,-34.3078,0.3152008,
2,42.039,2,6.916838,355.7263,-2.686564,0.3884093,-5.09797,-12.2935,-34.3078,0.3152008,
2,42.049,2,6.917536,355.7178,-2.686905,0.3884194,-5.09797,-12.2935,-34.3078,0.3152008,
2,42.059,2,6.914398,355.7159,-2.690622,0.3891332,-5.09797,-12.2935,-34.3078,0.3152008,
2,42.069,2,6.913862,355.7353,-2.691742,0.3893254,-5.10227,-12.2935,-34.3098,0.3171997,
2,42.079,2,6.915059,355.7163,-2.691151,0.3891725,-5.10227,-12.2935,-34.3098,0.3171997,
2,42.089,2,6.916387,355.7048,-2.689165,0.3888106,-5.10227,-12.2935,-34.3098,0.3171997,
2,42.099,2,6.916734,355.7038,-2.689686,0.3888665,-5.10227,-12.2935,-34.3098,0.3171997,
2,42.109,2,6.91541,355.6938,-2.693146,0.3894412,-5.10227,-12.2935,-34.3098,0.3171997,
2,42.119,2,6.915993,355.6824,-2.693739,0.3894942,-5.10227,-12.2935,-34.3098,0.3171997,
2,42.129,2,6.91531,355.6166,-2.692952,0.3894188,-5.10227,-12.2935,-34.3098,0.3171997,
2,42.139,2,6.914659,355.6923,-2.69296,0.3894566,-5.10227,-12.2935,-34.3098,0.3171997,
2,42.149,2,6.914906,355.6841,-2.694201,0.3896222,-5.10227,-12.2935,-34.3098,0.3171997,
2,42.159,2,6.912935,355.6811,-2.696811,0.3901109,-5.10227,-12.2935,-34.3098,0.3171997,
2,42.169,2,6.913521,355.676,-2.699036,0.3903996,-5.10227,-12.2935,-34.3098,0.3171997,
2,42.179,2,6.914818,355.6695,-2.699966,0.3904609,-5.10227,-12.2935,-34.3098,0.3171997,
2,42.189,2,6.917344,355.6596,-2.702721,0.3907166,-5.10227,-12.2935,-34.3098,0.3171997,
2,42.199,2,6.920946,355.6527,-2.701898,0.3903944,-5.10227,-12.2935,-34.3098,0.3171997,
2,42.209,2,6.935354,355.6206,-2.700199,0.3893383,-5.10227,-12.2935,-34.3098,0.3171997,
2,42.219,2,6.947987,355.601,-2.703995,0.3891767,-5.10227,-12.2935,-34.3098,0.3171997,
2,42.229,2,6.95566,355.5856,-2.709392,0.3895233,-5.10227,-12.2935,-34.3098,0.3171997,
2,42.239,2,6.962267,355.5731,-2.711073,0.3893951,-5.10227,-12.2935,-34.3098,0.3171997,
2,42.249,2,6.964941,355.5853,-2.710749,0.3891991,-5.10227,-12.2935,-34.3098,0.3171997,
2,42.259,2,6.962161,355.5617,-2.710496,0.3893182,-5.10227,-12.2935,-34.3098,0.3171997,
2,42.269,2,6.962505,355.5691,-2.710198,0.3892562,-5.10227,-12.2935,-34.3098,0.3171997,
2,42.279,2,6.963467,355.558,-2.709103,0.3890451,-5.10227,-12.2935,-34.3098,0.3171997,
2,42.289,2,6.963176,355.5529,-2.71116,0.3893569,-5.10227,-12.2935,-34.3098,0.3171997,
2,42.299,2,6.96231,355.5602,-2.711741,0.3894888,-5.10227,-12.2935,-34.3098,0.3171997,
2,42.309,2,6.961909,355.5138,-2.71132,0.3894507,-5.10227,-12.2935,-34.3098,0.3171997,
2,42.319,2,6.96251,355.5271,-2.710091,0.3892406,-5.10227,-12.2935,-34.3098,0.3171997,
2,42.329,2,6.962365,355.5194,-2.709556,0.3891717,-5.10655,-12.2935,-34.3118,0.3191986,
2,42.339,2,6.963356,355.5267,-2.709493,0.3891074,-5.10655,-12.2935,-34.3118,0.3191986,
2,42.349,2,6.961936,355.5161,-2.7124,0.3896043,-5.10655,-12.2935,-34.3118,0.3191986,
2,42.359,2,6.960399,355.5172,-2.714107,0.3899356,-5.10655,-12.2935,-34.3118,0.3191986,
2,42.369,2,6.959289,355.507,-2.713856,0.3899616,-5.10655,-12.2935,-34.3118,0.3191986,
2,42.379,2,6.959745,355.5082,-2.716098,0.3902583,-5.10655,-12.2935,-34.3118,0.3191986,
2,42.389,2,6.960063,355.4957,-2.715018,0.3900853,-5.10655,-12.2935,-34.3118,0.3191986,
2,42.399,2,6.95974,355.49,-2.714832,0.3900767,-5.10655,-12.2935,-34.3118,0.3191986,
2,42.409,2,6.958575,355.4897,-2.717202,0.3904825,-5.10655,-12.2935,-34.3118,0.3191986,
2,42.419,2,6.960992,355.4835,-2.720185,0.3907754,-5.10655,-12.2935,-34.3118,0.3191986,
2,42.429,2,6.959512,355.4912,-2.720557,0.390912,-5.10655,-12.2935,-34.3118,0.3191986,
2,42.439,2,6.959121,355.4807,-2.721279,0.3910377,-5.10655,-12.2935,-34.3118,0.3191986,
2,42.449,2,6.966552,355.4846,-2.718231,0.3901831,-5.10655,-12.2935,-34.3118,0.3191986,
2,42.459,2,6.971249,355.4498,-2.722234,0.3904944,-5.10655,-12.2935,-34.3118,0.3191986,
2,42.469,2,6.98441,355.4014,-2.72719,0.3904681,-5.10655,-12.2935,-34.3118,0.3191986,
2,42.479,2,6.9942,355.4251,-2.728471,0.3901048,-5.10655,-12.2935,-34.3118,0.3191986,
2,42.489,2,7.00216,355.3823,-2.727975,0.3895905,-5.10655,-12.2935,-34.3118,0.3191986,
2,42.499,2,7.007284,355.3758,-2.728815,0.3894254,-5.10655,-12.2935,-34.3118,0.3191986,
2,42.509,2,7.007482,355.375,-2.731001,0.3897265,-5.10655,-12.2935,-34.3118,0.3191986,
2,42.519,2,7.007576,355.3647,-2.734551,0.3902278,-5.10655,-12.2935,-34.3118,0.3191986,
2,42.529,2,7.005147,355.3619,-2.738274,0.3908946,-5.10655,-12.2935,-34.3118,0.3191986,
2,42.539,2,7.007246,355.3593,-2.740435,0.3910858,-5.10655,-12.2935,-34.3118,0.3191986,
2,42.549,2,7.008718,355.3478,-2.739331,0.3908462,-5.10655,-12.2935,-34.3118,0.3191986,
2,42.559,2,7.005337,355.3538,-2.739421,0.3910477,-5.10655,-12.2935,-34.3118,0.3191986,
2,42.569,2,7.005038,355.3477,-2.734695,0.3903898,-5.10655,-12.2935,-34.3118,0.3191986,
2,42.579,2,7.006817,355.343,-2.733421,0.3901088,-5.11137,-12.2935,-34.3137,0.3211021,
2,42.589,2,7.005239,355.3448,-2.735385,0.3904771,-5.11137,-12.2935,-34.3137,0.3211021,
2,42.599,2,7.004985,355.3305,-2.73594,0.3905704,-5.11137,-12.2935,-34.3137,0.3211021,
2,42.609,2,7.006205,355.3387,-2.734131,0.3902442,-5.11137,-12.2935,-34.3137,0.3211021,
2,42.619,2,7.00706,355.3315,-2.731501,0.3898213,-5.11137,-12.2935,-34.3137,0.3211021,
2,42.629,2,7.003977,355.3231,-2.732366,0.3901163,-5.11137,-12.2935,-34.3137,0.3211021,
2,42.639,2,7.003739,355.3194,-2.731672,0.3900305,-5.11137,-12.2935,-34.3137,0.3211021,
2,42.649,2,7.005416,355.319,-2.733688,0.3902249,-5.11137,-12.2935,-34.3137,0.3211021,
2,42.659,2,7.005931,355.3037,-2.73565,0.3904762,-5.11137,-12.2935,-34.3137,0.3211021,
2,42.669,2,7.004426,355.3022,-2.736904,0.3907392,-5.11137,-12.2935,-34.3137,0.3211021,
2,42.679,2,7.002777,355.2752,-2.738503,0.3910595,-5.11137,-12.2935,-34.3137,0.3211021,
2,42.689,2,7.004131,355.2994,-2.735753,0.3905913,-5.11137,-12.2935,-34.3137,0.3211021,
2,42.699,2,7.004459,355.2914,-2.737638,0.3908421,-5.11137,-12.2935,-34.3137,0.3211021,
2,42.709,2,7.011508,355.2684,-2.741161,0.3909517,-5.11137,-12.2935,-34.3137,0.3211021,
2,42.719,2,7.02135,355.2361,-2.744105,0.390823,-5.11137,-12.2935,-34.3137,0.3211021,
2,42.729,2,7.033644,355.2046,-2.745008,0.3902683,-5.11137,-12.2935,-34.3137,0.3211021,
2,42.739,2,7.044074,355.1981,-2.747016,0.3899754,-5.11137,-12.2935,-34.3137,0.3211021,
2,42.749,2,7.050236,355.1882,-2.747109,0.3896478,-5.11137,-12.2935,-34.3137,0.3211021,
2,42.759,2,7.050204,355.1814,-2.751942,0.3903351,-5.11137,-12.2935,-34.3137,0.3211021,
2,42.769,2,7.049961,355.1774,-2.757978,0.3912047,-5.11137,-12.2935,-34.3137,0.3211021,
2,42.779,2,7.050467,355.1859,-2.760254,0.3914994,-5.11137,-12.2935,-34.3137,0.3211021,
2,42.789,2,7.048263,355.1775,-2.759968,0.3915813,-5.11137,-12.2935,-34.3137,0.3211021,
2,42.799,2,7.049202,355.1794,-2.758964,0.3913867,-5.11137,-12.2935,-34.3137,0.3211021,
2,42.809,2,7.048543,355.1706,-2.757797,0.3912578,-5.11137,-12.2935,-34.3137,0.3211021,
2,42.819,2,7.050684,355.1632,-2.758492,0.3912375,-5.11137,-12.2935,-34.3137,0.3211021,
2,42.829,2,7.050583,355.1606,-2.758579,0.3912554,-5.11137,-12.2935,-34.3137,0.3211021,
2,42.839,2,7.049584,355.1811,-2.761342,0.3917028,-5.11137,-12.2935,-34.3137,0.3211021,
2,42.849,2,7.050809,355.1591,-2.762585,0.3918111,-5.11137,-12.2935,-34.3137,0.3211021,
2,42.859,2,7.049357,355.1459,-2.759131,0.3914018,-5.11137,-12.2935,-34.3137,0.3211021,
2,42.869,2,7.052312,355.1429,-2.756002,0.3907941,-5.11137,-12.2935,-34.3137,0.3211021,
2,42.879,2,7.049398,355.1299,-2.756485,0.3910241,-5.11567,-12.2935,-34.3156,0.3230019,
2,42.889,2,7.048718,355.121,-2.757763,0.3912432,-5.11567,-12.2935,-34.3156,0.3230019,
2,42.899,2,7.047585,355.119,-2.759269,0.3915198,-5.11567,-12.2935,-34.3156,0.3230019,
2,42.909,2,7.047101,355.1254,-2.759073,0.3915188,-5.11567,-12.2935,-34.3156,0.3230019,
2,42.919,2,7.048648,355.1227,-2.755496,0.3909255,-5.11567,-12.2935,-34.3156,0.3230019,
2,42.929,2,7.047218,355.119,-2.752694,0.3906072,-5.11567,-12.2935,-34.3156,0.3230019,
2,42.939,2,7.047626,355.1188,-2.753983,0.3907675,-5.11567,-12.2935,-34.3156,0.3230019,
2,42.949,2,7.048205,355.106,-2.756415,0.3910805,-5.11567,-12.2935,-34.3156,0.3230019,
2,42.959,2,7.046397,355.1103,-2.758107,0.3914208,-5.11567,-12.2935,-34.3156,0.3230019,
2,42.969,2,7.046497,355.1046,-2.759285,0.3915825,-5.11567,-12.2935,-34.3156,0.3230019,
2,42.979,2,7.047886,355.099,-2.75906,0.3914734,-5.11567,-12.2935,-34.3156,0.3230019,
2,42.989,2,7.051212,355.0938,-2.757983,0.391136,-5.11567,-12.2935,-34.3156,0.3230019,
2,42.999,2,7.053395,355.0708,-2.759541,0.3912359,-5.11567,-12.2935,-34.3156,0.3230019,
2,43.009,2,7.069354,355.0464,-2.7643,0.3910259,-5.11567,-12.2935,-34.3156,0.3230019,
2,43.019,2,7.079976,355.0285,-2.766948,0.3908131,-5.11567,-12.2935,-34.3156,0.3230019,
2,43.029,2,7.091412,354.9955,-2.769093,0.3904854,-5.11567,-12.2935,-34.3156,0.3230019,
2,43.039,2,7.095411,354.9895,-2.771452,0.3905978,-5.11567,-12.2935,-34.3156,0.3230019,
2,43.049,2,7.095747,354.9805,-2.771308,0.3905591,-5.11567,-12.2935,-34.3156,0.3230019,
2,43.059,2,7.098155,354.9777,-2.772236,0.3905573,-5.11567,-12.2935,-34.3156,0.3230019,
2,43.069,2,7.095479,354.9833,-2.77513,0.3911124,-5.11567,-12.2935,-34.3156,0.3230019,
2,43.079,2,7.096339,354.9423,-2.778713,0.3915699,-5.11567,-12.2935,-34.3156,0.3230019,
2,43.089,2,7.096945,354.9698,-2.775939,0.3911457,-5.11567,-12.2935,-34.3156,0.3230019,
2,43.099,2,7.096748,354.9614,-2.776314,0.3912094,-5.11567,-12.2935,-34.3156,0.3230019,
2,43.109,2,7.097568,354.9563,-2.776292,0.3911611,-5.11567,-12.2935,-34.3156,0.3230019,
2,43.119,2,7.094627,354.9517,-2.77844,0.391626,-5.11567,-12.2935,-34.3156,0.3230019,
2,43.129,2,7.09332,354.9555,-2.779249,0.3918122,-5.11995,-12.2935,-34.3176,0.3250008,
2,43.139,2,7.09767,354.9531,-2.781897,0.3919451,-5.11995,-12.2935,-34.3176,0.3250008,
2,43.149,2,7.09669,354.947,-2.780921,0.3918617,-5.11995,-12.2935,-34.3176,0.3250008,
2,43.159,2,7.097504,354.9398,-2.777306,0.3913075,-5.11995,-12.2935,-34.3176,0.3250008,
2,43.169,2,7.094887,354.9294,-2.780051,0.3918386,-5.11995,-12.2935,-34.3176,0.3250008,
2,43.179,2,7.096503,354.926,-2.777851,0.3914394,-5.11995,-12.2935,-34.3176,0.3250008,
2,43.189,2,7.095925,354.9258,-2.779011,0.3916348,-5.11995,-12.2935,-34.3176,0.3250008,
2,43.199,2,7.093517,354.9229,-2.778888,0.3917504,-5.11995,-12.2935,-34.3176,0.3250008,
2,43.209,2,7.094909,354.9109,-2.778026,0.3915521,-5.11995,-12.2935,-34.3176,0.3250008,
2,43.219,2,7.093243,354.9105,-2.775535,0.3912928,-5.11995,-12.2935,-34.3176,0.3250008,
2,43.229,2,7.096994,354.9155,-2.774911,0.390998,-5.11995,-12.2935,-34.3176,0.3250008,
2,43.239,2,7.103039,354.8828,-2.776888,0.3909436,-5.11995,-12.2935,-34.3176,0.3250008,
2,43.249,2,7.115001,354.8659,-2.781581,0.3909459,-5.11995,-12.2935,-34.3176,0.3250008,
2,43.259,2,7.123397,354.8242,-2.783059,0.3906926,-5.11995,-12.2935,-34.3176,0.3250008,
2,43.269,2,7.131138,354.8262,-2.786882,0.3908046,-5.11995,-12.2935,-34.3176,0.3250008,
2,43.279,2,7.136725,354.8159,-2.787574,0.3905957,-5.11995,-12.2935,-34.3176,0.3250008,
2,43.289,2,7.140755,354.7996,-2.790856,0.3908349,-5.11995,-12.2935,-34.3176,0.3250008,
2,43.299,2,7.141651,354.7939,-2.792651,0.3910372,-5.11995,-12.2935,-34.3176,0.3250008,
2,43.309,2,7.141646,354.7827,-2.793573,0.3911665,-5.11995,-12.2935,-34.3176,0.3250008,
2,43.319,2,7.139524,354.8709,-2.794821,0.3914576,-5.11995,-12.2935,-34.3176,0.3250008,
2,43.329,2,7.141088,354.7947,-2.795834,0.3915137,-5.11995,-12.2935,-34.3176,0.3250008,
2,43.339,2,7.140262,354.775,-2.795531,0.3915165,-5.11995,-12.2935,-34.3176,0.3250008,
2,43.349,2,7.139827,354.7614,-2.796475,0.3916726,-5.11995,-12.2935,-34.3176,0.3250008,
2,43.359,2,7.13975,354.7622,-2.797773,0.3918586,-5.11995,-12.2935,-34.3176,0.3250008,
2,43.369,2,7.139511,354.754,-2.801452,0.3923872,-5.11995,-12.2935,-34.3176,0.3250008,
2,43.379,2,7.140095,354.7588,-2.802399,0.3924877,-5.11995,-12.2935,-34.3176,0.3250008,
2,43.389,2,7.139641,354.7537,-2.801923,0.3924458,-5.1245,-12.2935,-34.3195,0.3269005,
2,43.399,2,7.140119,354.7537,-2.800859,0.3922706,-5.1245,-12.2935,-34.3195,0.3269005,
2,43.409,2,7.137333,354.7469,-2.802967,0.3927191,-5.1245,-12.2935,-34.3195,0.3269005,
2,43.419,2,7.137569,354.7408,-2.802573,0.3926509,-5.1245,-12.2935,-34.3195,0.3269005,
2,43.429,2,7.139579,354.7442,-2.804548,0.3928171,-5.1245,-12.2935,-34.3195,0.3269005,
2,43.439,2,7.137806,354.6978,-2.808757,0.3935042,-5.1245,-12.2935,-34.3195,0.3269005,
2,43.449,2,7.138937,354.7335,-2.80578,0.3930249,-5.1245,-12.2935,-34.3195,0.3269005,
2,43.459,2,7.138126,354.7321,-2.803775,0.3927886,-5.1245,-12.2935,-34.3195,0.3269005,
2,43.469,2,7.140983,354.7308,-2.799043,0.3919689,-5.1245,-12.2935,-34.3195,0.3269005,
2,43.479,2,7.140838,354.7208,-2.799476,0.3920375,-5.1245,-12.2935,-34.3195,0.3269005,
2,43.489,2,7.140391,354.7149,-2.801528,0.3923493,-5.1245,-12.2935,-34.3195,0.3269005,
2,43.499,2,7.141119,354.7086,-2.803183,0.3925412,-5.1245,-12.2935,-34.3195,0.3269005,
2,43.509,2,7.145722,354.6897,-2.802068,0.3921322,-5.1245,-12.2935,-34.3195,0.3269005,
2,43.519,2,7.155291,354.6686,-2.800344,0.391367,-5.1245,-12.2935,-34.3195,0.3269005,
2,43.529,2,7.165526,354.6386,-2.801907,0.391026,-5.1245,-12.2935,-34.3195,0.3269005,
2,43.539,2,7.17757,354.6285,-2.80429,0.3907019,-5.1245,-12.2935,-34.3195,0.3269005,
2,43.549,2,7.180741,354.6046,-2.806638,0.3908562,-5.1245,-12.2935,-34.3195,0.3269005,
2,43.559,2,7.183539,354.6032,-2.810239,0.3912053,-5.1245,-12.2935,-34.3195,0.3269005,
2,43.569,2,7.184039,354.6,-2.811105,0.3912987,-5.1245,-12.2935,-34.3195,0.3269005,
2,43.579,2,7.18239,354.581,-2.811496,0.391443,-5.1245,-12.2935,-34.3195,0.3269005,
2,43.589,2,7.184638,354.5811,-2.812972,0.3915259,-5.1245,-12.2935,-34.3195,0.3269005,
2,43.599,2,7.183557,354.5771,-2.814096,0.3917413,-5.1245,-12.2935,-34.3195,0.3269005,
2,43.609,2,7.180121,354.5809,-2.815057,0.3920626,-5.1245,-12.2935,-34.3195,0.3269005,
2,43.619,2,7.182094,354.565,-2.818643,0.3924542,-5.12908,-12.2935,-34.3214,0.3288002,
2,43.629,2,7.181468,354.5663,-2.815497,0.3920504,-5.12908,-12.2935,-34.3214,0.3288002,
2,43.639,2,7.181011,354.5576,-2.816299,0.392187,-5.12908,-12.2935,-34.3214,0.3288002,
2,43.649,2,7.18285,354.5533,-2.81709,0.3921967,-5.12908,-12.2935,-34.3214,0.3288002,
2,43.659,2,7.180943,354.5533,-2.818815,0.3925411,-5.12908,-12.2935,-34.3214,0.3288002,
2,43.669,2,7.182852,354.5431,-2.81996,0.3925961,-5.12908,-12.2935,-34.3214,0.3288002,
2,43.679,2,7.182625,354.5647,-2.822447,0.3929547,-5.12908,-12.2935,-34.3214,0.3288002,
2,43.689,2,7.18049,354.52,-2.821906,0.3929963,-5.12908,-12.2935,-34.3214,0.3288002,
2,43.699,2,7.182383,354.5388,-2.81986,0.392608,-5.12908,-12.2935,-34.3214,0.3288002,
2,43.709,2,7.181229,354.5255,-2.820596,0.3927734,-5.12908,-12.2935,-34.3214,0.3288002,
2,43.719,2,7.180523,354.5307,-2.821615,0.392954,-5.12908,-12.2935,-34.3214,0.3288002,
2,43.729,2,7.179341,354.5356,-2.825542,0.3935657,-5.12908,-12.2935,-34.3214,0.3288002,
2,43.739,2,7.182116,354.5494,-2.82552,0.3934105,-5.12908,-12.2935,-34.3214,0.3288002,
2,43.749,2,7.187702,354.5072,-2.82563,0.3931201,-5.12908,-12.2935,-34.3214,0.3288002,
2,43.759,2,7.196564,354.4915,-2.823682,0.3923652,-5.12908,-12.2935,-34.3214,0.3288002,
2,43.769,2,7.20793,354.4622,-2.823723,0.3917523,-5.12908,-12.2935,-34.3214,0.3288002,
2,43.779,2,7.219257,354.4326,-2.825388,0.3913682,-5.12908,-12.2935,-34.3214,0.3288002,
2,43.789,2,7.223383,354.4204,-2.829358,0.3916943,-5.12908,-12.2935,-34.3214,0.3288002,
2,43.799,2,7.22778,354.4069,-2.828736,0.39137,-5.12908,-12.2935,-34.3214,0.3288002,
2,43.809,2,7.227077,354.4094,-2.828654,0.3913967,-5.12908,-12.2935,-34.3214,0.3288002,
2,43.819,2,7.22598,354.3985,-2.828334,0.3914119,-5.12908,-12.2935,-34.3214,0.3288002,
2,43.829,2,7.226988,354.3975,-2.827675,0.391266,-5.12908,-12.2935,-34.3214,0.3288002,
2,43.839,2,7.226315,354.3881,-2.830719,0.3917238,-5.12908,-12.2935,-34.3214,0.3288002,
2,43.849,2,7.226712,354.3775,-2.832907,0.392005,-5.12908,-12.2935,-34.3214,0.3288002,
2,43.859,2,7.22574,354.3928,-2.834704,0.3923064,-5.12908,-12.2935,-34.3214,0.3288002,
2,43.869,2,7.225936,354.3734,-2.833509,0.3921303,-5.13255,-12.2935,-34.3233,0.3306999,
2,43.879,2,7.225397,354.3659,-2.835174,0.3923901,-5.13255,-12.2935,-34.3233,0.3306999,
2,43.889,2,7.22654,354.3686,-2.834781,0.3922737,-5.13255,-12.2935,-34.3233,0.3306999,
2,43.899,2,7.225902,354.3629,-2.836632,0.3925645,-5.13255,-12.2935,-34.3233,0.3306999,
2,43.909,2,7.223882,354.3799,-2.840241,0.3931738,-5.13255,-12.2935,-34.3233,0.3306999,
2,43.919,2,7.225012,354.3434,-2.842827,0.3934702,-5.13255,-12.2935,-34.3233,0.3306999,
2,43.929,2,7.224581,354.3538,-2.839426,0.393023,-5.13255,-12.2935,-34.3233,0.3306999,
2,43.939,2,7.225428,354.3476,-2.840024,0.3930596,-5.13255,-12.2935,-34.3233,0.3306999,
2,43.949,2,7.224197,354.3401,-2.841765,0.3933676,-5.13255,-12.2935,-34.3233,0.3306999,
2,43.959,2,7.225194,354.3613,-2.843138,0.3935033,-5.13255,-12.2935,-34.3233,0.3306999,
2,43.969,2,7.229045,354.3484,-2.847061,0.3938364,-5.13255,-12.2935,-34.3233,0.3306999,
2,43.979,2,7.238038,354.3076,-2.848167,0.3934999,-5.13255,-12.2935,-34.3233,0.3306999,
2,43.989,2,7.248307,354.2843,-2.848986,0.3930554,-5.13255,-12.2935,-34.3233,0.3306999,
2,43.999,2,7.260014,354.2669,-2.849874,0.3925439,-5.13255,-12.2935,-34.3233,0.3306999,
2,44.009,2,7.266278,354.249,-2.849713,0.3921833,-5.13255,-12.2935,-34.3233,0.3306999,
2,44.019,2,7.271173,354.2442,-2.855803,0.3927568,-5.13255,-12.2935,-34.3233,0.3306999,
2,44.029,2,7.271721,354.2282,-2.859062,0.3931755,-5.13255,-12.2935,-34.3233,0.3306999,
2,44.039,2,7.272323,354.2556,-2.856849,0.3928386,-5.13255,-12.2935,-34.3233,0.3306999,
2,44.049,2,7.273176,354.1675,-2.857324,0.3928578,-5.13255,-12.2935,-34.3233,0.3306999,
2,44.059,2,7.270962,354.2252,-2.856041,0.392801,-5.13255,-12.2935,-34.3233,0.3306999,
2,44.069,2,7.271371,354.2165,-2.854439,0.3925586,-5.13255,-12.2935,-34.3233,0.3306999,
2,44.079,2,7.269263,354.2063,-2.856028,0.392891,-5.13255,-12.2935,-34.3233,0.3306999,
2,44.089,2,7.267123,354.2215,-2.856167,0.3930258,-5.13255,-12.2935,-34.3233,0.3306999,
2,44.099,2,7.269731,354.2177,-2.856868,0.3929813,-5.13255,-12.2935,-34.3233,0.3306999,
2,44.109,2,7.270861,354.2028,-2.855645,0.3927521,-5.13255,-12.2935,-34.3233,0.3306999,
2,44.119,2,7.269844,354.191,-2.852879,0.3924264,-5.13255,-12.2935,-34.3233,0.3306999,
2,44.129,2,7.270088,354.1866,-2.851487,0.3922218,-5.13685,-12.2935,-34.3252,0.3325996,
2,44.139,2,7.267788,354.1901,-2.853235,0.3925864,-5.13685,-12.2935,-34.3252,0.3325996,
2,44.149,2,7.26679,354.1762,-2.857431,0.3932178,-5.13685,-12.2935,-34.3252,0.3325996,
2,44.159,2,7.267845,354.1639,-2.856833,0.3930783,-5.13685,-12.2935,-34.3252,0.3325996,
2,44.169,2,7.26702,354.1732,-2.858153,0.3933046,-5.13685,-12.2935,-34.3252,0.3325996,
2,44.179,2,7.269176,354.1669,-2.858637,0.3932547,-5.13685,-12.2935,-34.3252,0.3325996,
2,44.189,2,7.268242,354.1721,-2.858475,0.3932829,-5.13685,-12.2935,-34.3252,0.3325996,
2,44.199,2,7.26967,354.1551,-2.861452,0.3936151,-5.13685,-12.2935,-34.3252,0.3325996,
2,44.209,2,7.267426,354.1382,-2.864202,0.3941151,-5.13685,-12.2935,-34.3252,0.3325996,
2,44.219,2,7.267892,354.1493,-2.863871,0.3940443,-5.13685,-12.2935,-34.3252,0.3325996,
2,44.229,2,7.268599,354.15,-2.864789,0.3941322,-5.13685,-12.2935,-34.3252,0.3325996,
2,44.239,2,7.271163,354.139,-2.864547,0.39396,-5.13685,-12.2935,-34.3252,0.3325996,
2,44.249,2,7.277818,354.125,-2.865335,0.393708,-5.13685,-12.2935,-34.3252,0.3325996,
2,44.259,2,7.290439,354.0999,-2.86706,0.393263,-5.13685,-12.2935,-34.3252,0.3325996,
2,44.269,2,7.298012,354.0911,-2.872389,0.3935852,-5.13685,-12.2935,-34.3252,0.3325996,
2,44.279,2,7.309092,354.0374,-2.874969,0.3933415,-5.13685,-12.2935,-34.3252,0.3325996,
2,44.289,2,7.311404,354.0684,-2.875871,0.3933404,-5.13685,-12.2935,-34.3252,0.3325996,
2,44.299,2,7.312554,354.0482,-2.877451,0.3934947,-5.13685,-12.2935,-34.3252,0.3325996,
2,44.309,2,7.312704,354.0328,-2.880161,0.3938572,-5.13685,-12.2935,-34.3252,0.3325996,
2,44.319,2,7.31239,354.0461,-2.88267,0.3942172,-5.13685,-12.2935,-34.3252,0.3325996,
2,44.329,2,7.311645,354.0468,-2.885075,0.3945863,-5.13685,-12.2935,-34.3252,0.3325996,
2,44.339,2,7.310462,354.0182,-2.884896,0.3946256,-5.13685,-12.2935,-34.3252,0.3325996,
2,44.349,2,7.310668,354.0339,-2.885125,0.3946458,-5.13685,-12.2935,-34.3252,0.3325996,
2,44.359,2,7.312137,354.0253,-2.880162,0.3938879,-5.13685,-12.2935,-34.3252,0.3325996,
2,44.369,2,7.312249,354.0142,-2.879452,0.3937847,-5.13685,-12.2935,-34.3252,0.3325996,
2,44.379,2,7.311383,354.0141,-2.88161,0.3941265,-5.13685,-12.2935,-34.3252,0.3325996,
2,44.389,2,7.313608,354.0095,-2.883787,0.3943042,-5.1414,-12.2935,-34.327,0.3344002,
2,44.399,2,7.311289,353.9944,-2.883858,0.3944391,-5.1414,-12.2935,-34.327,0.3344002,
2,44.409,2,7.312768,353.9968,-2.880628,0.3939175,-5.1414,-12.2935,-34.327,0.3344002,
2,44.419,2,7.311403,353.9907,-2.878873,0.393751,-5.1414,-12.2935,-34.327,0.3344002,
2,44.429,2,7.31222,353.9832,-2.878622,0.3936728,-5.1414,-12.2935,-34.327,0.3344002,
2,44.439,2,7.312809,353.9918,-2.882849,0.3942191,-5.1414,-12.2935,-34.327,0.3344002,
2,44.449,2,7.309791,353.9692,-2.883466,0.3944663,-5.1414,-12.2935,-34.327,0.3344002,
2,44.459,2,7.310419,353.9797,-2.885103,0.3946564,-5.1414,-12.2935,-34.327,0.3344002,
2,44.469,2,7.310959,353.9744,-2.884333,0.3945218,-5.1414,-12.2935,-34.327,0.3344002,
2,44.479,2,7.311769,353.9659,-2.884414,0.3944892,-5.1414,-12.2935,-34.327,0.3344002,
2,44.489,2,7.311131,353.9636,-2.884971,0.3945998,-5.1414,-12.2935,-34.327,0.3344002,
2,44.499,2,7.309321,353.9594,-2.885629,0.3947875,-5.1414,-12.2935,-34.327,0.3344002,
2,44.509,2,7.311237,353.9438,-2.887532,0.3949443,-5.1414,-12.2935,-34.327,0.3344002,
2,44.519,2,7.316697,353.8764,-2.887908,0.394701,-5.1414,-12.2935,-34.327,0.3344002,
2,44.529,2,7.329161,353.9239,-2.891518,0.3945223,-5.1414,-12.2935,-34.327,0.3344002,
2,44.539,2,7.342445,353.8946,-2.890836,0.3937157,-5.1414,-12.2935,-34.327,0.3344002,
2,44.549,2,7.351098,353.8726,-2.894447,0.3937435,-5.1414,-12.2935,-34.327,0.3344002,
2,44.559,2,7.355821,353.859,-2.898501,0.3940419,-5.1414,-12.2935,-34.327,0.3344002,
2,44.569,2,7.356871,353.8459,-2.902806,0.3945707,-5.1414,-12.2935,-34.327,0.3344002,
2,44.579,2,7.358635,353.858,-2.903989,0.3946369,-5.1414,-12.2935,-34.327,0.3344002,
2,44.589,2,7.357472,353.8574,-2.903342,0.3946113,-5.1414,-12.2935,-34.327,0.3344002,
2,44.599,2,7.358188,353.8477,-2.903284,0.3945651,-5.1414,-12.2935,-34.327,0.3344002,
2,44.609,2,7.356901,353.8369,-2.902134,0.3944778,-5.1414,-12.2935,-34.327,0.3344002,
2,44.619,2,7.35625,353.8313,-2.906001,0.3950384,-5.1414,-12.2935,-34.327,0.3344002,
2,44.629,2,7.357908,353.8347,-2.90652,0.3950199,-5.14542,-12.2935,-34.3289,0.3362999,
2,44.639,2,7.354619,353.8437,-2.90722,0.3952918,-5.14542,-12.2935,-34.3289,0.3362999,
2,44.649,2,7.355124,353.8242,-2.904265,0.3948629,-5.14542,-12.2935,-34.3289,0.3362999,
2,44.659,2,7.35714,353.8257,-2.903897,0.3947046,-5.14542,-12.2935,-34.3289,0.3362999,
2,44.669,2,7.354907,353.8142,-2.901949,0.3945596,-5.14542,-12.2935,-34.3289,0.3362999,
2,44.679,2,7.357293,353.8091,-2.903179,0.3945989,-5.14542,-12.2935,-34.3289,0.3362999,
2,44.689,2,7.35578,353.802,-2.904497,0.3948592,-5.14542,-12.2935,-34.3289,0.3362999,
2,44.699,2,7.354869,353.7933,-2.904991,0.3949752,-5.14542,-12.2935,-34.3289,0.3362999,
2,44.709,2,7.356666,353.7938,-2.900532,0.3942727,-5.14542,-12.2935,-34.3289,0.3362999,
2,44.719,2,7.359037,353.785,-2.899369,0.3939876,-5.14542,-12.2935,-34.3289,0.3362999,
2,44.729,2,7.365266,353.7713,-2.89969,0.3936979,-5.14542,-12.2935,-34.3289,0.3362999,
2,44.739,2,7.375651,353.7444,-2.904481,0.3937932,-5.14542,-12.2935,-34.3289,0.3362999,
2,44.749,2,7.387491,353.712,-2.906809,0.3934772,-5.14542,-12.2935,-34.3289,0.3362999,
2,44.759,2,7.39547,353.6852,-2.909103,0.3933628,-5.14542,-12.2935,-34.3289,0.3362999,
2,44.769,2,7.397298,353.6859,-2.915951,0.3941914,-5.14542,-12.2935,-34.3289,0.3362999,
2,44.779,2,7.401258,353.6829,-2.911062,0.3933199,-5.14542,-12.2935,-34.3289,0.3362999,
2,44.789,2,7.402403,353.6758,-2.915041,0.3937966,-5.14542,-12.2935,-34.3289,0.3362999,
2,44.799,2,7.401235,353.6739,-2.91854,0.3943315,-5.14542,-12.2935,-34.3289,0.3362999,
2,44.809,2,7.402863,353.6709,-2.918413,0.3942276,-5.14542,-12.2935,-34.3289,0.3362999,
2,44.819,2,7.399859,353.6619,-2.920677,0.3946936,-5.14542,-12.2935,-34.3289,0.3362999,
2,44.829,2,7.399015,353.6534,-2.919041,0.3945175,-5.14542,-12.2935,-34.3289,0.3362999,
2,44.839,2,7.398099,353.6507,-2.920007,0.3946969,-5.14542,-12.2935,-34.3289,0.3362999,
2,44.849,2,7.39677,353.6494,-2.919936,0.3947583,-5.14542,-12.2935,-34.3289,0.3362999,
2,44.859,2,7.398809,353.6482,-2.923526,0.3951346,-5.14542,-12.2935,-34.3289,0.3362999,
2,44.869,2,7.398725,353.6378,-2.924743,0.3953037,-5.14943,-12.2935,-34.3308,0.3381996,
2,44.879,2,7.398463,353.6238,-2.925927,0.3954777,-5.14943,-12.2935,-34.3308,0.3381996,
2,44.889,2,7.398982,353.6274,-2.923669,0.3951448,-5.14943,-12.2935,-34.3308,0.3381996,
2,44.899,2,7.400947,353.6306,-2.92418,0.3951089,-5.14943,-12.2935,-34.3308,0.3381996,
2,44.909,2,7.400403,353.6295,-2.926724,0.3954817,-5.14943,-12.2935,-34.3308,0.3381996,
2,44.919,2,7.399788,353.6259,-2.92817,0.3957099,-5.14943,-12.2935,-34.3308,0.3381996,
2,44.929,2,7.398289,353.6066,-2.928939,0.3958941,-5.14943,-12.2935,-34.3308,0.3381996,
2,44.939,2,7.396719,353.6182,-2.929081,0.3959973,-5.14943,-12.2935,-34.3308,0.3381996,
2,44.949,2,7.397475,353.6205,-2.927088,0.3956874,-5.14943,-12.2935,-34.3308,0.3381996,
2,44.959,2,7.402579,353.6076,-2.92566,0.3952217,-5.14943,-12.2935,-34.3308,0.3381996,
2,44.969,2,7.407776,353.5801,-2.926153,0.395011,-5.14943,-12.2935,-34.3308,0.3381996,
2,44.979,2,7.419287,353.5764,-2.928661,0.3947361,-5.14943,-12.2935,-34.3308,0.3381996,
2,44.989,2,7.429041,353.538,-2.930168,0.3944208,-5.14943,-12.2935,-34.3308,0.3381996,
2,44.999,2,7.438758,353.5172,-2.932285,0.3941901,-5.14943,-12.2935,-34.3308,0.3381996,
2,45.009,2,7.441778,353.5145,-2.93098,0.3938549,-5.14943,-12.2935,-34.3308,0.3381996,
2,45.019,2,7.440621,353.5068,-2.930807,0.3938927,-5.14943,-12.2935,-34.3308,0.3381996,
2,45.029,2,7.441412,353.4972,-2.934151,0.3943004,-5.14943,-12.2935,-34.3308,0.3381996,
2,45.039,2,7.440474,353.4938,-2.935018,0.3944665,-5.14943,-12.2935,-34.3308,0.3381996,
2,45.049,2,7.440296,353.5039,-2.936762,0.3947103,-5.14943,-12.2935,-34.3308,0.3381996,
2,45.059,2,7.441857,353.485,-2.937658,0.394748,-5.14943,-12.2935,-34.3308,0.3381996,
2,45.069,2,7.44123,353.4826,-2.939347,0.3950081,-5.14943,-12.2935,-34.3308,0.3381996,
2,45.079,2,7.44234,353.4683,-2.935723,0.3944623,-5.14943,-12.2935,-34.3308,0.3381996,
2,45.089,2,7.442585,353.4706,-2.93913,0.3949071,-5.15345,-12.2935,-34.3326,0.3400002,
2,45.099,2,7.439476,353.4632,-2.94147,0.3953868,-5.15345,-12.2935,-34.3326,0.3400002,
2,45.109,2,7.440592,353.425,-2.94099,0.3952629,-5.15345,-12.2935,-34.3326,0.3400002,
2,45.119,2,7.442796,353.4684,-2.941074,0.3951571,-5.15345,-12.2935,-34.3326,0.3400002,
2,45.129,2,7.440944,353.4545,-2.94017,0.395134,-5.15345,-12.2935,-34.3326,0.3400002,
2,45.139,2,7.443831,353.447,-2.938792,0.3947957,-5.15345,-12.2935,-34.3326,0.3400002,
2,45.149,2,7.443181,353.451,-2.941382,0.3951782,-5.15345,-12.2935,-34.3326,0.3400002,
2,45.159,2,7.442914,353.4457,-2.943016,0.3954118,-5.15345,-12.2935,-34.3326,0.3400002,
2,45.169,2,7.443503,353.4289,-2.94621,0.3958097,-5.15345,-12.2935,-34.3326,0.3400002,
2,45.179,2,7.442346,353.4375,-2.945428,0.3957661,-5.15345,-12.2935,-34.3326,0.3400002,
2,45.189,2,7.443131,353.4263,-2.945317,0.3957095,-5.15345,-12.2935,-34.3326,0.3400002,
2,45.199,2,7.447748,353.4124,-2.944416,0.3953431,-5.15345,-12.2935,-34.3326,0.3400002,
2,45.209,2,7.450472,353.4009,-2.94662,0.3954944,-5.15345,-12.2935,-34.3326,0.3400002,
2,45.219,2,7.46357,353.388,-2.951882,0.3955054,-5.15345,-12.2935,-34.3326,0.3400002,
2,45.229,2,7.472243,353.3578,-2.954832,0.3954411,-5.15345,-12.2935,-34.3326,0.3400002,
2,45.239,2,7.482527,353.3394,-2.954054,0.3947936,-5.15345,-12.2935,-34.3326,0.3400002,
2,45.249,2,7.486022,353.3322,-2.951635,0.3942862,-5.15345,-12.2935,-34.3326,0.3400002,
2,45.259,2,7.485437,353.3274,-2.952861,0.3944808,-5.15345,-12.2935,-34.3326,0.3400002,
2,45.269,2,7.485318,353.3218,-2.953619,0.3945882,-5.15345,-12.2935,-34.3326,0.3400002,
2,45.279,2,7.483623,353.3291,-2.956501,0.3950627,-5.15345,-12.2935,-34.3326,0.3400002,
2,45.289,2,7.483923,353.3008,-2.955431,0.3949039,-5.15345,-12.2935,-34.3326,0.3400002,
2,45.299,2,7.483382,353.3165,-2.955147,0.3948945,-5.15345,-12.2935,-34.3326,0.3400002,
2,45.309,2,7.483647,353.3086,-2.951151,0.3943467,-5.15345,-12.2935,-34.3326,0.3400002,
2,45.319,2,7.481668,353.2976,-2.952953,0.3946918,-5.15345,-12.2935,-34.3326,0.3400002,
2,45.329,2,7.483775,353.2997,-2.954116,0.3947361,-5.15345,-12.2935,-34.3326,0.3400002,
2,45.339,2,7.485026,353.2926,-2.953647,0.3946075,-5.15345,-12.2935,-34.3326,0.3400002,
2,45.349,2,7.484096,353.2899,-2.958294,0.3952774,-5.15345,-12.2935,-34.3326,0.3400002,
2,45.359,2,7.483243,353.2862,-2.957477,0.3952132,-5.15747,-12.2935,-34.3343,0.3417015,
2,45.369,2,7.482822,353.276,-2.958905,0.3954264,-5.15747,-12.2935,-34.3343,0.3417015,
2,45.379,2,7.481862,353.2718,-2.956793,0.3951949,-5.15747,-12.2935,-34.3343,0.3417015,
2,45.389,2,7.482645,353.2671,-2.958635,0.3953996,-5.15747,-12.2935,-34.3343,0.3417015,
2,45.399,2,7.483419,353.2617,-2.961555,0.3957489,-5.15747,-12.2935,-34.3343,0.3417015,
2,45.409,2,7.483472,353.2744,-2.964419,0.3961289,-5.15747,-12.2935,-34.3343,0.3417015,
2,45.419,2,7.482972,353.2654,-2.963603,0.3960462,-5.15747,-12.2935,-34.3343,0.3417015,
2,45.429,2,7.481188,353.2607,-2.96519,0.3963529,-5.15747,-12.2935,-34.3343,0.3417015,
2,45.439,2,7.481669,353.2531,-2.963774,0.3961381,-5.15747,-12.2935,-34.3343,0.3417015,
2,45.449,2,7.48186,353.2375,-2.963047,0.3960308,-5.15747,-12.2935,-34.3343,0.3417015,
2,45.459,2,7.480524,353.2453,-2.96502,0.3963652,-5.15747,-12.2935,-34.3343,0.3417015,
2,45.469,2,7.480664,353.2332,-2.968252,0.3967899,-5.15747,-12.2935,-34.3343,0.3417015,
2,45.479,2,7.483274,353.2333,-2.965255,0.3962511,-5.15747,-12.2935,-34.3343,0.3417015,
2,45.489,2,7.486325,353.2325,-2.96419,0.3959472,-5.15747,-12.2935,-34.3343,0.3417015,
2,45.499,2,7.496041,353.2119,-2.966339,0.3957208,-5.15747,-12.2935,-34.3343,0.3417015,
2,45.509,2,7.505138,353.187,-2.971542,0.3959344,-5.15747,-12.2935,-34.3343,0.3417015,
2,45.519,2,7.517579,353.1601,-2.974234,0.3956372,-5.15747,-12.2935,-34.3343,0.3417015,
2,45.529,2,7.521214,353.1678,-2.97741,0.3958682,-5.15747,-12.2935,-34.3343,0.3417015,
2,45.539,2,7.526375,353.1404,-2.977662,0.3956303,-5.15747,-12.2935,-34.3343,0.3417015,
2,45.549,2,7.527932,353.1397,-2.975578,0.3952716,-5.15747,-12.2935,-34.3343,0.3417015,
2,45.559,2,7.526648,353.1267,-2.976044,0.3954011,-5.15747,-12.2935,-34.3343,0.3417015,
2,45.569,2,7.525727,353.121,-2.977642,0.3956617,-5.15747,-12.2935,-34.3343,0.3417015,
2,45.579,2,7.523933,353.1222,-2.979737,0.3960345,-5.15747,-12.2935,-34.3343,0.3417015,
2,45.589,2,7.522506,353.1026,-2.980895,0.3962636,-5.15747,-12.2935,-34.3343,0.3417015,
2,45.599,2,7.526206,353.1049,-2.978618,0.3957663,-5.15747,-12.2935,-34.3343,0.3417015,
2,45.609,2,7.525648,353.1003,-2.974074,0.3951917,-5.15747,-12.2935,-34.3343,0.3417015,
2,45.619,2,7.523749,353.0974,-2.976037,0.3955523,-5.15747,-12.2935,-34.3343,0.3417015,
2,45.629,2,7.524233,353.0964,-2.979055,0.3959281,-5.1623,-12.2935,-34.3361,0.343502,
2,45.639,2,7.525775,353.0872,-2.982126,0.396255,-5.1623,-12.2935,-34.3361,0.343502,
2,45.649,2,7.523086,353.0554,-2.984303,0.3966861,-5.1623,-12.2935,-34.3361,0.343502,
2,45.659,2,7.522697,353.0634,-2.983624,0.3966163,-5.1623,-12.2935,-34.3361,0.343502,
2,45.669,2,7.523582,353.0831,-2.987426,0.3970749,-5.1623,-12.2935,-34.3361,0.343502,
2,45.679,2,7.521795,353.0523,-2.983216,0.3966095,-5.1623,-12.2935,-34.3361,0.343502,
2,45.689,2,7.523071,353.0685,-2.986409,0.3969668,-5.1623,-12.2935,-34.3361,0.343502,
2,45.699,2,7.522304,353.0705,-2.989093,0.397364,-5.1623,-12.2935,-34.3361,0.343502,
2,45.709,2,7.52174,353.1316,-2.988853,0.397362,-5.1623,-12.2935,-34.3361,0.343502,
2,45.719,2,7.523083,353.0585,-2.987609,0.3971256,-5.1623,-12.2935,-34.3361,0.343502,
2,45.729,2,7.527617,353.0398,-2.986189,0.3966977,-5.1623,-12.2935,-34.3361,0.343502,
2,45.739,2,7.535671,353.0186,-2.987802,0.3964878,-5.1623,-12.2935,-34.3361,0.343502,
2,45.749,2,7.548118,352.999,-2.992405,0.3964439,-5.1623,-12.2935,-34.3361,0.343502,
2,45.759,2,7.558209,352.9734,-2.998422,0.3967107,-5.1623,-12.2935,-34.3361,0.343502,
2,45.769,2,7.564354,352.9838,-2.999461,0.3965258,-5.1623,-12.2935,-34.3361,0.343502,
2,45.779,2,7.568644,352.9584,-3.000605,0.3964521,-5.1623,-12.2935,-34.3361,0.343502,
2,45.789,2,7.569221,352.9428,-2.999726,0.3963058,-5.1623,-12.2935,-34.3361,0.343502,
2,45.799,2,7.569385,352.9414,-3.000639,0.3964178,-5.1623,-12.2935,-34.3361,0.343502,
2,45.809,2,7.56753,352.947,-3.002595,0.3967735,-5.1623,-12.2935,-34.3361,0.343502,
2,45.819,2,7.565511,352.9261,-3.008737,0.3976912,-5.1623,-12.2935,-34.3361,0.343502,
2,45.829,2,7.568051,352.9101,-3.009795,0.3976975,-5.1623,-12.2935,-34.3361,0.343502,
2,45.839,2,7.567383,352.9358,-3.00619,0.3972562,-5.1623,-12.2935,-34.3361,0.343502,
2,45.849,2,7.566969,352.928,-3.002533,0.3967947,-5.1623,-12.2935,-34.3361,0.343502,
2,45.859,2,7.567257,352.9111,-3.005466,0.3971671,-5.16633,-12.2935,-34.338,0.3454018,
2,45.869,2,7.566729,352.9086,-3.007406,0.3974513,-5.16633,-12.2935,-34.338,0.3454018,
2,45.879,2,7.565519,352.9038,-3.008115,0.3976086,-5.16633,-12.2935,-34.338,0.3454018,
2,45.889,2,7.566915,352.9312,-3.004864,0.3971055,-5.16633,-12.2935,-34.338,0.3454018,
2,45.899,2,7.566705,352.9123,-3.002755,0.3968379,-5.16633,-12.2935,-34.338,0.3454018,
2,45.909,2,7.564892,352.8971,-2.998881,0.3964209,-5.16633,-12.2935,-34.338,0.3454018,
2,45.919,2,7.566136,352.9131,-3.000494,0.3965689,-5.16633,-12.2935,-34.338,0.3454018,
2,45.929,2,7.567035,352.8867,-3.000513,0.3965243,-5.16633,-12.2935,-34.338,0.3454018,
2,45.939,2,7.567516,352.8736,-3.002653,0.3967818,-5.16633,-12.2935,-34.338,0.3454018,
2,45.949,2,7.566125,352.8786,-3.003983,0.3970306,-5.16633,-12.2935,-34.338,0.3454018,
2,45.959,2,7.565666,352.865,-3.006156,0.3973419,-5.16633,-12.2935,-34.338,0.3454018,
