Repository: jacquesNIT/Polymer-Scratching

Files Structure:

<material>_<maximum_load>_<load_rate>_<sample_number>_<try_number>

- sample_number (s1, s2, ...) is used to indicate another iteration of the same test.
- try_number (1, 2, ...) simply indicates that precedent tests failed, it does not matter.

Scratch Process:

All scratchs were performed using the Rockwell indenter with the "Scratch.Rx" model in MFT. 
All tests have at a length of 2mm and a progressive load.

The same results are also accessible on the scratch pc of the lab, in the "jacques/second_batch" folder.
The "Additionnal_Batch" folder contains unverified results that were used to test the machine, it is advised not to use those.

General Notes:

File: Lab results/Main_Batch/PMMAXT/20N/PMMAXT_20N_10Nm.csv (part 14 of 26)
Recipe, UpperSample, LowerSample, OtherInfo, Averaging, LogFrequency, Type, Radius,TestDate, Operator, Customer, RefStd, Temperature, RH, Liquid, LastCalibDate, LCFz, LCFx, Tip, OtherData, samplevs
scratch only.Rx,,,,10,1000,Scratch,1,9/4/2026 1:01:47 PM,,,ASTM/ISO,,,N/A,N/A,,,,Linear: 0.1 to 20;10;2;1.005025,0.3,
Step, Timestamp, RecipeStep, DAQ.Fz (N),DAQ.CAP (um),DAQ.Fx (N),DAQ.COF (),XYZ.X Position (mm),XYZ.Y Position (mm),XYZ.Z Position (mm),XYZ.Z Depth (mm),
2,59.909,2,9.906006,343.1649,-4.085537,0.4124303,-5.39865,-12.2935,-34.4344,0.4417992,
2,59.919,2,9.918542,343.1452,-4.08527,0.4118822,-5.39865,-12.2935,-34.4344,0.4417992,
2,59.929,2,9.922591,343.1151,-4.085744,0.4117619,-5.39865,-12.2935,-34.4344,0.4417992,
2,59.939,2,9.927037,343.1089,-4.084875,0.4114898,-5.39865,-12.2935,-34.4344,0.4417992,
2,59.949,2,9.926544,343.102,-4.085012,0.4115241,-5.39865,-12.2935,-34.4344,0.4417992,
2,59.959,2,9.928439,343.0991,-4.086548,0.4116003,-5.39865,-12.2935,-34.4344,0.4417992,
2,59.969,2,9.927169,343.1003,-4.090611,0.4120621,-5.39865,-12.2935,-34.4344,0.4417992,
2,59.979,2,9.927571,343.0933,-4.094741,0.4124615,-5.39865,-12.2935,-34.4344,0.4417992,
2,59.989,2,9.926362,343.0923,-4.096446,0.4126835,-5.39865,-12.2935,-34.4344,0.4417992,
2,59.999,2,9.92647,343.0866,-4.096294,0.4126637,-5.40322,-12.2935,-34.4362,0.4435997,
2,60.009,2,9.926929,343.0733,-4.095441,0.4125588,-5.40322,-12.2935,-34.4362,0.4435997,
2,60.019,2,9.923838,343.0738,-4.097706,0.4129155,-5.40322,-12.2935,-34.4362,0.4435997,
2,60.029,2,9.924447,343.0445,-4.099106,0.4130312,-5.40322,-12.2935,-34.4362,0.4435997,
2,60.039,2,9.925766,343.0067,-4.100396,0.4131063,-5.40322,-12.2935,-34.4362,0.4435997,
2,60.049,2,9.925,343.0571,-4.098874,0.4129847,-5.40322,-12.2935,-34.4362,0.4435997,
2,60.059,2,9.924169,343.0455,-4.100828,0.4132162,-5.40322,-12.2935,-34.4362,0.4435997,
2,60.069,2,9.925297,343.0551,-4.100361,0.4131223,-5.40322,-12.2935,-34.4362,0.4435997,
2,60.079,2,9.924116,343.0429,-4.102759,0.4134131,-5.40322,-12.2935,-34.4362,0.4435997,
2,60.089,2,9.925625,343.0308,-4.10703,0.4137805,-5.40322,-12.2935,-34.4362,0.4435997,
2,60.099,2,9.924435,343.0258,-4.10591,0.4137172,-5.40322,-12.2935,-34.4362,0.4435997,
2,60.109,2,9.924091,343.0344,-4.107182,0.4138598,-5.40322,-12.2935,-34.4362,0.4435997,
2,60.119,2,9.926399,343.029,-4.10603,0.4136474,-5.40322,-12.2935,-34.4362,0.4435997,
2,60.129,2,9.931175,343.0247,-4.104813,0.413326,-5.40322,-12.2935,-34.4362,0.4435997,
2,60.139,2,9.939848,343.008,-4.108871,0.4133737,-5.40322,-12.2935,-34.4362,0.4435997,
2,60.149,2,9.950594,342.9948,-4.114228,0.4134656,-5.40322,-12.2935,-34.4362,0.4435997,
2,60.159,2,9.962021,342.9541,-4.112467,0.4128145,-5.40322,-12.2935,-34.4362,0.4435997,
2,60.169,2,9.970449,342.9536,-4.113712,0.4125904,-5.40322,-12.2935,-34.4362,0.4435997,
2,60.179,2,9.971891,342.9448,-4.113874,0.412547,-5.40322,-12.2935,-34.4362,0.4435997,
2,60.189,2,9.97407,342.9326,-4.111971,0.4122661,-5.40322,-12.2935,-34.4362,0.4435997,
2,60.199,2,9.973251,342.9319,-4.11646,0.41275,-5.40322,-12.2935,-34.4362,0.4435997,
2,60.209,2,9.973557,342.9362,-4.117918,0.4128835,-5.40322,-12.2935,-34.4362,0.4435997,
2,60.219,2,9.972985,342.9015,-4.115318,0.4126466,-5.40322,-12.2935,-34.4362,0.4435997,
2,60.229,2,9.97259,342.9153,-4.113376,0.4124682,-5.40322,-12.2935,-34.4362,0.4435997,
2,60.239,2,9.974108,342.9084,-4.112586,0.4123262,-5.40322,-12.2935,-34.4362,0.4435997,
2,60.249,2,9.973989,342.9014,-4.110581,0.4121301,-5.40725,-12.2935,-34.438,0.4454002,
2,60.259,2,9.972775,342.895,-4.114447,0.4125679,-5.40725,-12.2935,-34.438,0.4454002,
2,60.269,2,9.97213,342.8898,-4.116312,0.4127816,-5.40725,-12.2935,-34.438,0.4454002,
2,60.279,2,9.973262,342.8964,-4.115654,0.4126688,-5.40725,-12.2935,-34.438,0.4454002,
2,60.289,2,9.973643,342.8878,-4.114118,0.412499,-5.40725,-12.2935,-34.438,0.4454002,
2,60.299,2,9.970974,342.8792,-4.114646,0.4126624,-5.40725,-12.2935,-34.438,0.4454002,
2,60.309,2,9.971452,342.8751,-4.118722,0.4130514,-5.40725,-12.2935,-34.438,0.4454002,
2,60.319,2,9.971164,342.8705,-4.125255,0.4137185,-5.40725,-12.2935,-34.438,0.4454002,
2,60.329,2,9.973188,342.8751,-4.120862,0.413194,-5.40725,-12.2935,-34.438,0.4454002,
2,60.339,2,9.969272,342.8669,-4.122193,0.4134899,-5.40725,-12.2935,-34.438,0.4454002,
2,60.349,2,9.972225,342.8543,-4.121736,0.4133216,-5.40725,-12.2935,-34.438,0.4454002,
2,60.359,2,9.978221,342.8473,-4.119854,0.4128847,-5.40725,-12.2935,-34.438,0.4454002,
2,60.369,2,9.988986,342.8334,-4.119882,0.4124424,-5.40725,-12.2935,-34.438,0.4454002,
2,60.379,2,10.00061,342.8038,-4.126813,0.412656,-5.40725,-12.2935,-34.438,0.4454002,
2,60.389,2,10.0085,342.7927,-4.131402,0.4127894,-5.40725,-12.2935,-34.438,0.4454002,
2,60.399,2,10.01642,342.7784,-4.13798,0.4131198,-5.40725,-12.2935,-34.438,0.4454002,
2,60.409,2,10.01761,342.7686,-4.131709,0.4124444,-5.40725,-12.2935,-34.438,0.4454002,
2,60.419,2,10.01564,342.772,-4.132261,0.4125809,-5.40725,-12.2935,-34.438,0.4454002,
2,60.429,2,10.0164,342.7538,-4.133788,0.4127021,-5.40725,-12.2935,-34.438,0.4454002,
2,60.439,2,10.01765,342.7643,-4.138327,0.4131036,-5.40725,-12.2935,-34.438,0.4454002,
2,60.449,2,10.01552,342.7519,-4.139387,0.4132974,-5.40725,-12.2935,-34.438,0.4454002,
2,60.459,2,10.01658,342.7691,-4.141771,0.4134914,-5.40725,-12.2935,-34.438,0.4454002,
2,60.469,2,10.01275,342.7562,-4.148409,0.4143127,-5.40725,-12.2935,-34.438,0.4454002,
2,60.479,2,10.0166,342.7424,-4.135862,0.4129009,-5.40725,-12.2935,-34.438,0.4454002,
2,60.489,2,10.01553,342.748,-4.134395,0.4127984,-5.40725,-12.2935,-34.438,0.4454002,
2,60.499,2,10.01343,342.7424,-4.138351,0.4132799,-5.40725,-12.2935,-34.438,0.4454002,
2,60.509,2,10.01636,342.7291,-4.137536,0.4130778,-5.40725,-12.2935,-34.438,0.4454002,
2,60.519,2,10.01312,342.7091,-4.135667,0.4130247,-5.41125,-12.2935,-34.4396,0.4470024,
2,60.529,2,10.01187,342.7359,-4.131984,0.4127084,-5.41125,-12.2935,-34.4396,0.4470024,
2,60.539,2,10.0152,342.7143,-4.131008,0.4124737,-5.41125,-12.2935,-34.4396,0.4470024,
2,60.549,2,10.01473,342.7184,-4.132714,0.4126634,-5.41125,-12.2935,-34.4396,0.4470024,
2,60.559,2,10.01508,342.71,-4.134181,0.4127957,-5.41125,-12.2935,-34.4396,0.4470024,
2,60.569,2,10.01412,342.7009,-4.138004,0.413217,-5.41125,-12.2935,-34.4396,0.4470024,
2,60.579,2,10.01371,342.7023,-4.137027,0.4131362,-5.41125,-12.2935,-34.4396,0.4470024,
2,60.589,2,10.01421,342.6918,-4.137658,0.4131787,-5.41125,-12.2935,-34.4396,0.4470024,
2,60.599,2,10.01334,342.6907,-4.1404,0.4134885,-5.41125,-12.2935,-34.4396,0.4470024,
2,60.609,2,10.01426,342.6793,-4.136065,0.4130174,-5.41125,-12.2935,-34.4396,0.4470024,
2,60.619,2,10.01567,342.6833,-4.1369,0.4130426,-5.41125,-12.2935,-34.4396,0.4470024,
2,60.629,2,10.02014,342.6806,-4.141428,0.4133105,-5.41125,-12.2935,-34.4396,0.4470024,
2,60.639,2,10.03213,342.6631,-4.142201,0.4128936,-5.41125,-12.2935,-34.4396,0.4470024,
2,60.649,2,10.042,342.6242,-4.143377,0.4126048,-5.41125,-12.2935,-34.4396,0.4470024,
2,60.659,2,10.0495,342.6107,-4.154413,0.413395,-5.41125,-12.2935,-34.4396,0.4470024,
2,60.669,2,10.05891,342.5903,-4.149539,0.4125238,-5.41125,-12.2935,-34.4396,0.4470024,
2,60.679,2,10.05759,342.6003,-4.151845,0.4128072,-5.41125,-12.2935,-34.4396,0.4470024,
2,60.689,2,10.05664,342.5922,-4.153598,0.4130203,-5.41125,-12.2935,-34.4396,0.4470024,
2,60.699,2,10.0612,342.5908,-4.157953,0.4132662,-5.41125,-12.2935,-34.4396,0.4470024,
2,60.709,2,10.05828,342.579,-4.157958,0.4133864,-5.41125,-12.2935,-34.4396,0.4470024,
2,60.719,2,10.06209,342.5732,-4.153955,0.4128324,-5.41125,-12.2935,-34.4396,0.4470024,
2,60.729,2,10.05758,342.5686,-4.158544,0.4134734,-5.41125,-12.2935,-34.4396,0.4470024,
2,60.739,2,10.05583,342.5651,-4.157085,0.4134004,-5.41125,-12.2935,-34.4396,0.4470024,
2,60.749,2,10.05771,342.5656,-4.15892,0.4135056,-5.41528,-12.2935,-34.4414,0.4487991,
2,60.759,2,10.05715,342.5468,-4.164194,0.4140529,-5.41528,-12.2935,-34.4414,0.4487991,
2,60.769,2,10.05953,342.554,-4.154437,0.4129851,-5.41528,-12.2935,-34.4414,0.4487991,
2,60.779,2,10.05949,342.5507,-4.155734,0.4131158,-5.41528,-12.2935,-34.4414,0.4487991,
2,60.789,2,10.05934,342.5396,-4.156758,0.4132237,-5.41528,-12.2935,-34.4414,0.4487991,
2,60.799,2,10.05844,342.555,-4.15752,0.4133366,-5.41528,-12.2935,-34.4414,0.4487991,
2,60.809,2,10.05618,342.5333,-4.156515,0.4133293,-5.41528,-12.2935,-34.4414,0.4487991,
2,60.819,2,10.05398,342.5331,-4.156928,0.413461,-5.41528,-12.2935,-34.4414,0.4487991,
2,60.829,2,10.05907,342.5279,-4.152542,0.4128156,-5.41528,-12.2935,-34.4414,0.4487991,
2,60.839,2,10.0572,342.5338,-4.149028,0.4125431,-5.41528,-12.2935,-34.4414,0.4487991,
2,60.849,2,10.0624,342.5068,-4.147592,0.4121872,-5.41528,-12.2935,-34.4414,0.4487991,
2,60.859,2,10.07318,342.4954,-4.152356,0.4122188,-5.41528,-12.2935,-34.4414,0.4487991,
2,60.869,2,10.08103,342.4663,-4.157461,0.4124042,-5.41528,-12.2935,-34.4414,0.4487991,
2,60.879,2,10.09137,342.4504,-4.160576,0.4122906,-5.41528,-12.2935,-34.4414,0.4487991,
2,60.889,2,10.09904,342.4475,-4.161853,0.4121039,-5.41528,-12.2935,-34.4414,0.4487991,
2,60.899,2,10.09798,342.4465,-4.160821,0.412045,-5.41528,-12.2935,-34.4414,0.4487991,
2,60.909,2,10.10052,342.4128,-4.163386,0.4121951,-5.41528,-12.2935,-34.4414,0.4487991,
2,60.919,2,10.10128,342.4126,-4.169969,0.4128157,-5.41528,-12.2935,-34.4414,0.4487991,
2,60.929,2,10.09909,342.4233,-4.167667,0.4126775,-5.41528,-12.2935,-34.4414,0.4487991,
2,60.939,2,10.09947,342.4146,-4.169163,0.4128102,-5.41528,-12.2935,-34.4414,0.4487991,
2,60.949,2,10.0993,342.4082,-4.171804,0.4130787,-5.41528,-12.2935,-34.4414,0.4487991,
2,60.959,2,10.09919,342.3948,-4.171062,0.4130097,-5.41528,-12.2935,-34.4414,0.4487991,
2,60.969,2,10.09893,342.4061,-4.170345,0.4129491,-5.41528,-12.2935,-34.4414,0.4487991,
2,60.979,2,10.09807,342.3976,-4.174802,0.4134257,-5.41528,-12.2935,-34.4414,0.4487991,
2,60.989,2,10.09828,342.3826,-4.176176,0.4135533,-5.41528,-12.2935,-34.4414,0.4487991,
2,60.999,2,10.09903,342.383,-4.177436,0.4136472,-5.41528,-12.2935,-34.4414,0.4487991,
2,61.009,2,10.10093,342.3879,-4.173879,0.4132171,-5.41528,-12.2935,-34.4414,0.4487991,
2,61.019,2,10.09674,342.3697,-4.175689,0.4135682,-5.41958,-12.2935,-34.443,0.4504013,
2,61.029,2,10.0982,342.384,-4.178494,0.4137859,-5.41958,-12.2935,-34.443,0.4504013,
2,61.039,2,10.09799,342.3803,-4.179459,0.41389,-5.41958,-12.2935,-34.443,0.4504013,
2,61.049,2,10.09752,342.3866,-4.181398,0.4141016,-5.41958,-12.2935,-34.443,0.4504013,
2,61.059,2,10.0977,342.3687,-4.1809,0.4140449,-5.41958,-12.2935,-34.443,0.4504013,
2,61.069,2,10.09978,342.3607,-4.178849,0.4137565,-5.41958,-12.2935,-34.443,0.4504013,
2,61.079,2,10.09641,342.361,-4.17709,0.4137203,-5.41958,-12.2935,-34.443,0.4504013,
2,61.089,2,10.09831,342.3533,-4.176441,0.4135781,-5.41958,-12.2935,-34.443,0.4504013,
2,61.099,2,10.09844,342.3524,-4.177247,0.4136529,-5.41958,-12.2935,-34.443,0.4504013,
2,61.109,2,10.09765,342.3367,-4.180757,0.4140326,-5.41958,-12.2935,-34.443,0.4504013,
2,61.119,2,10.10106,342.3256,-4.179376,0.4137563,-5.41958,-12.2935,-34.443,0.4504013,
2,61.129,2,10.11126,342.3356,-4.175652,0.4129705,-5.41958,-12.2935,-34.443,0.4504013,
2,61.139,2,10.12132,342.2896,-4.175081,0.4125037,-5.41958,-12.2935,-34.443,0.4504013,
2,61.149,2,10.13137,342.283,-4.179348,0.4125155,-5.41958,-12.2935,-34.443,0.4504013,
2,61.159,2,10.14099,342.2684,-4.184583,0.4126404,-5.41958,-12.2935,-34.443,0.4504013,
2,61.169,2,10.14417,342.2502,-4.184288,0.4124818,-5.41958,-12.2935,-34.443,0.4504013,
2,61.179,2,10.14483,342.2509,-4.188208,0.4128417,-5.41958,-12.2935,-34.443,0.4504013,
2,61.189,2,10.14334,342.2501,-4.188484,0.4129293,-5.41958,-12.2935,-34.443,0.4504013,
2,61.199,2,10.14375,342.246,-4.187736,0.4128389,-5.41958,-12.2935,-34.443,0.4504013,
2,61.209,2,10.14472,342.2367,-4.188585,0.4128833,-5.41958,-12.2935,-34.443,0.4504013,
2,61.219,2,10.14247,342.2346,-4.191515,0.4132636,-5.41958,-12.2935,-34.443,0.4504013,
2,61.229,2,10.14371,342.275,-4.194105,0.4134687,-5.41958,-12.2935,-34.443,0.4504013,
2,61.239,2,10.14275,342.2182,-4.195771,0.413672,-5.41958,-12.2935,-34.443,0.4504013,
2,61.249,2,10.14252,342.216,-4.193277,0.4134355,-5.42413,-12.2935,-34.4448,0.4522018,
2,61.259,2,10.14108,342.2089,-4.194266,0.4135915,-5.42413,-12.2935,-34.4448,0.4522018,
2,61.269,2,10.14256,342.2009,-4.196891,0.4137903,-5.42413,-12.2935,-34.4448,0.4522018,
2,61.279,2,10.14244,342.1942,-4.198459,0.4139498,-5.42413,-12.2935,-34.4448,0.4522018,
2,61.289,2,10.14454,342.211,-4.199403,0.4139569,-5.42413,-12.2935,-34.4448,0.4522018,
2,61.299,2,10.14244,342.1952,-4.200049,0.4141065,-5.42413,-12.2935,-34.4448,0.4522018,
2,61.309,2,10.1411,342.2012,-4.197942,0.4139535,-5.42413,-12.2935,-34.4448,0.4522018,
2,61.319,2,10.14204,342.189,-4.199607,0.4140792,-5.42413,-12.2935,-34.4448,0.4522018,
2,61.329,2,10.14203,342.1908,-4.200181,0.414136,-5.42413,-12.2935,-34.4448,0.4522018,
2,61.339,2,10.14241,342.1838,-4.203588,0.4144566,-5.42413,-12.2935,-34.4448,0.4522018,
2,61.349,2,10.14091,342.1458,-4.2025,0.4144106,-5.42413,-12.2935,-34.4448,0.4522018,
2,61.359,2,10.1468,342.1618,-4.201849,0.4141059,-5.42413,-12.2935,-34.4448,0.4522018,
2,61.369,2,10.15917,342.1704,-4.197337,0.4131576,-5.42413,-12.2935,-34.4448,0.4522018,
2,61.379,2,10.16867,342.1365,-4.198858,0.4129209,-5.42413,-12.2935,-34.4448,0.4522018,
2,61.389,2,10.17751,342.1102,-4.201513,0.4128234,-5.42413,-12.2935,-34.4448,0.4522018,
2,61.399,2,10.18329,342.101,-4.204711,0.412903,-5.42413,-12.2935,-34.4448,0.4522018,
2,61.409,2,10.18713,342.1086,-4.205743,0.4128487,-5.42413,-12.2935,-34.4448,0.4522018,
2,61.419,2,10.18915,342.0865,-4.205268,0.4127202,-5.42413,-12.2935,-34.4448,0.4522018,
2,61.429,2,10.18577,342.0872,-4.20338,0.4126718,-5.42413,-12.2935,-34.4448,0.4522018,
2,61.439,2,10.18748,342.0714,-4.20134,0.4124022,-5.42413,-12.2935,-34.4448,0.4522018,
2,61.449,2,10.18731,342.0657,-4.20237,0.4125101,-5.42413,-12.2935,-34.4448,0.4522018,
2,61.459,2,10.18565,342.0667,-4.204413,0.412778,-5.42413,-12.2935,-34.4448,0.4522018,
2,61.469,2,10.1866,342.0472,-4.207028,0.4129962,-5.42413,-12.2935,-34.4448,0.4522018,
2,61.479,2,10.18504,342.047,-4.207158,0.4130724,-5.42413,-12.2935,-34.4448,0.4522018,
2,61.489,2,10.18709,342.048,-4.205981,0.4128737,-5.42413,-12.2935,-34.4448,0.4522018,
2,61.499,2,10.18603,342.041,-4.204667,0.4127877,-5.42413,-12.2935,-34.4448,0.4522018,
2,61.509,2,10.18727,342.039,-4.206983,0.4129647,-5.42413,-12.2935,-34.4448,0.4522018,
2,61.519,2,10.18483,342.0397,-4.209725,0.4133328,-5.42815,-12.2935,-34.4464,0.4538002,
2,61.529,2,10.18719,342.0209,-4.213334,0.4135914,-5.42815,-12.2935,-34.4464,0.4538002,
2,61.539,2,10.18596,342.0274,-4.214004,0.4137073,-5.42815,-12.2935,-34.4464,0.4538002,
2,61.549,2,10.1855,342.0238,-4.212771,0.4136046,-5.42815,-12.2935,-34.4464,0.4538002,
2,61.559,2,10.18653,342.019,-4.213654,0.4136497,-5.42815,-12.2935,-34.4464,0.4538002,
2,61.569,2,10.18591,342.0139,-4.21418,0.4137265,-5.42815,-12.2935,-34.4464,0.4538002,
2,61.579,2,10.1844,342.0108,-4.215489,0.4139163,-5.42815,-12.2935,-34.4464,0.4538002,
2,61.589,2,10.1853,342.0285,-4.21935,0.4142587,-5.42815,-12.2935,-34.4464,0.4538002,
2,61.599,2,10.1853,341.9909,-4.217277,0.414055,-5.42815,-12.2935,-34.4464,0.4538002,
2,61.609,2,10.18592,342.0033,-4.215002,0.4138065,-5.42815,-12.2935,-34.4464,0.4538002,
2,61.619,2,10.18451,341.9958,-4.220077,0.4143621,-5.42815,-12.2935,-34.4464,0.4538002,
2,61.629,2,10.18498,341.9926,-4.21926,0.414263,-5.42815,-12.2935,-34.4464,0.4538002,
2,61.639,2,10.18457,341.9904,-4.22326,0.4146725,-5.42815,-12.2935,-34.4464,0.4538002,
2,61.649,2,10.19106,341.9805,-4.222876,0.4143707,-5.42815,-12.2935,-34.4464,0.4538002,
2,61.659,2,10.20164,341.9665,-4.223547,0.4140066,-5.42815,-12.2935,-34.4464,0.4538002,
2,61.669,2,10.2121,341.9529,-4.223374,0.4135659,-5.42815,-12.2935,-34.4464,0.4538002,
2,61.679,2,10.22162,341.9224,-4.224388,0.4132797,-5.42815,-12.2935,-34.4464,0.4538002,
2,61.689,2,10.23098,341.9145,-4.223809,0.4128451,-5.42815,-12.2935,-34.4464,0.4538002,
2,61.699,2,10.23177,341.9049,-4.226006,0.4130278,-5.42815,-12.2935,-34.4464,0.4538002,
2,61.709,2,10.23096,341.9179,-4.22733,0.4131899,-5.42815,-12.2935,-34.4464,0.4538002,
2,61.719,2,10.23096,341.8853,-4.226179,0.4130776,-5.42815,-12.2935,-34.4464,0.4538002,
2,61.729,2,10.2306,341.8832,-4.225694,0.4130445,-5.42815,-12.2935,-34.4464,0.4538002,
2,61.739,2,10.23302,341.8806,-4.231417,0.4135063,-5.42815,-12.2935,-34.4464,0.4538002,
2,61.749,2,10.23059,341.8742,-4.226596,0.4131332,-5.42815,-12.2935,-34.4464,0.4538002,
2,61.759,2,10.22978,341.8667,-4.22666,0.4131722,-5.43295,-12.2935,-34.4481,0.4555016,
2,61.769,2,10.23298,341.8844,-4.228835,0.4132553,-5.43295,-12.2935,-34.4481,0.4555016,
2,61.779,2,10.22998,341.8618,-4.228549,0.4133486,-5.43295,-12.2935,-34.4481,0.4555016,
2,61.789,2,10.22883,341.8503,-4.22758,0.4133006,-5.43295,-12.2935,-34.4481,0.4555016,
2,61.799,2,10.23086,341.8458,-4.229374,0.4133938,-5.43295,-12.2935,-34.4481,0.4555016,
2,61.809,2,10.22964,341.836,-4.230256,0.4135293,-5.43295,-12.2935,-34.4481,0.4555016,
2,61.819,2,10.23072,341.8365,-4.232797,0.4137341,-5.43295,-12.2935,-34.4481,0.4555016,
2,61.829,2,10.2307,341.7657,-4.23288,0.413743,-5.43295,-12.2935,-34.4481,0.4555016,
2,61.839,2,10.22965,341.8241,-4.232992,0.4137962,-5.43295,-12.2935,-34.4481,0.4555016,
2,61.849,2,10.22911,341.8246,-4.235998,0.4141119,-5.43295,-12.2935,-34.4481,0.4555016,
2,61.859,2,10.22975,341.816,-4.235599,0.4140473,-5.43295,-12.2935,-34.4481,0.4555016,
2,61.869,2,10.23121,341.8146,-4.233744,0.4138067,-5.43295,-12.2935,-34.4481,0.4555016,
2,61.879,2,10.23064,341.8227,-4.237353,0.4141824,-5.43295,-12.2935,-34.4481,0.4555016,
2,61.889,2,10.23831,341.79,-4.238574,0.4139913,-5.43295,-12.2935,-34.4481,0.4555016,
2,61.899,2,10.24576,341.7866,-4.239744,0.4138049,-5.43295,-12.2935,-34.4481,0.4555016,
2,61.909,2,10.25734,341.763,-4.240589,0.41342,-5.43295,-12.2935,-34.4481,0.4555016,
2,61.919,2,10.26855,341.7437,-4.242098,0.4131157,-5.43295,-12.2935,-34.4481,0.4555016,
2,61.929,2,10.27141,341.7246,-4.247323,0.4135092,-5.43295,-12.2935,-34.4481,0.4555016,
2,61.939,2,10.27309,341.7264,-4.250262,0.4137275,-5.43295,-12.2935,-34.4481,0.4555016,
2,61.949,2,10.27574,341.7682,-4.248575,0.4134568,-5.43295,-12.2935,-34.4481,0.4555016,
2,61.959,2,10.27507,341.7156,-4.249393,0.4135635,-5.43295,-12.2935,-34.4481,0.4555016,
2,61.969,2,10.27772,341.7184,-4.248137,0.4133344,-5.43295,-12.2935,-34.4481,0.4555016,
2,61.979,2,10.27559,341.7115,-4.246321,0.4132436,-5.43295,-12.2935,-34.4481,0.4555016,
2,61.989,2,10.27403,341.7014,-4.248029,0.4134724,-5.43295,-12.2935,-34.4481,0.4555016,
2,61.999,2,10.27535,341.7102,-4.250093,0.4136202,-5.43295,-12.2935,-34.4481,0.4555016,
2,62.009,2,10.27599,341.6916,-4.24678,0.413272,-5.43295,-12.2935,-34.4481,0.4555016,
2,62.019,2,10.27691,341.6985,-4.246377,0.4131958,-5.43698,-12.2935,-34.4498,0.4571991,
2,62.029,2,10.27572,341.6937,-4.241133,0.4127336,-5.43698,-12.2935,-34.4498,0.4571991,
2,62.039,2,10.27505,341.6839,-4.241073,0.4127544,-5.43698,-12.2935,-34.4498,0.4571991,
2,62.049,2,10.27386,341.6776,-4.242791,0.4129696,-5.43698,-12.2935,-34.4498,0.4571991,
2,62.059,2,10.276,341.6761,-4.246119,0.4132074,-5.43698,-12.2935,-34.4498,0.4571991,
2,62.069,2,10.27459,341.6786,-4.251495,0.4137875,-5.43698,-12.2935,-34.4498,0.4571991,
2,62.079,2,10.27505,341.6587,-4.255316,0.4141406,-5.43698,-12.2935,-34.4498,0.4571991,
2,62.089,2,10.27555,341.6573,-4.251147,0.4137148,-5.43698,-12.2935,-34.4498,0.4571991,
2,62.099,2,10.27595,341.648,-4.248553,0.4134464,-5.43698,-12.2935,-34.4498,0.4571991,
2,62.109,2,10.2765,341.6429,-4.252531,0.4138113,-5.43698,-12.2935,-34.4498,0.4571991,
2,62.119,2,10.275,341.6431,-4.255782,0.4141881,-5.43698,-12.2935,-34.4498,0.4571991,
2,62.129,2,10.27588,341.6445,-4.260099,0.4145728,-5.43698,-12.2935,-34.4498,0.4571991,
2,62.139,2,10.27973,341.6305,-4.26179,0.4145819,-5.43698,-12.2935,-34.4498,0.4571991,
2,62.149,2,10.283,341.6399,-4.260286,0.4143037,-5.43698,-12.2935,-34.4498,0.4571991,
2,62.159,2,10.29543,341.588,-4.25773,0.4135552,-5.43698,-12.2935,-34.4498,0.4571991,
2,62.169,2,10.305,341.5688,-4.259096,0.4133039,-5.43698,-12.2935,-34.4498,0.4571991,
2,62.179,2,10.31497,341.563,-4.263937,0.4133739,-5.43698,-12.2935,-34.4498,0.4571991,
2,62.189,2,10.3217,341.5365,-4.266227,0.4133261,-5.43698,-12.2935,-34.4498,0.4571991,
2,62.199,2,10.32016,341.5567,-4.267492,0.4135102,-5.43698,-12.2935,-34.4498,0.4571991,
2,62.209,2,10.31836,341.5526,-4.273191,0.4141347,-5.43698,-12.2935,-34.4498,0.4571991,
2,62.219,2,10.32045,341.5446,-4.27076,0.4138151,-5.43698,-12.2935,-34.4498,0.4571991,
2,62.229,2,10.32023,341.537,-4.269893,0.4137402,-5.43698,-12.2935,-34.4498,0.4571991,
2,62.239,2,10.31951,341.5297,-4.27193,0.4139664,-5.43698,-12.2935,-34.4498,0.4571991,
2,62.249,2,10.31906,341.5167,-4.270937,0.4138884,-5.43698,-12.2935,-34.4498,0.4571991,
2,62.259,2,10.31792,341.5326,-4.269733,0.4138172,-5.43698,-12.2935,-34.4498,0.4571991,
2,62.269,2,10.32057,341.507,-4.267478,0.4134922,-5.44128,-12.2935,-34.4514,0.4588013,
2,62.279,2,10.32052,341.5222,-4.268179,0.4135626,-5.44128,-12.2935,-34.4514,0.4588013,
2,62.289,2,10.32015,341.5067,-4.269789,0.4137332,-5.44128,-12.2935,-34.4514,0.4588013,
2,62.299,2,10.31931,341.5162,-4.279316,0.4146903,-5.44128,-12.2935,-34.4514,0.4588013,
2,62.309,2,10.31942,341.5032,-4.279226,0.414677,-5.44128,-12.2935,-34.4514,0.4588013,
2,62.319,2,10.31981,341.502,-4.27384,0.4141396,-5.44128,-12.2935,-34.4514,0.4588013,
2,62.329,2,10.32026,341.494,-4.264998,0.4132647,-5.44128,-12.2935,-34.4514,0.4588013,
2,62.339,2,10.31788,341.4885,-4.272404,0.4140776,-5.44128,-12.2935,-34.4514,0.4588013,
2,62.349,2,10.31876,341.481,-4.275508,0.4143431,-5.44128,-12.2935,-34.4514,0.4588013,
2,62.359,2,10.31914,341.4852,-4.275946,0.4143706,-5.44128,-12.2935,-34.4514,0.4588013,
2,62.369,2,10.31888,341.4577,-4.272228,0.4140205,-5.44128,-12.2935,-34.4514,0.4588013,
2,62.379,2,10.32132,341.4659,-4.277359,0.4144196,-5.44128,-12.2935,-34.4514,0.4588013,
2,62.389,2,10.32636,341.4543,-4.270981,0.4135999,-5.44128,-12.2935,-34.4514,0.4588013,
2,62.399,2,10.33865,341.4226,-4.278359,0.413822,-5.44128,-12.2935,-34.4514,0.4588013,
2,62.409,2,10.34889,341.4157,-4.285121,0.414066,-5.44128,-12.2935,-34.4514,0.4588013,
2,62.419,2,10.35726,341.3885,-4.2849,0.4137096,-5.44128,-12.2935,-34.4514,0.4588013,
2,62.429,2,10.35915,341.3777,-4.284272,0.4135736,-5.44128,-12.2935,-34.4514,0.4588013,
2,62.439,2,10.3618,341.3841,-4.288483,0.4138743,-5.44128,-12.2935,-34.4514,0.4588013,
2,62.449,2,10.36097,341.3845,-4.291625,0.4142106,-5.44128,-12.2935,-34.4514,0.4588013,
2,62.459,2,10.36172,341.3697,-4.291702,0.4141881,-5.44128,-12.2935,-34.4514,0.4588013,
2,62.469,2,10.36065,341.3652,-4.289034,0.4139733,-5.44128,-12.2935,-34.4514,0.4588013,
2,62.479,2,10.35958,341.3566,-4.296335,0.4147211,-5.44128,-12.2935,-34.4514,0.4588013,
2,62.489,2,10.36276,341.3961,-4.295445,0.414508,-5.44128,-12.2935,-34.4514,0.4588013,
2,62.499,2,10.35849,341.3447,-4.297506,0.4148775,-5.44128,-12.2935,-34.4514,0.4588013,
2,62.509,2,10.36028,341.3432,-4.295684,0.4146299,-5.44475,-12.2935,-34.453,0.4603996,
2,62.519,2,10.3596,341.3813,-4.293009,0.4143991,-5.44475,-12.2935,-34.453,0.4603996,
2,62.529,2,10.36028,341.3127,-4.295578,0.4146197,-5.44475,-12.2935,-34.453,0.4603996,
2,62.539,2,10.36179,341.3831,-4.298345,0.4148264,-5.44475,-12.2935,-34.453,0.4603996,
2,62.549,2,10.36184,341.3354,-4.298843,0.4148726,-5.44475,-12.2935,-34.453,0.4603996,
2,62.559,2,10.36162,341.3431,-4.293661,0.4143811,-5.44475,-12.2935,-34.453,0.4603996,
2,62.569,2,10.36104,341.333,-4.292571,0.4142991,-5.44475,-12.2935,-34.453,0.4603996,
2,62.579,2,10.36302,341.3251,-4.2937,0.4143291,-5.44475,-12.2935,-34.453,0.4603996,
2,62.589,2,10.36145,341.3254,-4.294641,0.4144827,-5.44475,-12.2935,-34.453,0.4603996,
2,62.599,2,10.36267,341.3168,-4.29725,0.4146857,-5.44475,-12.2935,-34.453,0.4603996,
2,62.609,2,10.3591,341.3136,-4.29674,0.4147793,-5.44475,-12.2935,-34.453,0.4603996,
2,62.619,2,10.36417,341.309,-4.294508,0.4143609,-5.44475,-12.2935,-34.453,0.4603996,
2,62.629,2,10.36987,341.301,-4.292613,0.4139504,-5.44475,-12.2935,-34.453,0.4603996,
2,62.639,2,10.37826,341.277,-4.294071,0.4137565,-5.44475,-12.2935,-34.453,0.4603996,
2,62.649,2,10.39123,341.2419,-4.296857,0.4135079,-5.44475,-12.2935,-34.453,0.4603996,
2,62.659,2,10.39789,341.2422,-4.300158,0.4135604,-5.44475,-12.2935,-34.453,0.4603996,
2,62.669,2,10.40177,341.2342,-4.302773,0.4136578,-5.44475,-12.2935,-34.453,0.4603996,
2,62.679,2,10.40441,341.2299,-4.306494,0.4139105,-5.44475,-12.2935,-34.453,0.4603996,
2,62.689,2,10.40247,341.2166,-4.307465,0.4140809,-5.44475,-12.2935,-34.453,0.4603996,
2,62.699,2,10.40269,341.2206,-4.30838,0.41416,-5.44475,-12.2935,-34.453,0.4603996,
2,62.709,2,10.40161,341.2087,-4.31072,0.4144282,-5.44475,-12.2935,-34.453,0.4603996,
2,62.719,2,10.40261,341.2158,-4.313292,0.4146357,-5.44475,-12.2935,-34.453,0.4603996,
2,62.729,2,10.40214,341.2051,-4.31505,0.4148232,-5.44475,-12.2935,-34.453,0.4603996,
2,62.739,2,10.40197,341.1927,-4.317109,0.415028,-5.44475,-12.2935,-34.453,0.4603996,
2,62.749,2,10.40354,341.1935,-4.31801,0.4150519,-5.44475,-12.2935,-34.453,0.4603996,
2,62.759,2,10.40042,341.1979,-4.315638,0.4149486,-5.44475,-12.2935,-34.453,0.4603996,
2,62.769,2,10.40225,341.1873,-4.319485,0.4152454,-5.44475,-12.2935,-34.453,0.4603996,
2,62.779,2,10.40318,341.1833,-4.319365,0.4151964,-5.44475,-12.2935,-34.453,0.4603996,
2,62.789,2,10.40152,341.1835,-4.320535,0.4153755,-5.4493,-12.2935,-34.4546,0.4620018,
2,62.799,2,10.40294,341.1749,-4.319619,0.4152304,-5.4493,-12.2935,-34.4546,0.4620018,
2,62.809,2,10.40005,341.1736,-4.32033,0.4154144,-5.4493,-12.2935,-34.4546,0.4620018,
2,62.819,2,10.39978,341.1687,-4.326175,0.4159873,-5.4493,-12.2935,-34.4546,0.4620018,
2,62.829,2,10.40085,341.1778,-4.325228,0.4158531,-5.4493,-12.2935,-34.4546,0.4620018,
2,62.839,2,10.3984,341.1685,-4.330356,0.4164442,-5.4493,-12.2935,-34.4546,0.4620018,
2,62.849,2,10.40028,341.1734,-4.330094,0.4163441,-5.4493,-12.2935,-34.4546,0.4620018,
2,62.859,2,10.4023,341.1569,-4.326035,0.4158727,-5.4493,-12.2935,-34.4546,0.4620018,
2,62.869,2,10.40056,341.1512,-4.319617,0.4153253,-5.4493,-12.2935,-34.4546,0.4620018,
2,62.879,2,10.39967,341.1462,-4.322389,0.4156276,-5.4493,-12.2935,-34.4546,0.4620018,
2,62.889,2,10.40048,341.148,-4.328663,0.4161985,-5.4493,-12.2935,-34.4546,0.4620018,
2,62.899,2,10.39728,341.1643,-4.333957,0.4168355,-5.4493,-12.2935,-34.4546,0.4620018,
2,62.909,2,10.40414,341.1444,-4.324815,0.4156821,-5.4493,-12.2935,-34.4546,0.4620018,
2,62.919,2,10.41057,341.1229,-4.318206,0.4147906,-5.4493,-12.2935,-34.4546,0.4620018,
2,62.929,2,10.41988,341.0945,-4.319342,0.4145291,-5.4493,-12.2935,-34.4546,0.4620018,
2,62.939,2,10.43266,341.0841,-4.322207,0.4142959,-5.4493,-12.2935,-34.4546,0.4620018,
2,62.949,2,10.44027,341.0669,-4.323841,0.4141504,-5.4493,-12.2935,-34.4546,0.4620018,
2,62.959,2,10.44567,341.0601,-4.327958,0.4143303,-5.4493,-12.2935,-34.4546,0.4620018,
2,62.969,2,10.44573,341.0526,-4.330798,0.4145998,-5.4493,-12.2935,-34.4546,0.4620018,
2,62.979,2,10.44548,341.0466,-4.331861,0.4147116,-5.4493,-12.2935,-34.4546,0.4620018,
2,62.989,2,10.44596,341.0363,-4.335732,0.4150632,-5.4493,-12.2935,-34.4546,0.4620018,
2,62.999,2,10.44561,341.0445,-4.334951,0.4150023,-5.4493,-12.2935,-34.4546,0.4620018,
2,63.009,2,10.44238,341.0346,-4.333542,0.4149958,-5.4493,-12.2935,-34.4546,0.4620018,
2,63.019,2,10.44229,341.076,-4.336361,0.4152692,-5.4493,-12.2935,-34.4546,0.4620018,
2,63.029,2,10.44315,341.0591,-4.337569,0.4153506,-5.4493,-12.2935,-34.4546,0.4620018,
2,63.039,2,10.44505,341.0201,-4.336092,0.4151336,-5.4493,-12.2935,-34.4546,0.4620018,
2,63.049,2,10.44399,341.0166,-4.338209,0.4153785,-5.4493,-12.2935,-34.4546,0.4620018,
2,63.059,2,10.44348,341.0102,-4.337369,0.4153185,-5.4493,-12.2935,-34.4546,0.4620018,
2,63.069,2,10.44302,341.0122,-4.337298,0.4153301,-5.45412,-12.2935,-34.4562,0.4636002,
2,63.079,2,10.44399,341.0085,-4.341861,0.4157282,-5.45412,-12.2935,-34.4562,0.4636002,
2,63.089,2,10.44197,340.9991,-4.342066,0.4158281,-5.45412,-12.2935,-34.4562,0.4636002,
2,63.099,2,10.4442,340.9994,-4.340596,0.4155988,-5.45412,-12.2935,-34.4562,0.4636002,
2,63.109,2,10.44159,340.9976,-4.341633,0.4158019,-5.45412,-12.2935,-34.4562,0.4636002,
2,63.119,2,10.4426,340.9987,-4.343071,0.4158995,-5.45412,-12.2935,-34.4562,0.4636002,
2,63.129,2,10.44246,340.9938,-4.343435,0.4159398,-5.45412,-12.2935,-34.4562,0.4636002,
2,63.139,2,10.44244,340.9627,-4.344872,0.4160781,-5.45412,-12.2935,-34.4562,0.4636002,
2,63.149,2,10.4414,340.9813,-4.345152,0.4161467,-5.45412,-12.2935,-34.4562,0.4636002,
2,63.159,2,10.4447,340.9867,-4.342362,0.415748,-5.45412,-12.2935,-34.4562,0.4636002,
2,63.169,2,10.44908,340.9729,-4.338539,0.4152079,-5.45412,-12.2935,-34.4562,0.4636002,
2,63.179,2,10.45841,340.9632,-4.341489,0.4151193,-5.45412,-12.2935,-34.4562,0.4636002,
2,63.189,2,10.47169,340.9437,-4.34516,0.4149433,-5.45412,-12.2935,-34.4562,0.4636002,
2,63.199,2,10.47898,340.9193,-4.357265,0.41581,-5.45412,-12.2935,-34.4562,0.4636002,
2,63.209,2,10.48628,340.9027,-4.356152,0.4154143,-5.45412,-12.2935,-34.4562,0.4636002,
2,63.219,2,10.48847,340.9016,-4.345428,0.4143052,-5.45412,-12.2935,-34.4562,0.4636002,
2,63.229,2,10.4902,340.8803,-4.344127,0.414113,-5.45412,-12.2935,-34.4562,0.4636002,
2,63.239,2,10.48949,340.8889,-4.345639,0.414285,-5.45412,-12.2935,-34.4562,0.4636002,
2,63.249,2,10.48712,340.872,-4.349458,0.4147426,-5.45412,-12.2935,-34.4562,0.4636002,
2,63.259,2,10.48961,340.8758,-4.349968,0.414693,-5.45412,-12.2935,-34.4562,0.4636002,
2,63.269,2,10.49002,340.8691,-4.350286,0.4147069,-5.45412,-12.2935,-34.4562,0.4636002,
2,63.279,2,10.48823,340.8568,-4.348243,0.4145832,-5.45412,-12.2935,-34.4562,0.4636002,
2,63.289,2,10.48494,340.8473,-4.349621,0.4148445,-5.45412,-12.2935,-34.4562,0.4636002,
2,63.299,2,10.48631,340.8472,-4.356981,0.4154924,-5.45412,-12.2935,-34.4562,0.4636002,
2,63.309,2,10.4874,340.8444,-4.354573,0.4152197,-5.45412,-12.2935,-34.4562,0.4636002,
2,63.319,2,10.48844,340.8414,-4.356203,0.4153339,-5.45412,-12.2935,-34.4562,0.4636002,
2,63.329,2,10.48636,340.8356,-4.35627,0.4154226,-5.45412,-12.2935,-34.4562,0.4636002,
2,63.339,2,10.48785,340.8356,-4.356022,0.4153397,-5.45843,-12.2935,-34.4579,0.4653015,
2,63.349,2,10.4867,340.8235,-4.35619,0.4154015,-5.45843,-12.2935,-34.4579,0.4653015,
2,63.359,2,10.48576,340.8258,-4.35592,0.4154129,-5.45843,-12.2935,-34.4579,0.4653015,
2,63.369,2,10.4857,340.8206,-4.357021,0.4155203,-5.45843,-12.2935,-34.4579,0.4653015,
2,63.379,2,10.48696,340.8392,-4.364248,0.4161593,-5.45843,-12.2935,-34.4579,0.4653015,
2,63.389,2,10.48436,340.815,-4.362131,0.4160609,-5.45843,-12.2935,-34.4579,0.4653015,
2,63.399,2,10.48575,340.811,-4.361193,0.4159163,-5.45843,-12.2935,-34.4579,0.4653015,
2,63.409,2,10.485,340.8077,-4.359249,0.4157605,-5.45843,-12.2935,-34.4579,0.4653015,
2,63.419,2,10.48668,340.8042,-4.36314,0.4160648,-5.45843,-12.2935,-34.4579,0.4653015,
2,63.429,2,10.48563,340.8,-4.365579,0.4163393,-5.45843,-12.2935,-34.4579,0.4653015,
2,63.439,2,10.4845,340.8302,-4.366102,0.4164341,-5.45843,-12.2935,-34.4579,0.4653015,
2,63.449,2,10.48551,340.7944,-4.366489,0.4164308,-5.45843,-12.2935,-34.4579,0.4653015,
2,63.459,2,10.48862,340.7917,-4.375988,0.4172127,-5.45843,-12.2935,-34.4579,0.4653015,
2,63.469,2,10.50201,340.7612,-4.372849,0.416382,-5.45843,-12.2935,-34.4579,0.4653015,
2,63.479,2,10.51433,340.7444,-4.365573,0.4152022,-5.45843,-12.2935,-34.4579,0.4653015,
2,63.489,2,10.52384,340.7184,-4.366623,0.4149268,-5.45843,-12.2935,-34.4579,0.4653015,
2,63.499,2,10.52884,340.7024,-4.369787,0.4150302,-5.45843,-12.2935,-34.4579,0.4653015,
2,63.509,2,10.53084,340.7104,-4.371368,0.4151016,-5.45843,-12.2935,-34.4579,0.4653015,
2,63.519,2,10.53074,340.7111,-4.368116,0.4147968,-5.45843,-12.2935,-34.4579,0.4653015,
2,63.529,2,10.52973,340.7043,-4.370147,0.4150294,-5.45843,-12.2935,-34.4579,0.4653015,
2,63.539,2,10.53048,340.6982,-4.36674,0.4146762,-5.45843,-12.2935,-34.4579,0.4653015,
2,63.549,2,10.52873,340.6864,-4.36938,0.414996,-5.45843,-12.2935,-34.4579,0.4653015,
2,63.559,2,10.53157,340.6802,-4.370996,0.4150373,-5.45843,-12.2935,-34.4579,0.4653015,
2,63.569,2,10.52904,340.6723,-4.372345,0.4152653,-5.45843,-12.2935,-34.4579,0.4653015,
2,63.579,2,10.52802,340.67,-4.371956,0.4152687,-5.45843,-12.2935,-34.4579,0.4653015,
2,63.589,2,10.52916,340.667,-4.373121,0.4153344,-5.45843,-12.2935,-34.4579,0.4653015,
2,63.599,2,10.52945,340.6613,-4.371782,0.4151956,-5.46325,-12.2935,-34.4596,0.4669991,
2,63.609,2,10.52955,340.6743,-4.374185,0.41542,-5.46325,-12.2935,-34.4596,0.4669991,
2,63.619,2,10.52954,340.6651,-4.37626,0.4156172,-5.46325,-12.2935,-34.4596,0.4669991,
2,63.629,2,10.52794,340.6485,-4.374309,0.4154951,-5.46325,-12.2935,-34.4596,0.4669991,
2,63.639,2,10.52954,340.6443,-4.374902,0.4154882,-5.46325,-12.2935,-34.4596,0.4669991,
2,63.649,2,10.52753,340.6403,-4.375069,0.4155838,-5.46325,-12.2935,-34.4596,0.4669991,
2,63.659,2,10.52981,340.6337,-4.376915,0.4156688,-5.46325,-12.2935,-34.4596,0.4669991,
2,63.669,2,10.5272,340.6423,-4.380651,0.4161267,-5.46325,-12.2935,-34.4596,0.4669991,
2,63.679,2,10.52673,340.6356,-4.38286,0.4163553,-5.46325,-12.2935,-34.4596,0.4669991,
2,63.689,2,10.52693,340.6291,-4.38249,0.4163121,-5.46325,-12.2935,-34.4596,0.4669991,
2,63.699,2,10.5275,340.6365,-4.381459,0.4161918,-5.46325,-12.2935,-34.4596,0.4669991,
2,63.709,2,10.53131,340.6178,-4.382214,0.4161129,-5.46325,-12.2935,-34.4596,0.4669991,
2,63.719,2,10.53833,340.602,-4.383429,0.4159509,-5.46325,-12.2935,-34.4596,0.4669991,
2,63.729,2,10.54924,340.5841,-4.388198,0.4159729,-5.46325,-12.2935,-34.4596,0.4669991,
2,63.739,2,10.56171,340.5783,-4.392704,0.4159085,-5.46325,-12.2935,-34.4596,0.4669991,
2,63.749,2,10.56851,340.5515,-4.3913,0.4155079,-5.46325,-12.2935,-34.4596,0.4669991,
2,63.759,2,10.57513,340.5414,-4.390734,0.4151942,-5.46325,-12.2935,-34.4596,0.4669991,
2,63.769,2,10.57649,340.5331,-4.391682,0.4152305,-5.46325,-12.2935,-34.4596,0.4669991,
2,63.779,2,10.57438,340.5372,-4.393224,0.4154592,-5.46325,-12.2935,-34.4596,0.4669991,
2,63.789,2,10.57375,340.5221,-4.393293,0.4154906,-5.46325,-12.2935,-34.4596,0.4669991,
2,63.799,2,10.57386,340.5499,-4.39395,0.4155484,-5.46325,-12.2935,-34.4596,0.4669991,
2,63.809,2,10.57454,340.5208,-4.392084,0.415345,-5.46325,-12.2935,-34.4596,0.4669991,
2,63.819,2,10.57351,340.5107,-4.39024,0.4152112,-5.46325,-12.2935,-34.4596,0.4669991,
2,63.829,2,10.57451,340.5094,-4.391065,0.41525,-5.46325,-12.2935,-34.4596,0.4669991,
2,63.839,2,10.57343,340.5048,-4.394181,0.4155872,-5.46325,-12.2935,-34.4596,0.4669991,
2,63.849,2,10.57376,340.5032,-4.393792,0.4155371,-5.46325,-12.2935,-34.4596,0.4669991,
2,63.859,2,10.57441,340.4846,-4.394528,0.4155816,-5.46325,-12.2935,-34.4596,0.4669991,
2,63.869,2,10.57369,340.4873,-4.392053,0.4153757,-5.46753,-12.2935,-34.4613,0.4687004,
2,63.879,2,10.57601,340.4907,-4.392641,0.41534,-5.46753,-12.2935,-34.4613,0.4687004,
2,63.889,2,10.57342,340.4742,-4.393455,0.4155186,-5.46753,-12.2935,-34.4613,0.4687004,
2,63.899,2,10.57311,340.4782,-4.396535,0.4158224,-5.46753,-12.2935,-34.4613,0.4687004,
2,63.909,2,10.57242,340.4633,-4.400423,0.4162174,-5.46753,-12.2935,-34.4613,0.4687004,
2,63.919,2,10.57219,340.4646,-4.399938,0.4161803,-5.46753,-12.2935,-34.4613,0.4687004,
2,63.929,2,10.57202,340.4623,-4.399992,0.416192,-5.46753,-12.2935,-34.4613,0.4687004,
2,63.939,2,10.5719,340.4607,-4.400773,0.4162707,-5.46753,-12.2935,-34.4613,0.4687004,
2,63.949,2,10.57202,340.4545,-4.400938,0.4162815,-5.46753,-12.2935,-34.4613,0.4687004,
2,63.959,2,10.57279,340.4631,-4.403193,0.4164645,-5.46753,-12.2935,-34.4613,0.4687004,
2,63.969,2,10.57748,340.4544,-4.404703,0.4164228,-5.46753,-12.2935,-34.4613,0.4687004,
2,63.979,2,10.58647,340.4161,-4.408978,0.4164729,-5.46753,-12.2935,-34.4613,0.4687004,
2,63.989,2,10.59753,340.4131,-4.411185,0.4162467,-5.46753,-12.2935,-34.4613,0.4687004,
2,63.999,2,10.6084,340.4085,-4.410401,0.415746,-5.46753,-12.2935,-34.4613,0.4687004,
2,64.009,2,10.61509,340.3885,-4.41144,0.4155819,-5.46753,-12.2935,-34.4613,0.4687004,
2,64.019,2,10.61808,340.38,-4.415427,0.4158404,-5.46753,-12.2935,-34.4613,0.4687004,
2,64.029,2,10.61508,340.3802,-4.418495,0.4162471,-5.46753,-12.2935,-34.4613,0.4687004,
2,64.039,2,10.61773,340.3396,-4.420265,0.41631,-5.46753,-12.2935,-34.4613,0.4687004,
2,64.049,2,10.61657,340.3685,-4.419359,0.4162701,-5.46753,-12.2935,-34.4613,0.4687004,
2,64.059,2,10.61671,340.3541,-4.417485,0.4160881,-5.46753,-12.2935,-34.4613,0.4687004,
2,64.069,2,10.61786,340.3436,-4.415565,0.4158621,-5.46753,-12.2935,-34.4613,0.4687004,
2,64.079,2,10.61672,340.3513,-4.415846,0.4159333,-5.46753,-12.2935,-34.4613,0.4687004,
2,64.089,2,10.61832,340.3444,-4.417803,0.4160549,-5.46753,-12.2935,-34.4613,0.4687004,
2,64.099,2,10.61473,340.3368,-4.416331,0.4160569,-5.46753,-12.2935,-34.4613,0.4687004,
2,64.109,2,10.61486,340.3335,-4.413607,0.4157952,-5.46753,-12.2935,-34.4613,0.4687004,
2,64.119,2,10.61677,340.3239,-4.412245,0.415592,-5.46753,-12.2935,-34.4613,0.4687004,
2,64.129,2,10.61544,340.3155,-4.410984,0.4155252,-5.47183,-12.2935,-34.463,0.4704018,
2,64.139,2,10.61464,340.3189,-4.418053,0.4162228,-5.47183,-12.2935,-34.463,0.4704018,
2,64.149,2,10.61451,340.3078,-4.418477,0.4162677,-5.47183,-12.2935,-34.463,0.4704018,
2,64.159,2,10.61564,340.3204,-4.4147,0.4158674,-5.47183,-12.2935,-34.463,0.4704018,
2,64.169,2,10.61527,340.3137,-4.415536,0.4159607,-5.47183,-12.2935,-34.463,0.4704018,
2,64.179,2,10.61666,340.2993,-4.415836,0.4159344,-5.47183,-12.2935,-34.463,0.4704018,
2,64.189,2,10.61619,340.2975,-4.414385,0.4158164,-5.47183,-12.2935,-34.463,0.4704018,
2,64.199,2,10.61609,340.2947,-4.419517,0.4163035,-5.47183,-12.2935,-34.463,0.4704018,
2,64.209,2,10.61486,340.2614,-4.419649,0.4163645,-5.47183,-12.2935,-34.463,0.4704018,
2,64.219,2,10.61513,340.2005,-4.419021,0.4162946,-5.47183,-12.2935,-34.463,0.4704018,
2,64.229,2,10.61229,340.2661,-4.41995,0.4164937,-5.47183,-12.2935,-34.463,0.4704018,
2,64.239,2,10.61364,340.2798,-4.418696,0.4163226,-5.47183,-12.2935,-34.463,0.4704018,
2,64.249,2,10.61684,340.26,-4.420188,0.4163373,-5.47183,-12.2935,-34.463,0.4704018,
2,64.259,2,10.62404,340.2622,-4.421726,0.4162,-5.47183,-12.2935,-34.463,0.4704018,
2,64.269,2,10.6309,340.2317,-4.426055,0.4163388,-5.47183,-12.2935,-34.463,0.4704018,
2,64.279,2,10.6414,340.2193,-4.430549,0.4163503,-5.47183,-12.2935,-34.463,0.4704018,
2,64.289,2,10.65446,340.201,-4.433582,0.4161246,-5.47183,-12.2935,-34.463,0.4704018,
2,64.299,2,10.66095,340.19,-4.431852,0.4157089,-5.47183,-12.2935,-34.463,0.4704018,
2,64.309,2,10.66038,340.1878,-4.43924,0.4164243,-5.47183,-12.2935,-34.463,0.4704018,
2,64.319,2,10.66357,340.1776,-4.44015,0.4163849,-5.47183,-12.2935,-34.463,0.4704018,
2,64.329,2,10.66245,340.1824,-4.441448,0.4165504,-5.47183,-12.2935,-34.463,0.4704018,
2,64.339,2,10.66081,340.1748,-4.444496,0.4169003,-5.47183,-12.2935,-34.463,0.4704018,
2,64.349,2,10.66098,340.1799,-4.444128,0.4168591,-5.47183,-12.2935,-34.463,0.4704018,
2,64.359,2,10.66249,340.2208,-4.437903,0.4162166,-5.47183,-12.2935,-34.463,0.4704018,
2,64.369,2,10.66068,340.2268,-4.43656,0.4161609,-5.47183,-12.2935,-34.463,0.4704018,
2,64.379,2,10.66138,340.169,-4.436841,0.4161602,-5.47183,-12.2935,-34.463,0.4704018,
2,64.389,2,10.66116,340.1672,-4.440597,0.4165211,-5.47665,-12.2935,-34.4648,0.4722023,
2,64.399,2,10.66028,340.132,-4.438789,0.4163856,-5.47665,-12.2935,-34.4648,0.4722023,
2,64.409,2,10.65826,340.1358,-4.439183,0.4165016,-5.47665,-12.2935,-34.4648,0.4722023,
2,64.419,2,10.65924,340.1423,-4.434351,0.41601,-5.47665,-12.2935,-34.4648,0.4722023,
2,64.429,2,10.65769,340.1356,-4.433951,0.416033,-5.47665,-12.2935,-34.4648,0.4722023,
2,64.439,2,10.65937,340.1228,-4.436491,0.4162059,-5.47665,-12.2935,-34.4648,0.4722023,
2,64.449,2,10.65907,340.1246,-4.438548,0.4164103,-5.47665,-12.2935,-34.4648,0.4722023,
2,64.459,2,10.65744,340.106,-4.442008,0.4167988,-5.47665,-12.2935,-34.4648,0.4722023,
2,64.469,2,10.65919,340.1241,-4.442086,0.4167375,-5.47665,-12.2935,-34.4648,0.4722023,
2,64.479,2,10.65991,340.1084,-4.440485,0.4165593,-5.47665,-12.2935,-34.4648,0.4722023,
2,64.489,2,10.65863,340.1066,-4.44272,0.4168191,-5.47665,-12.2935,-34.4648,0.4722023,
2,64.499,2,10.65919,340.1098,-4.442475,0.4167743,-5.47665,-12.2935,-34.4648,0.4722023,
2,64.509,2,10.66432,340.1084,-4.445729,0.4168786,-5.47665,-12.2935,-34.4648,0.4722023,
2,64.519,2,10.66886,340.0851,-4.447267,0.4168456,-5.47665,-12.2935,-34.4648,0.4722023,
2,64.529,2,10.68244,340.0666,-4.446834,0.416275,-5.47665,-12.2935,-34.4648,0.4722023,
2,64.539,2,10.69412,340.0406,-4.44532,0.415679,-5.47665,-12.2935,-34.4648,0.4722023,
