Repository: jacquesNIT/Polymer-Scratching

Files Structure:

<material>_<maximum_load>_<load_rate>_<sample_number>_<try_number>

- sample_number (s1, s2, ...) is used to indicate another iteration of the same test.
- try_number (1, 2, ...) simply indicates that precedent tests failed, it does not matter.

Scratch Process:

All scratchs were performed using the Rockwell indenter with the "Scratch.Rx" model in MFT. 
All tests have at a length of 2mm and a progressive load.

The same results are also accessible on the scratch pc of the lab, in the "jacques/second_batch" folder.
The "Additionnal_Batch" folder contains unverified results that were used to test the machine, it is advised not to use those.

General Notes:

File: Lab results/Main_Batch/PMMAXT/20N/PMMAXT_20N_10Nm.csv (part 22 of 26)
Recipe, UpperSample, LowerSample, OtherInfo, Averaging, LogFrequency, Type, Radius,TestDate, Operator, Customer, RefStd, Temperature, RH, Liquid, LastCalibDate, LCFz, LCFx, Tip, OtherData, samplevs
scratch only.Rx,,,,10,1000,Scratch,1,9/4/2026 1:01:47 PM,,,ASTM/ISO,,,N/A,N/A,,,,Linear: 0.1 to 20;10;2;1.005025,0.3,
Step, Timestamp, RecipeStep, DAQ.Fz (N),DAQ.CAP (um),DAQ.Fx (N),DAQ.COF (),XYZ.X Position (mm),XYZ.Y Position (mm),XYZ.Z Position (mm),XYZ.Z Depth (mm),
2,97.109,2,16.1492,319.9532,-6.792207,0.420591,-6.02145,-12.2935,-34.6641,0.6715012,
2,97.119,2,16.15007,319.9495,-6.794979,0.4207399,-6.02145,-12.2935,-34.6641,0.6715012,
2,97.129,2,16.15266,319.9461,-6.792793,0.4205371,-6.02145,-12.2935,-34.6641,0.6715012,
2,97.139,2,16.15049,319.9468,-6.793401,0.4206312,-6.02145,-12.2935,-34.6641,0.6715012,
2,97.149,2,16.15244,319.936,-6.794361,0.4206398,-6.02145,-12.2935,-34.6641,0.6715012,
2,97.159,2,16.1521,319.9344,-6.797995,0.4208737,-6.02145,-12.2935,-34.6641,0.6715012,
2,97.169,2,16.15082,319.9489,-6.795872,0.4207756,-6.02145,-12.2935,-34.6641,0.6715012,
2,97.179,2,16.15144,319.9375,-6.794158,0.4206535,-6.02145,-12.2935,-34.6641,0.6715012,
2,97.189,2,16.14999,319.9353,-6.793257,0.4206355,-6.02145,-12.2935,-34.6641,0.6715012,
2,97.199,2,16.14998,319.9226,-6.79102,0.4204971,-6.02575,-12.2935,-34.6656,0.6730003,
2,97.209,2,16.15055,319.922,-6.790875,0.4204733,-6.02575,-12.2935,-34.6656,0.6730003,
2,97.219,2,16.14999,319.9117,-6.791115,0.4205028,-6.02575,-12.2935,-34.6656,0.6730003,
2,97.229,2,16.14895,319.9219,-6.792441,0.4206118,-6.02575,-12.2935,-34.6656,0.6730003,
2,97.239,2,16.14948,319.9104,-6.790566,0.420482,-6.02575,-12.2935,-34.6656,0.6730003,
2,97.249,2,16.15012,319.9086,-6.789282,0.4203858,-6.02575,-12.2935,-34.6656,0.6730003,
2,97.259,2,16.14816,319.9036,-6.785507,0.4202032,-6.02575,-12.2935,-34.6656,0.6730003,
2,97.269,2,16.14973,319.8989,-6.78457,0.4201043,-6.02575,-12.2935,-34.6656,0.6730003,
2,97.279,2,16.1485,319.8918,-6.784453,0.4201291,-6.02575,-12.2935,-34.6656,0.6730003,
2,97.289,2,16.1503,319.8925,-6.784908,0.4201102,-6.02575,-12.2935,-34.6656,0.6730003,
2,97.299,2,16.14899,319.8791,-6.789545,0.4204315,-6.02575,-12.2935,-34.6656,0.6730003,
2,97.309,2,16.14701,319.8813,-6.786381,0.4202873,-6.02575,-12.2935,-34.6656,0.6730003,
2,97.319,2,16.14937,319.8874,-6.786352,0.420224,-6.02575,-12.2935,-34.6656,0.6730003,
2,97.329,2,16.15558,319.8686,-6.787337,0.4201234,-6.02575,-12.2935,-34.6656,0.6730003,
2,97.339,2,16.16976,319.8463,-6.788864,0.4198495,-6.02575,-12.2935,-34.6656,0.6730003,
2,97.349,2,16.17893,319.8254,-6.79349,0.4198974,-6.02575,-12.2935,-34.6656,0.6730003,
2,97.359,2,16.19034,319.8161,-6.795242,0.4197097,-6.02575,-12.2935,-34.6656,0.6730003,
2,97.369,2,16.1965,319.7998,-6.79399,0.4194728,-6.02575,-12.2935,-34.6656,0.6730003,
2,97.379,2,16.1981,319.8035,-6.795846,0.419546,-6.02575,-12.2935,-34.6656,0.6730003,
2,97.389,2,16.19775,319.7975,-6.797334,0.4196468,-6.02575,-12.2935,-34.6656,0.6730003,
2,97.399,2,16.19636,319.7925,-6.803741,0.4200783,-6.02575,-12.2935,-34.6656,0.6730003,
2,97.409,2,16.19536,319.792,-6.804035,0.4201226,-6.02575,-12.2935,-34.6656,0.6730003,
2,97.419,2,16.1978,319.7869,-6.801753,0.4199184,-6.02575,-12.2935,-34.6656,0.6730003,
2,97.429,2,16.19728,319.779,-6.802212,0.4199601,-6.02575,-12.2935,-34.6656,0.6730003,
2,97.439,2,16.19356,319.7806,-6.802956,0.4201025,-6.02575,-12.2935,-34.6656,0.6730003,
2,97.449,2,16.1951,319.7786,-6.803163,0.4200754,-6.02575,-12.2935,-34.6656,0.6730003,
2,97.459,2,16.19525,319.7782,-6.810194,0.4205057,-6.03057,-12.2935,-34.6672,0.6745987,
2,97.469,2,16.1946,319.7455,-6.809367,0.4204714,-6.03057,-12.2935,-34.6672,0.6745987,
2,97.479,2,16.19509,319.7737,-6.808503,0.4204054,-6.03057,-12.2935,-34.6672,0.6745987,
2,97.489,2,16.19449,319.776,-6.806129,0.4202745,-6.03057,-12.2935,-34.6672,0.6745987,
2,97.499,2,16.19611,319.7698,-6.80342,0.4200651,-6.03057,-12.2935,-34.6672,0.6745987,
2,97.509,2,16.19423,319.764,-6.803043,0.4200906,-6.03057,-12.2935,-34.6672,0.6745987,
2,97.519,2,16.19314,319.7645,-6.805365,0.4202621,-6.03057,-12.2935,-34.6672,0.6745987,
2,97.529,2,16.19641,319.7637,-6.805383,0.4201785,-6.03057,-12.2935,-34.6672,0.6745987,
2,97.539,2,16.1934,319.7545,-6.80156,0.4200206,-6.03057,-12.2935,-34.6672,0.6745987,
2,97.549,2,16.1936,319.7419,-6.799277,0.4198744,-6.03057,-12.2935,-34.6672,0.6745987,
2,97.559,2,16.19232,319.7461,-6.796479,0.4197347,-6.03057,-12.2935,-34.6672,0.6745987,
2,97.569,2,16.20049,319.7255,-6.795166,0.4194419,-6.03057,-12.2935,-34.6672,0.6745987,
2,97.579,2,16.21309,319.7205,-6.795073,0.4191103,-6.03057,-12.2935,-34.6672,0.6745987,
2,97.589,2,16.22166,319.7117,-6.80305,0.4193807,-6.03057,-12.2935,-34.6672,0.6745987,
2,97.599,2,16.23622,319.6962,-6.801974,0.4189382,-6.03057,-12.2935,-34.6672,0.6745987,
2,97.609,2,16.24096,319.6721,-6.803761,0.418926,-6.03057,-12.2935,-34.6672,0.6745987,
2,97.619,2,16.24134,319.674,-6.804316,0.4189503,-6.03057,-12.2935,-34.6672,0.6745987,
2,97.629,2,16.24543,319.659,-6.804838,0.418877,-6.03057,-12.2935,-34.6672,0.6745987,
2,97.639,2,16.24438,319.6472,-6.809323,0.4191804,-6.03057,-12.2935,-34.6672,0.6745987,
2,97.649,2,16.24264,319.6203,-6.813217,0.419465,-6.03057,-12.2935,-34.6672,0.6745987,
2,97.659,2,16.24471,319.6696,-6.8145,0.4194904,-6.03057,-12.2935,-34.6672,0.6745987,
2,97.669,2,16.24165,319.6597,-6.814144,0.4195475,-6.03057,-12.2935,-34.6672,0.6745987,
2,97.679,2,16.24251,319.6239,-6.812828,0.4194443,-6.03057,-12.2935,-34.6672,0.6745987,
2,97.689,2,16.24145,319.668,-6.812106,0.4194272,-6.03057,-12.2935,-34.6672,0.6745987,
2,97.699,2,16.24095,319.6343,-6.813728,0.41954,-6.03057,-12.2935,-34.6672,0.6745987,
2,97.709,2,16.24143,319.5985,-6.81909,0.4198578,-6.0346,-12.2935,-34.6687,0.6761017,
2,97.719,2,16.24169,319.6326,-6.819219,0.419859,-6.0346,-12.2935,-34.6687,0.6761017,
2,97.729,2,16.23949,319.6302,-6.817767,0.4198265,-6.0346,-12.2935,-34.6687,0.6761017,
2,97.739,2,16.24111,319.6168,-6.816782,0.419724,-6.0346,-12.2935,-34.6687,0.6761017,
2,97.749,2,16.23912,319.6228,-6.818772,0.4198979,-6.0346,-12.2935,-34.6687,0.6761017,
2,97.759,2,16.23857,319.6278,-6.821891,0.4201041,-6.0346,-12.2935,-34.6687,0.6761017,
2,97.769,2,16.23965,319.6367,-6.823453,0.4201725,-6.0346,-12.2935,-34.6687,0.6761017,
2,97.779,2,16.23965,319.6229,-6.818769,0.4198839,-6.0346,-12.2935,-34.6687,0.6761017,
2,97.789,2,16.24009,319.6041,-6.814582,0.4196148,-6.0346,-12.2935,-34.6687,0.6761017,
2,97.799,2,16.24032,319.608,-6.814869,0.4196264,-6.0346,-12.2935,-34.6687,0.6761017,
2,97.809,2,16.2396,319.6169,-6.814991,0.4196525,-6.0346,-12.2935,-34.6687,0.6761017,
2,97.819,2,16.24259,319.613,-6.816148,0.4196467,-6.0346,-12.2935,-34.6687,0.6761017,
2,97.829,2,16.25173,319.567,-6.81464,0.4193178,-6.0346,-12.2935,-34.6687,0.6761017,
2,97.839,2,16.26224,319.5746,-6.813271,0.4189626,-6.0346,-12.2935,-34.6687,0.6761017,
2,97.849,2,16.27725,319.5583,-6.811025,0.4184383,-6.0346,-12.2935,-34.6687,0.6761017,
2,97.859,2,16.28738,319.5441,-6.810861,0.4181681,-6.0346,-12.2935,-34.6687,0.6761017,
2,97.869,2,16.28916,319.5301,-6.81181,0.4181806,-6.0346,-12.2935,-34.6687,0.6761017,
2,97.879,2,16.2893,319.526,-6.816471,0.4184632,-6.0346,-12.2935,-34.6687,0.6761017,
2,97.889,2,16.2878,319.537,-6.816163,0.4184828,-6.0346,-12.2935,-34.6687,0.6761017,
2,97.899,2,16.28635,319.5254,-6.818178,0.4186437,-6.0346,-12.2935,-34.6687,0.6761017,
2,97.909,2,16.28778,319.5042,-6.81643,0.4184997,-6.0346,-12.2935,-34.6687,0.6761017,
2,97.919,2,16.28777,319.4981,-6.818231,0.4186106,-6.0346,-12.2935,-34.6687,0.6761017,
2,97.929,2,16.28556,319.5066,-6.819643,0.4187539,-6.0346,-12.2935,-34.6687,0.6761017,
2,97.939,2,16.2846,319.4965,-6.822451,0.4189511,-6.0346,-12.2935,-34.6687,0.6761017,
2,97.949,2,16.28773,319.5087,-6.822299,0.4188612,-6.0346,-12.2935,-34.6687,0.6761017,
2,97.959,2,16.28641,319.4932,-6.824667,0.4190407,-6.03835,-12.2935,-34.6701,0.6775017,
2,97.969,2,16.28322,319.493,-6.825574,0.4191784,-6.03835,-12.2935,-34.6701,0.6775017,
2,97.979,2,16.28537,319.481,-6.8226,0.4189405,-6.03835,-12.2935,-34.6701,0.6775017,
2,97.989,2,16.28326,319.477,-6.824106,0.4190871,-6.03835,-12.2935,-34.6701,0.6775017,
2,97.999,2,16.28258,319.4801,-6.826364,0.4192433,-6.03835,-12.2935,-34.6701,0.6775017,
2,98.009,2,16.28602,319.4489,-6.828706,0.4192987,-6.03835,-12.2935,-34.6701,0.6775017,
2,98.019,2,16.28249,319.4469,-6.826319,0.4192429,-6.03835,-12.2935,-34.6701,0.6775017,
2,98.029,2,16.28343,319.4572,-6.824976,0.4191362,-6.03835,-12.2935,-34.6701,0.6775017,
2,98.039,2,16.2862,319.4691,-6.826187,0.4191394,-6.03835,-12.2935,-34.6701,0.6775017,
2,98.049,2,16.2831,319.4506,-6.827576,0.4193043,-6.03835,-12.2935,-34.6701,0.6775017,
2,98.059,2,16.2834,319.4923,-6.82994,0.4194418,-6.03835,-12.2935,-34.6701,0.6775017,
2,98.069,2,16.28314,319.4931,-6.833174,0.4196472,-6.03835,-12.2935,-34.6701,0.6775017,
2,98.079,2,16.28806,319.4538,-6.829319,0.4192836,-6.03835,-12.2935,-34.6701,0.6775017,
2,98.089,2,16.3012,319.4329,-6.824172,0.41863,-6.03835,-12.2935,-34.6701,0.6775017,
2,98.099,2,16.31183,319.4199,-6.823167,0.4182957,-6.03835,-12.2935,-34.6701,0.6775017,
2,98.109,2,16.3237,319.401,-6.825443,0.4181308,-6.03835,-12.2935,-34.6701,0.6775017,
2,98.119,2,16.32711,319.3903,-6.830615,0.4183604,-6.03835,-12.2935,-34.6701,0.6775017,
2,98.129,2,16.32921,319.3897,-6.831045,0.4183329,-6.03835,-12.2935,-34.6701,0.6775017,
2,98.139,2,16.33034,319.3894,-6.828528,0.4181498,-6.03835,-12.2935,-34.6701,0.6775017,
2,98.149,2,16.32873,319.3927,-6.827693,0.4181399,-6.03835,-12.2935,-34.6701,0.6775017,
2,98.159,2,16.32902,319.3826,-6.821812,0.4177724,-6.03835,-12.2935,-34.6701,0.6775017,
2,98.169,2,16.32874,319.381,-6.822769,0.4178381,-6.03835,-12.2935,-34.6701,0.6775017,
2,98.179,2,16.32796,319.37,-6.827327,0.4181371,-6.03835,-12.2935,-34.6701,0.6775017,
2,98.189,2,16.32755,319.3396,-6.827735,0.4181726,-6.03835,-12.2935,-34.6701,0.6775017,
2,98.199,2,16.32569,319.361,-6.827703,0.4182183,-6.03835,-12.2935,-34.6701,0.6775017,
2,98.209,2,16.32601,319.3575,-6.825297,0.4180627,-6.03835,-12.2935,-34.6701,0.6775017,
2,98.219,2,16.32805,319.3472,-6.827804,0.418164,-6.04318,-12.2935,-34.6715,0.6789017,
2,98.229,2,16.32749,319.345,-6.827706,0.4181725,-6.04318,-12.2935,-34.6715,0.6789017,
2,98.239,2,16.32728,319.3586,-6.82823,0.41821,-6.04318,-12.2935,-34.6715,0.6789017,
2,98.249,2,16.32838,319.4292,-6.827205,0.4181189,-6.04318,-12.2935,-34.6715,0.6789017,
2,98.259,2,16.32547,319.3376,-6.829835,0.4183547,-6.04318,-12.2935,-34.6715,0.6789017,
2,98.269,2,16.32518,319.3282,-6.82869,0.418292,-6.04318,-12.2935,-34.6715,0.6789017,
2,98.279,2,16.32587,319.3305,-6.825907,0.4181036,-6.04318,-12.2935,-34.6715,0.6789017,
2,98.289,2,16.32553,319.351,-6.830608,0.4184003,-6.04318,-12.2935,-34.6715,0.6789017,
2,98.299,2,16.3247,319.3352,-6.835734,0.4187357,-6.04318,-12.2935,-34.6715,0.6789017,
2,98.309,2,16.32699,319.3422,-6.836116,0.4187004,-6.04318,-12.2935,-34.6715,0.6789017,
2,98.319,2,16.32917,319.3159,-6.832324,0.4184122,-6.04318,-12.2935,-34.6715,0.6789017,
2,98.329,2,16.33983,319.3037,-6.832709,0.4181627,-6.04318,-12.2935,-34.6715,0.6789017,
2,98.339,2,16.35299,319.2878,-6.832503,0.4178137,-6.04318,-12.2935,-34.6715,0.6789017,
2,98.349,2,16.36344,319.2672,-6.835939,0.417757,-6.04318,-12.2935,-34.6715,0.6789017,
2,98.359,2,16.37016,319.2614,-6.840027,0.417835,-6.04318,-12.2935,-34.6715,0.6789017,
2,98.369,2,16.37106,319.2398,-6.840496,0.4178407,-6.04318,-12.2935,-34.6715,0.6789017,
2,98.379,2,16.37322,319.2474,-6.840171,0.4177659,-6.04318,-12.2935,-34.6715,0.6789017,
2,98.389,2,16.37443,319.2453,-6.838537,0.4176352,-6.04318,-12.2935,-34.6715,0.6789017,
2,98.399,2,16.37255,319.2317,-6.835273,0.4174836,-6.04318,-12.2935,-34.6715,0.6789017,
2,98.409,2,16.37278,319.2267,-6.834038,0.4174024,-6.04318,-12.2935,-34.6715,0.6789017,
2,98.419,2,16.37204,319.2201,-6.836256,0.4175568,-6.04318,-12.2935,-34.6715,0.6789017,
2,98.429,2,16.37473,319.2558,-6.836032,0.4174745,-6.04318,-12.2935,-34.6715,0.6789017,
2,98.439,2,16.37327,319.2195,-6.832553,0.4172992,-6.04318,-12.2935,-34.6715,0.6789017,
2,98.449,2,16.3704,319.2146,-6.830256,0.4172321,-6.04717,-12.2935,-34.673,0.6804008,
2,98.459,2,16.37156,319.212,-6.829751,0.4171717,-6.04717,-12.2935,-34.673,0.6804008,
2,98.469,2,16.3713,319.2108,-6.829766,0.4171793,-6.04717,-12.2935,-34.673,0.6804008,
2,98.479,2,16.3703,319.2046,-6.830203,0.4172315,-6.04717,-12.2935,-34.673,0.6804008,
2,98.489,2,16.3695,319.2012,-6.830251,0.4172547,-6.04717,-12.2935,-34.673,0.6804008,
2,98.499,2,16.36976,319.1887,-6.833699,0.4174587,-6.04717,-12.2935,-34.673,0.6804008,
2,98.509,2,16.37114,319.1845,-6.831759,0.4173051,-6.04717,-12.2935,-34.673,0.6804008,
2,98.519,2,16.37037,319.1856,-6.83333,0.4174206,-6.04717,-12.2935,-34.673,0.6804008,
2,98.529,2,16.36935,319.1823,-6.835594,0.4175849,-6.04717,-12.2935,-34.673,0.6804008,
2,98.539,2,16.36909,319.1782,-6.835734,0.4176,-6.04717,-12.2935,-34.673,0.6804008,
2,98.549,2,16.36928,319.1714,-6.83721,0.4176854,-6.04717,-12.2935,-34.673,0.6804008,
2,98.559,2,16.37305,319.1698,-6.833674,0.4173734,-6.04717,-12.2935,-34.673,0.6804008,
2,98.569,2,16.38526,319.1423,-6.835191,0.4171548,-6.04717,-12.2935,-34.673,0.6804008,
2,98.579,2,16.39574,319.1365,-6.835415,0.4169018,-6.04717,-12.2935,-34.673,0.6804008,
2,98.589,2,16.407,319.1176,-6.838532,0.4168057,-6.04717,-12.2935,-34.673,0.6804008,
2,98.599,2,16.41193,319.111,-6.84142,0.4168564,-6.04717,-12.2935,-34.673,0.6804008,
2,98.609,2,16.4137,319.1302,-6.841404,0.4168106,-6.04717,-12.2935,-34.673,0.6804008,
2,98.619,2,16.4128,319.1001,-6.84349,0.4169605,-6.04717,-12.2935,-34.673,0.6804008,
2,98.629,2,16.41209,319.1039,-6.844363,0.4170316,-6.04717,-12.2935,-34.673,0.6804008,
2,98.639,2,16.41239,319.097,-6.844119,0.4170094,-6.04717,-12.2935,-34.673,0.6804008,
2,98.649,2,16.41254,319.0938,-6.848004,0.4172421,-6.04717,-12.2935,-34.673,0.6804008,
2,98.659,2,16.41112,319.1027,-6.849091,0.4173446,-6.04717,-12.2935,-34.673,0.6804008,
2,98.669,2,16.41406,319.0899,-6.850065,0.4173291,-6.04717,-12.2935,-34.673,0.6804008,
2,98.679,2,16.41084,319.0908,-6.845139,0.4171107,-6.04717,-12.2935,-34.673,0.6804008,
2,98.689,2,16.41136,319.0822,-6.846274,0.4171667,-6.04717,-12.2935,-34.673,0.6804008,
2,98.699,2,16.41232,319.076,-6.842646,0.4169213,-6.0512,-12.2935,-34.6743,0.6817017,
2,98.709,2,16.41296,319.0704,-6.840714,0.4167874,-6.0512,-12.2935,-34.6743,0.6817017,
2,98.719,2,16.41156,319.0706,-6.840514,0.4168108,-6.0512,-12.2935,-34.6743,0.6817017,
2,98.729,2,16.41381,319.0676,-6.841192,0.4167948,-6.0512,-12.2935,-34.6743,0.6817017,
2,98.739,2,16.41092,319.0493,-6.837041,0.4166155,-6.0512,-12.2935,-34.6743,0.6817017,
2,98.749,2,16.41057,319.0475,-6.835498,0.4165303,-6.0512,-12.2935,-34.6743,0.6817017,
2,98.759,2,16.40998,319.0497,-6.834472,0.4164827,-6.0512,-12.2935,-34.6743,0.6817017,
2,98.769,2,16.40874,319.0384,-6.835487,0.4165761,-6.0512,-12.2935,-34.6743,0.6817017,
2,98.779,2,16.40774,319.0349,-6.839328,0.4168355,-6.0512,-12.2935,-34.6743,0.6817017,
2,98.789,2,16.4079,319.0513,-6.839713,0.4168549,-6.0512,-12.2935,-34.6743,0.6817017,
2,98.799,2,16.41393,319.0288,-6.83976,0.4167047,-6.0512,-12.2935,-34.6743,0.6817017,
2,98.809,2,16.42671,319.0078,-6.83847,0.4163019,-6.0512,-12.2935,-34.6743,0.6817017,
2,98.819,2,16.43704,319.0008,-6.838665,0.4160522,-6.0512,-12.2935,-34.6743,0.6817017,
2,98.829,2,16.44744,318.9784,-6.841283,0.4159482,-6.0512,-12.2935,-34.6743,0.6817017,
2,98.839,2,16.45488,318.9667,-6.841465,0.4157713,-6.0512,-12.2935,-34.6743,0.6817017,
2,98.849,2,16.45438,318.9661,-6.845852,0.4160504,-6.0512,-12.2935,-34.6743,0.6817017,
2,98.859,2,16.45495,318.9541,-6.846408,0.4160698,-6.0512,-12.2935,-34.6743,0.6817017,
2,98.869,2,16.45554,318.9481,-6.846534,0.4160626,-6.0512,-12.2935,-34.6743,0.6817017,
2,98.879,2,16.45365,318.9493,-6.84618,0.4160888,-6.0512,-12.2935,-34.6743,0.6817017,
2,98.889,2,16.45618,318.9323,-6.849809,0.4162455,-6.0512,-12.2935,-34.6743,0.6817017,
2,98.899,2,16.45506,318.9361,-6.852433,0.4164331,-6.0512,-12.2935,-34.6743,0.6817017,
2,98.909,2,16.45337,318.9257,-6.851992,0.416449,-6.0512,-12.2935,-34.6743,0.6817017,
2,98.919,2,16.45425,318.9347,-6.850236,0.4163201,-6.0512,-12.2935,-34.6743,0.6817017,
2,98.929,2,16.45491,318.9295,-6.84716,0.4161166,-6.0512,-12.2935,-34.6743,0.6817017,
2,98.939,2,16.45267,318.9302,-6.848745,0.4162695,-6.0512,-12.2935,-34.6743,0.6817017,
2,98.949,2,16.45038,318.9181,-6.850286,0.4164212,-6.05522,-12.2935,-34.6757,0.6831017,
2,98.959,2,16.45402,318.905,-6.851978,0.4164318,-6.05522,-12.2935,-34.6757,0.6831017,
2,98.969,2,16.45291,318.9218,-6.85572,0.4166874,-6.05522,-12.2935,-34.6757,0.6831017,
2,98.979,2,16.45082,318.9137,-6.853226,0.4165886,-6.05522,-12.2935,-34.6757,0.6831017,
2,98.989,2,16.45315,318.9142,-6.846278,0.4161074,-6.05522,-12.2935,-34.6757,0.6831017,
2,98.999,2,16.45174,318.9111,-6.846875,0.4161793,-6.05522,-12.2935,-34.6757,0.6831017,
2,99.009,2,16.4542,318.9106,-6.844337,0.415963,-6.05522,-12.2935,-34.6757,0.6831017,
2,99.019,2,16.45134,318.9109,-6.845221,0.4160889,-6.05522,-12.2935,-34.6757,0.6831017,
2,99.029,2,16.45345,318.9004,-6.844986,0.4160212,-6.05522,-12.2935,-34.6757,0.6831017,
2,99.039,2,16.45768,318.8745,-6.841024,0.4156736,-6.05522,-12.2935,-34.6757,0.6831017,
2,99.049,2,16.46909,318.8629,-6.83771,0.4151843,-6.05522,-12.2935,-34.6757,0.6831017,
2,99.059,2,16.48076,318.8392,-6.837545,0.4148804,-6.05522,-12.2935,-34.6757,0.6831017,
2,99.069,2,16.49188,318.82,-6.838863,0.4146805,-6.05522,-12.2935,-34.6757,0.6831017,
2,99.079,2,16.49669,318.8216,-6.841424,0.4147151,-6.05522,-12.2935,-34.6757,0.6831017,
2,99.089,2,16.49736,318.8062,-6.843491,0.4148233,-6.05522,-12.2935,-34.6757,0.6831017,
2,99.099,2,16.49747,318.8038,-6.845716,0.4149556,-6.05522,-12.2935,-34.6757,0.6831017,
2,99.109,2,16.49545,318.8073,-6.849198,0.4152174,-6.05522,-12.2935,-34.6757,0.6831017,
2,99.119,2,16.49637,318.787,-6.848575,0.4151564,-6.05522,-12.2935,-34.6757,0.6831017,
2,99.129,2,16.49649,318.7924,-6.850164,0.4152497,-6.05522,-12.2935,-34.6757,0.6831017,
2,99.139,2,16.49343,318.7859,-6.854529,0.4155915,-6.05522,-12.2935,-34.6757,0.6831017,
2,99.149,2,16.49623,318.7805,-6.856593,0.415646,-6.05522,-12.2935,-34.6757,0.6831017,
2,99.159,2,16.49375,318.7826,-6.857359,0.415755,-6.05522,-12.2935,-34.6757,0.6831017,
2,99.169,2,16.49406,318.7796,-6.858527,0.4158179,-6.05522,-12.2935,-34.6757,0.6831017,
2,99.179,2,16.49648,318.7733,-6.857853,0.4157162,-6.05925,-12.2935,-34.6771,0.6845016,
2,99.189,2,16.4951,318.7672,-6.85767,0.4157398,-6.05925,-12.2935,-34.6771,0.6845016,
2,99.199,2,16.49546,318.7783,-6.8618,0.4159812,-6.05925,-12.2935,-34.6771,0.6845016,
2,99.209,2,16.4936,318.7625,-6.860369,0.4159414,-6.05925,-12.2935,-34.6771,0.6845016,
2,99.219,2,16.49356,318.7642,-6.860641,0.4159589,-6.05925,-12.2935,-34.6771,0.6845016,
2,99.229,2,16.49343,318.7612,-6.860528,0.415955,-6.05925,-12.2935,-34.6771,0.6845016,
2,99.239,2,16.49431,318.7524,-6.860036,0.4159031,-6.05925,-12.2935,-34.6771,0.6845016,
2,99.249,2,16.49141,318.7528,-6.862135,0.4161035,-6.05925,-12.2935,-34.6771,0.6845016,
2,99.259,2,16.48973,318.7535,-6.865761,0.4163659,-6.05925,-12.2935,-34.6771,0.6845016,
2,99.269,2,16.49082,318.752,-6.86728,0.4164306,-6.05925,-12.2935,-34.6771,0.6845016,
2,99.279,2,16.49788,318.7331,-6.863848,0.4160442,-6.05925,-12.2935,-34.6771,0.6845016,
2,99.289,2,16.50622,318.7382,-6.859608,0.4155772,-6.05925,-12.2935,-34.6771,0.6845016,
2,99.299,2,16.51964,318.7067,-6.860293,0.4152809,-6.05925,-12.2935,-34.6771,0.6845016,
2,99.309,2,16.52775,318.6987,-6.860204,0.4150719,-6.05925,-12.2935,-34.6771,0.6845016,
2,99.319,2,16.53611,318.6689,-6.861681,0.4149513,-6.05925,-12.2935,-34.6771,0.6845016,
2,99.329,2,16.53512,318.6783,-6.861667,0.4149753,-6.05925,-12.2935,-34.6771,0.6845016,
2,99.339,2,16.53474,318.6858,-6.863698,0.4151078,-6.05925,-12.2935,-34.6771,0.6845016,
2,99.349,2,16.53403,318.6712,-6.859973,0.4149002,-6.05925,-12.2935,-34.6771,0.6845016,
2,99.359,2,16.53674,318.6681,-6.857083,0.4146575,-6.05925,-12.2935,-34.6771,0.6845016,
2,99.369,2,16.53641,318.6548,-6.859107,0.4147882,-6.05925,-12.2935,-34.6771,0.6845016,
2,99.379,2,16.53547,318.6601,-6.862286,0.4150041,-6.05925,-12.2935,-34.6771,0.6845016,
2,99.389,2,16.53334,318.6461,-6.863834,0.415151,-6.05925,-12.2935,-34.6771,0.6845016,
2,99.399,2,16.53452,318.6366,-6.860544,0.4149224,-6.05925,-12.2935,-34.6771,0.6845016,
2,99.409,2,16.53538,318.6374,-6.862232,0.4150029,-6.05925,-12.2935,-34.6771,0.6845016,
2,99.419,2,16.53245,318.6304,-6.86326,0.4151387,-6.06327,-12.2935,-34.6785,0.6859016,
2,99.429,2,16.53128,318.6329,-6.86281,0.4151409,-6.06327,-12.2935,-34.6785,0.6859016,
2,99.439,2,16.53215,318.5656,-6.867977,0.4154317,-6.06327,-12.2935,-34.6785,0.6859016,
2,99.449,2,16.53555,318.6049,-6.868794,0.4153955,-6.06327,-12.2935,-34.6785,0.6859016,
2,99.459,2,16.53175,318.6269,-6.867498,0.4154126,-6.06327,-12.2935,-34.6785,0.6859016,
2,99.469,2,16.53261,318.6164,-6.866737,0.415345,-6.06327,-12.2935,-34.6785,0.6859016,
2,99.479,2,16.5355,318.6125,-6.868488,0.4153783,-6.06327,-12.2935,-34.6785,0.6859016,
2,99.489,2,16.53209,318.6237,-6.871294,0.4156337,-6.06327,-12.2935,-34.6785,0.6859016,
2,99.499,2,16.5327,318.6075,-6.874184,0.4157931,-6.06327,-12.2935,-34.6785,0.6859016,
2,99.509,2,16.53439,318.6046,-6.873785,0.4157265,-6.06327,-12.2935,-34.6785,0.6859016,
2,99.519,2,16.53932,318.6003,-6.872401,0.4155189,-6.06327,-12.2935,-34.6785,0.6859016,
2,99.529,2,16.54869,318.5797,-6.874563,0.4154143,-6.06327,-12.2935,-34.6785,0.6859016,
2,99.539,2,16.56141,318.5654,-6.874784,0.4151085,-6.06327,-12.2935,-34.6785,0.6859016,
2,99.549,2,16.57191,318.5601,-6.877291,0.4149968,-6.06327,-12.2935,-34.6785,0.6859016,
2,99.559,2,16.57592,318.576,-6.880615,0.4150969,-6.06327,-12.2935,-34.6785,0.6859016,
2,99.569,2,16.57994,318.5427,-6.880471,0.4149878,-6.06327,-12.2935,-34.6785,0.6859016,
2,99.579,2,16.5785,318.5336,-6.880813,0.4150442,-6.06327,-12.2935,-34.6785,0.6859016,
2,99.589,2,16.57587,318.5264,-6.880077,0.4150659,-6.06327,-12.2935,-34.6785,0.6859016,
2,99.599,2,16.57553,318.5248,-6.878528,0.4149809,-6.06327,-12.2935,-34.6785,0.6859016,
2,99.609,2,16.57721,318.5251,-6.877605,0.4148833,-6.06327,-12.2935,-34.6785,0.6859016,
2,99.619,2,16.57491,318.5167,-6.880338,0.4151056,-6.06327,-12.2935,-34.6785,0.6859016,
2,99.629,2,16.57604,318.5198,-6.878908,0.4149909,-6.06327,-12.2935,-34.6785,0.6859016,
2,99.639,2,16.5751,318.5148,-6.8756,0.4148149,-6.06327,-12.2935,-34.6785,0.6859016,
2,99.649,2,16.57412,318.5058,-6.87329,0.4147002,-6.06327,-12.2935,-34.6785,0.6859016,
2,99.659,2,16.57598,318.4939,-6.874041,0.4146989,-6.06327,-12.2935,-34.6785,0.6859016,
2,99.669,2,16.57252,318.5036,-6.876759,0.4149494,-6.06327,-12.2935,-34.6785,0.6859016,
2,99.679,2,16.57283,318.4752,-6.877688,0.4149978,-6.06728,-12.2935,-34.6798,0.6871986,
2,99.689,2,16.57589,318.4829,-6.875843,0.4148098,-6.06728,-12.2935,-34.6798,0.6871986,
2,99.699,2,16.57404,318.4887,-6.875898,0.4148595,-6.06728,-12.2935,-34.6798,0.6871986,
2,99.709,2,16.57339,318.48,-6.875385,0.4148448,-6.06728,-12.2935,-34.6798,0.6871986,
2,99.719,2,16.5721,318.4784,-6.880358,0.4151772,-6.06728,-12.2935,-34.6798,0.6871986,
2,99.729,2,16.57285,318.4753,-6.878075,0.4150205,-6.06728,-12.2935,-34.6798,0.6871986,
2,99.739,2,16.57481,318.4702,-6.880616,0.4151249,-6.06728,-12.2935,-34.6798,0.6871986,
2,99.749,2,16.57323,318.4569,-6.881426,0.4152133,-6.06728,-12.2935,-34.6798,0.6871986,
2,99.759,2,16.57471,318.4704,-6.879941,0.4150865,-6.06728,-12.2935,-34.6798,0.6871986,
2,99.769,2,16.57447,318.4681,-6.877732,0.4149593,-6.06728,-12.2935,-34.6798,0.6871986,
2,99.779,2,16.57276,318.4634,-6.879964,0.4151369,-6.06728,-12.2935,-34.6798,0.6871986,
2,99.789,2,16.56965,318.4479,-6.885367,0.4155409,-6.06728,-12.2935,-34.6798,0.6871986,
2,99.799,2,16.57286,318.4201,-6.885971,0.4154968,-6.06728,-12.2935,-34.6798,0.6871986,
2,99.809,2,16.57882,318.4544,-6.879634,0.4149654,-6.06728,-12.2935,-34.6798,0.6871986,
2,99.819,2,16.59161,318.429,-6.882826,0.4148377,-6.06728,-12.2935,-34.6798,0.6871986,
2,99.829,2,16.60271,318.4226,-6.885964,0.4147493,-6.06728,-12.2935,-34.6798,0.6871986,
2,99.839,2,16.61296,318.4064,-6.887141,0.4145644,-6.06728,-12.2935,-34.6798,0.6871986,
2,99.849,2,16.61641,318.4056,-6.891184,0.4147215,-6.06728,-12.2935,-34.6798,0.6871986,
2,99.859,2,16.6181,318.3789,-6.894745,0.4148936,-6.06728,-12.2935,-34.6798,0.6871986,
2,99.869,2,16.61588,318.392,-6.897358,0.4151064,-6.06728,-12.2935,-34.6798,0.6871986,
2,99.879,2,16.61526,318.3904,-6.893131,0.4148676,-6.06728,-12.2935,-34.6798,0.6871986,
2,99.889,2,16.61756,318.3784,-6.889505,0.414592,-6.06728,-12.2935,-34.6798,0.6871986,
2,99.899,2,16.61849,318.36,-6.888357,0.4144996,-6.06728,-12.2935,-34.6798,0.6871986,
2,99.909,2,16.61613,318.3788,-6.888469,0.4145651,-6.06728,-12.2935,-34.6798,0.6871986,
2,99.919,2,16.61727,318.3566,-6.890695,0.4146707,-6.06728,-12.2935,-34.6798,0.6871986,
2,99.929,2,16.61698,318.3581,-6.888725,0.4145593,-6.06728,-12.2935,-34.6798,0.6871986,
2,99.939,2,16.61645,318.3558,-6.885718,0.4143916,-6.06728,-12.2935,-34.6798,0.6871986,
2,99.949,2,16.61532,318.3453,-6.885607,0.4144132,-6.06728,-12.2935,-34.6798,0.6871986,
2,99.959,2,16.61526,318.3495,-6.885133,0.4143861,-6.06728,-12.2935,-34.6798,0.6871986,
2,99.969,2,16.61569,318.344,-6.88624,0.4144419,-6.0721,-12.2935,-34.6812,0.6885986,
2,99.979,2,16.61865,318.33,-6.886424,0.4143791,-6.0721,-12.2935,-34.6812,0.6885986,
2,99.989,2,16.61688,318.3369,-6.884041,0.41428,-6.0721,-12.2935,-34.6812,0.6885986,
2,99.999,2,16.61756,318.3388,-6.882301,0.4141583,-6.0721,-12.2935,-34.6812,0.6885986,
2,100.009,2,16.61705,318.3286,-6.879638,0.4140107,-6.0721,-12.2935,-34.6812,0.6885986,
2,100.019,2,16.61514,318.3295,-6.880632,0.4141183,-6.0721,-12.2935,-34.6812,0.6885986,
2,100.029,2,16.61688,318.3205,-6.883318,0.4142366,-6.0721,-12.2935,-34.6812,0.6885986,
2,100.039,2,16.61579,318.3218,-6.886432,0.414451,-6.0721,-12.2935,-34.6812,0.6885986,
2,100.049,2,16.61411,318.3087,-6.88357,0.4143206,-6.0721,-12.2935,-34.6812,0.6885986,
2,100.059,2,16.6152,318.3072,-6.882837,0.4142495,-6.0721,-12.2935,-34.6812,0.6885986,
2,100.069,2,16.61273,318.3022,-6.883977,0.4143797,-6.0721,-12.2935,-34.6812,0.6885986,
2,100.079,2,16.61246,318.3008,-6.885882,0.4145011,-6.0721,-12.2935,-34.6812,0.6885986,
2,100.089,2,16.61798,318.2809,-6.890643,0.4146498,-6.0721,-12.2935,-34.6812,0.6885986,
2,100.099,2,16.62198,318.2903,-6.888566,0.4144252,-6.0721,-12.2935,-34.6812,0.6885986,
2,100.109,2,16.63551,318.2797,-6.891001,0.4142344,-6.0721,-12.2935,-34.6812,0.6885986,
2,100.119,2,16.64793,318.2693,-6.890032,0.4138673,-6.0721,-12.2935,-34.6812,0.6885986,
2,100.129,2,16.65951,318.2427,-6.890465,0.4136055,-6.0721,-12.2935,-34.6812,0.6885986,
2,100.139,2,16.66266,318.2377,-6.893786,0.4137267,-6.0721,-12.2935,-34.6812,0.6885986,
2,100.149,2,16.66112,318.2372,-6.898128,0.4140254,-6.0721,-12.2935,-34.6812,0.6885986,
2,100.159,2,16.66236,318.1867,-6.898402,0.4140112,-6.0721,-12.2935,-34.6812,0.6885986,
2,100.169,2,16.66001,318.2247,-6.896473,0.4139538,-6.0721,-12.2935,-34.6812,0.6885986,
2,100.179,2,16.66137,318.2216,-6.895655,0.4138709,-6.0721,-12.2935,-34.6812,0.6885986,
2,100.189,2,16.66183,318.22,-6.893668,0.4137402,-6.0721,-12.2935,-34.6812,0.6885986,
2,100.199,2,16.66087,318.2173,-6.894077,0.4137885,-6.0721,-12.2935,-34.6812,0.6885986,
2,100.209,2,16.65919,318.2066,-6.895437,0.4139119,-6.0721,-12.2935,-34.6812,0.6885986,
2,100.219,2,16.66419,318.2006,-6.894522,0.4137329,-6.07692,-12.2935,-34.6827,0.6901016,
2,100.229,2,16.65854,318.2046,-6.892921,0.4137771,-6.07692,-12.2935,-34.6827,0.6901016,
2,100.239,2,16.66072,318.1966,-6.888772,0.413474,-6.07692,-12.2935,-34.6827,0.6901016,
2,100.249,2,16.66055,318.1857,-6.888342,0.4134522,-6.07692,-12.2935,-34.6827,0.6901016,
2,100.259,2,16.65914,318.1849,-6.889147,0.4135355,-6.07692,-12.2935,-34.6827,0.6901016,
2,100.269,2,16.65995,318.1817,-6.892761,0.4137323,-6.07692,-12.2935,-34.6827,0.6901016,
2,100.279,2,16.66005,318.184,-6.894923,0.4138597,-6.07692,-12.2935,-34.6827,0.6901016,
2,100.289,2,16.65726,318.1784,-6.894145,0.4138823,-6.07692,-12.2935,-34.6827,0.6901016,
2,100.299,2,16.65919,318.1648,-6.892278,0.4137223,-6.07692,-12.2935,-34.6827,0.6901016,
2,100.309,2,16.65939,318.1696,-6.893343,0.4137813,-6.07692,-12.2935,-34.6827,0.6901016,
2,100.319,2,16.65963,318.1643,-6.8953,0.4138927,-6.07692,-12.2935,-34.6827,0.6901016,
2,100.329,2,16.65833,318.1675,-6.896556,0.4140003,-6.07692,-12.2935,-34.6827,0.6901016,
2,100.339,2,16.65802,318.1698,-6.897849,0.4140858,-6.07692,-12.2935,-34.6827,0.6901016,
2,100.349,2,16.66218,318.1608,-6.896321,0.4138906,-6.07692,-12.2935,-34.6827,0.6901016,
2,100.359,2,16.67316,318.1403,-6.897488,0.4136881,-6.07692,-12.2935,-34.6827,0.6901016,
2,100.369,2,16.68493,318.1055,-6.897801,0.4134151,-6.07692,-12.2935,-34.6827,0.6901016,
2,100.379,2,16.69788,318.1089,-6.900684,0.4132671,-6.07692,-12.2935,-34.6827,0.6901016,
2,100.389,2,16.7024,318.0994,-6.904597,0.4133896,-6.07692,-12.2935,-34.6827,0.6901016,
2,100.399,2,16.70672,318.1057,-6.904246,0.4132617,-6.07692,-12.2935,-34.6827,0.6901016,
2,100.409,2,16.70595,318.0704,-6.903894,0.4132595,-6.07692,-12.2935,-34.6827,0.6901016,
2,100.419,2,16.70834,318.0816,-6.903491,0.4131763,-6.07692,-12.2935,-34.6827,0.6901016,
2,100.429,2,16.70632,318.0773,-6.903849,0.4132478,-6.07692,-12.2935,-34.6827,0.6901016,
2,100.439,2,16.70742,318.0697,-6.907195,0.4134207,-6.07692,-12.2935,-34.6827,0.6901016,
2,100.449,2,16.70768,318.0682,-6.907003,0.4134028,-6.07692,-12.2935,-34.6827,0.6901016,
2,100.459,2,16.70664,318.0844,-6.909421,0.4135734,-6.07692,-12.2935,-34.6827,0.6901016,
2,100.469,2,16.7049,318.0708,-6.908824,0.4135807,-6.07692,-12.2935,-34.6827,0.6901016,
2,100.479,2,16.70533,318.0567,-6.905303,0.4133593,-6.07692,-12.2935,-34.6827,0.6901016,
2,100.489,2,16.70624,318.0583,-6.902034,0.4131412,-6.07692,-12.2935,-34.6827,0.6901016,
2,100.499,2,16.70588,318.0477,-6.90413,0.4132755,-6.07692,-12.2935,-34.6827,0.6901016,
2,100.509,2,16.70514,318.0413,-6.901845,0.413157,-6.07692,-12.2935,-34.6827,0.6901016,
2,100.519,2,16.7031,318.0525,-6.902994,0.4132762,-6.08122,-12.2935,-34.6842,0.6916008,
2,100.529,2,16.7062,318.0372,-6.900514,0.413051,-6.08122,-12.2935,-34.6842,0.6916008,
2,100.539,2,16.7029,318.0255,-6.897252,0.4129373,-6.08122,-12.2935,-34.6842,0.6916008,
2,100.549,2,16.70471,318.0313,-6.894843,0.4127485,-6.08122,-12.2935,-34.6842,0.6916008,
2,100.559,2,16.70256,318.0154,-6.898918,0.4130456,-6.08122,-12.2935,-34.6842,0.6916008,
2,100.569,2,16.70432,318.0173,-6.898953,0.4130041,-6.08122,-12.2935,-34.6842,0.6916008,
2,100.579,2,16.70355,318.0158,-6.898427,0.4129918,-6.08122,-12.2935,-34.6842,0.6916008,
2,100.589,2,16.70245,318.0027,-6.899076,0.4130577,-6.08122,-12.2935,-34.6842,0.6916008,
2,100.599,2,16.70285,318.0002,-6.898024,0.4129848,-6.08122,-12.2935,-34.6842,0.6916008,
2,100.609,2,16.71073,317.9929,-6.897959,0.4127862,-6.08122,-12.2935,-34.6842,0.6916008,
2,100.619,2,16.7228,317.968,-6.899979,0.412609,-6.08122,-12.2935,-34.6842,0.6916008,
2,100.629,2,16.73623,317.9703,-6.90307,0.4124628,-6.08122,-12.2935,-34.6842,0.6916008,
2,100.639,2,16.74684,317.9749,-6.904565,0.4122905,-6.08122,-12.2935,-34.6842,0.6916008,
2,100.649,2,16.75056,317.9315,-6.905995,0.4122843,-6.08122,-12.2935,-34.6842,0.6916008,
2,100.659,2,16.75264,317.9419,-6.909256,0.4124279,-6.08122,-12.2935,-34.6842,0.6916008,
2,100.669,2,16.75102,317.9232,-6.91572,0.4128536,-6.08122,-12.2935,-34.6842,0.6916008,
2,100.679,2,16.74937,317.925,-6.91783,0.4130203,-6.08122,-12.2935,-34.6842,0.6916008,
2,100.689,2,16.75067,317.9289,-6.917046,0.4129413,-6.08122,-12.2935,-34.6842,0.6916008,
2,100.699,2,16.74931,317.9285,-6.919033,0.4130937,-6.08122,-12.2935,-34.6842,0.6916008,
2,100.709,2,16.74715,317.9181,-6.918552,0.4131182,-6.08122,-12.2935,-34.6842,0.6916008,
2,100.719,2,16.74991,317.9079,-6.919087,0.413082,-6.08122,-12.2935,-34.6842,0.6916008,
2,100.729,2,16.74834,317.9097,-6.917309,0.4130147,-6.08122,-12.2935,-34.6842,0.6916008,
2,100.739,2,16.75051,317.9064,-6.918161,0.413012,-6.08122,-12.2935,-34.6842,0.6916008,
2,100.749,2,16.74982,317.8894,-6.920169,0.4131489,-6.08122,-12.2935,-34.6842,0.6916008,
2,100.759,2,16.74713,317.9052,-6.920343,0.4132256,-6.08122,-12.2935,-34.6842,0.6916008,
2,100.769,2,16.74897,317.896,-6.918533,0.4130721,-6.0855,-12.2935,-34.6856,0.6930008,
2,100.779,2,16.74805,317.8918,-6.916584,0.4129785,-6.0855,-12.2935,-34.6856,0.6930008,
2,100.789,2,16.74933,317.8845,-6.913048,0.4127357,-6.0855,-12.2935,-34.6856,0.6930008,
2,100.799,2,16.74714,317.8845,-6.914865,0.4128983,-6.0855,-12.2935,-34.6856,0.6930008,
2,100.809,2,16.74515,317.8823,-6.91519,0.4129668,-6.0855,-12.2935,-34.6856,0.6930008,
2,100.819,2,16.74581,317.8885,-6.913455,0.412847,-6.0855,-12.2935,-34.6856,0.6930008,
2,100.829,2,16.7472,317.8773,-6.911416,0.4126908,-6.0855,-12.2935,-34.6856,0.6930008,
2,100.839,2,16.74605,317.8698,-6.9069,0.4124495,-6.0855,-12.2935,-34.6856,0.6930008,
2,100.849,2,16.74642,317.8588,-6.905769,0.4123728,-6.0855,-12.2935,-34.6856,0.6930008,
2,100.859,2,16.74756,317.8644,-6.907407,0.4124426,-6.0855,-12.2935,-34.6856,0.6930008,
2,100.869,2,16.74648,317.86,-6.909058,0.4125678,-6.0855,-12.2935,-34.6856,0.6930008,
2,100.879,2,16.74481,317.8641,-6.908597,0.4125814,-6.0855,-12.2935,-34.6856,0.6930008,
2,100.889,2,16.74978,317.8488,-6.909986,0.4125417,-6.0855,-12.2935,-34.6856,0.6930008,
2,100.899,2,16.75703,317.8362,-6.909373,0.4123268,-6.0855,-12.2935,-34.6856,0.6930008,
2,100.909,2,16.76944,317.8098,-6.908851,0.4119905,-6.0855,-12.2935,-34.6856,0.6930008,
2,100.919,2,16.78053,317.8007,-6.91352,0.4119965,-6.0855,-12.2935,-34.6856,0.6930008,
2,100.929,2,16.79101,317.7785,-6.917937,0.4120024,-6.0855,-12.2935,-34.6856,0.6930008,
2,100.939,2,16.79421,317.7733,-6.920953,0.4121034,-6.0855,-12.2935,-34.6856,0.6930008,
2,100.949,2,16.79479,317.7724,-6.920982,0.412091,-6.0855,-12.2935,-34.6856,0.6930008,
2,100.959,2,16.79685,317.7661,-6.919888,0.4119753,-6.0855,-12.2935,-34.6856,0.6930008,
2,100.969,2,16.79423,317.7606,-6.922814,0.412214,-6.0855,-12.2935,-34.6856,0.6930008,
2,100.979,2,16.79305,317.7551,-6.927667,0.4125318,-6.0855,-12.2935,-34.6856,0.6930008,
2,100.989,2,16.79402,317.765,-6.92887,0.4125795,-6.0855,-12.2935,-34.6856,0.6930008,
2,100.999,2,16.79334,317.7499,-6.928369,0.4125665,-6.0855,-12.2935,-34.6856,0.6930008,
2,101.009,2,16.7944,317.7627,-6.927748,0.4125035,-6.0855,-12.2935,-34.6856,0.6930008,
2,101.019,2,16.79386,317.7533,-6.929992,0.4126504,-6.09032,-12.2935,-34.6871,0.6945,
2,101.029,2,16.79268,317.7378,-6.930439,0.412706,-6.09032,-12.2935,-34.6871,0.6945,
2,101.039,2,16.79264,317.7386,-6.934743,0.4129633,-6.09032,-12.2935,-34.6871,0.6945,
2,101.049,2,16.79326,317.7525,-6.932664,0.4128241,-6.09032,-12.2935,-34.6871,0.6945,
2,101.059,2,16.7916,317.7353,-6.934994,0.4130037,-6.09032,-12.2935,-34.6871,0.6945,
2,101.069,2,16.7927,317.7277,-6.93038,0.4127019,-6.09032,-12.2935,-34.6871,0.6945,
2,101.079,2,16.79002,317.7306,-6.926368,0.4125288,-6.09032,-12.2935,-34.6871,0.6945,
2,101.089,2,16.7934,317.7219,-6.927041,0.412486,-6.09032,-12.2935,-34.6871,0.6945,
2,101.099,2,16.79114,317.7206,-6.925257,0.4124352,-6.09032,-12.2935,-34.6871,0.6945,
2,101.109,2,16.79216,317.7226,-6.926657,0.4124935,-6.09032,-12.2935,-34.6871,0.6945,
2,101.119,2,16.79356,317.7117,-6.924396,0.4123245,-6.09032,-12.2935,-34.6871,0.6945,
2,101.129,2,16.79107,317.7118,-6.920615,0.4121605,-6.09032,-12.2935,-34.6871,0.6945,
2,101.139,2,16.79172,317.7093,-6.917795,0.4119765,-6.09032,-12.2935,-34.6871,0.6945,
2,101.149,2,16.7963,317.6997,-6.918644,0.4119146,-6.09032,-12.2935,-34.6871,0.6945,
2,101.159,2,16.80542,317.6823,-6.921028,0.411833,-6.09032,-12.2935,-34.6871,0.6945,
2,101.169,2,16.81684,317.6574,-6.921494,0.4115811,-6.09032,-12.2935,-34.6871,0.6945,
2,101.179,2,16.83402,317.6421,-6.925889,0.4114221,-6.09032,-12.2935,-34.6871,0.6945,
2,101.189,2,16.83756,317.6366,-6.92757,0.4114355,-6.09032,-12.2935,-34.6871,0.6945,
2,101.199,2,16.83896,317.6315,-6.926128,0.4113156,-6.09032,-12.2935,-34.6871,0.6945,
2,101.209,2,16.83863,317.6267,-6.932624,0.4117095,-6.09032,-12.2935,-34.6871,0.6945,
2,101.219,2,16.84015,317.6255,-6.934295,0.4117716,-6.09032,-12.2935,-34.6871,0.6945,
2,101.229,2,16.83812,317.6277,-6.93599,0.4119219,-6.09032,-12.2935,-34.6871,0.6945,
2,101.239,2,16.83632,317.6047,-6.939605,0.4121806,-6.09032,-12.2935,-34.6871,0.6945,
2,101.249,2,16.835,317.596,-6.935922,0.4119942,-6.09032,-12.2935,-34.6871,0.6945,
2,101.259,2,16.83869,317.6002,-6.933134,0.4117384,-6.09032,-12.2935,-34.6871,0.6945,
2,101.269,2,16.83702,317.5929,-6.93439,0.4118537,-6.09032,-12.2935,-34.6871,0.6945,
2,101.279,2,16.83614,317.5983,-6.938517,0.4121204,-6.09032,-12.2935,-34.6871,0.6945,
2,101.289,2,16.83768,317.5914,-6.93819,0.4120632,-6.09032,-12.2935,-34.6871,0.6945,
2,101.299,2,16.83674,317.5893,-6.941658,0.4122922,-6.09032,-12.2935,-34.6871,0.6945,
2,101.309,2,16.83894,317.5849,-6.937511,0.4119922,-6.09462,-12.2935,-34.6886,0.6959991,
2,101.319,2,16.83514,317.5884,-6.938812,0.4121625,-6.09462,-12.2935,-34.6886,0.6959991,
2,101.329,2,16.83728,317.5778,-6.938988,0.4121204,-6.09462,-12.2935,-34.6886,0.6959991,
2,101.339,2,16.8363,317.5756,-6.940232,0.4122184,-6.09462,-12.2935,-34.6886,0.6959991,
2,101.349,2,16.8364,317.5943,-6.943346,0.4124009,-6.09462,-12.2935,-34.6886,0.6959991,
2,101.359,2,16.83904,317.5578,-6.940347,0.412158,-6.09462,-12.2935,-34.6886,0.6959991,
2,101.369,2,16.83863,317.5778,-6.935339,0.4118707,-6.09462,-12.2935,-34.6886,0.6959991,
2,101.379,2,16.83567,317.5581,-6.936271,0.4119985,-6.09462,-12.2935,-34.6886,0.6959991,
2,101.389,2,16.84023,317.5591,-6.933864,0.411744,-6.09462,-12.2935,-34.6886,0.6959991,
2,101.399,2,16.84808,317.569,-6.93428,0.4115769,-6.09462,-12.2935,-34.6886,0.6959991,
2,101.409,2,16.86259,317.5424,-6.935226,0.4112789,-6.09462,-12.2935,-34.6886,0.6959991,
2,101.419,2,16.8748,317.5054,-6.935211,0.4109803,-6.09462,-12.2935,-34.6886,0.6959991,
2,101.429,2,16.88277,317.4981,-6.93199,0.4105955,-6.09462,-12.2935,-34.6886,0.6959991,
2,101.439,2,16.88616,317.481,-6.93598,0.4107495,-6.09462,-12.2935,-34.6886,0.6959991,
2,101.449,2,16.88477,317.477,-6.935329,0.4107446,-6.09462,-12.2935,-34.6886,0.6959991,
2,101.459,2,16.88521,317.4727,-6.93417,0.4106653,-6.09462,-12.2935,-34.6886,0.6959991,
2,101.469,2,16.8856,317.4543,-6.940813,0.4110491,-6.09462,-12.2935,-34.6886,0.6959991,
2,101.479,2,16.88506,317.4544,-6.936162,0.4107869,-6.09462,-12.2935,-34.6886,0.6959991,
2,101.489,2,16.88325,317.4571,-6.937316,0.4108993,-6.09462,-12.2935,-34.6886,0.6959991,
2,101.499,2,16.88322,317.4582,-6.938291,0.4109577,-6.09462,-12.2935,-34.6886,0.6959991,
2,101.509,2,16.88272,317.4421,-6.937576,0.4109277,-6.09462,-12.2935,-34.6886,0.6959991,
2,101.519,2,16.88427,317.4598,-6.941024,0.411094,-6.09865,-12.2935,-34.69,0.6973991,
2,101.529,2,16.88112,317.4147,-6.945776,0.4114523,-6.09865,-12.2935,-34.69,0.6973991,
2,101.539,2,16.88223,317.4297,-6.94519,0.4113906,-6.09865,-12.2935,-34.69,0.6973991,
2,101.549,2,16.8821,317.4201,-6.945776,0.4114284,-6.09865,-12.2935,-34.69,0.6973991,
2,101.559,2,16.88152,317.4289,-6.943396,0.4113017,-6.09865,-12.2935,-34.69,0.6973991,
2,101.569,2,16.88356,317.428,-6.94435,0.4113083,-6.09865,-12.2935,-34.69,0.6973991,
2,101.579,2,16.88252,317.4202,-6.943851,0.4113042,-6.09865,-12.2935,-34.69,0.6973991,
2,101.589,2,16.88221,317.4255,-6.945473,0.4114077,-6.09865,-12.2935,-34.69,0.6973991,
2,101.599,2,16.88199,317.4095,-6.945938,0.4114407,-6.09865,-12.2935,-34.69,0.6973991,
2,101.609,2,16.88242,317.4061,-6.943645,0.4112945,-6.09865,-12.2935,-34.69,0.6973991,
2,101.619,2,16.88165,317.4147,-6.944448,0.4113608,-6.09865,-12.2935,-34.69,0.6973991,
2,101.629,2,16.8804,317.4124,-6.945787,0.4114705,-6.09865,-12.2935,-34.69,0.6973991,
2,101.639,2,16.88258,317.4059,-6.947618,0.4115259,-6.09865,-12.2935,-34.69,0.6973991,
2,101.649,2,16.88769,317.3683,-6.950636,0.4115801,-6.09865,-12.2935,-34.69,0.6973991,
2,101.659,2,16.90053,317.374,-6.947472,0.41108,-6.09865,-12.2935,-34.69,0.6973991,
2,101.669,2,16.91302,317.3709,-6.944314,0.4105897,-6.09865,-12.2935,-34.69,0.6973991,
2,101.679,2,16.92493,317.3432,-6.943886,0.4102756,-6.09865,-12.2935,-34.69,0.6973991,
2,101.689,2,16.92989,317.3347,-6.946104,0.4102863,-6.09865,-12.2935,-34.69,0.6973991,
2,101.699,2,16.92696,317.3303,-6.947998,0.4104694,-6.09865,-12.2935,-34.69,0.6973991,
2,101.709,2,16.9279,317.3385,-6.946218,0.4103413,-6.09865,-12.2935,-34.69,0.6973991,
2,101.719,2,16.92655,317.3295,-6.947131,0.4104281,-6.09865,-12.2935,-34.69,0.6973991,
2,101.729,2,16.92703,317.2997,-6.94559,0.4103253,-6.09865,-12.2935,-34.69,0.6973991,
