Repository: jacquesNIT/Polymer-Scratching

General Use

ScratchSimulation

    AbaqusModel

        Configuration

            base.py
            It Contains every classes useful for the simulation. Parameters for scratch, indenter, substrate, mesh.. can be changed here.
            The "Polymer_default" function contains the base parameters of the simulation (overrides the ones defined in the classes). 
            Pretty mush every aspects of the simulation can be changed here.

            families.py
            It contains functions defining various kinds of polymer families (PC, PMMA, Semi-crystallines..).
            Based on "Polymer_default", differencies in material cards and used models are found here.

            sampling.py
            Screening / sweep design layer for the Drucker-Prager families.
            Defines the Factor class (bounds, lin/log scale, physical mapping), the campaign
            containers (SAMPLING_DP_UNIFIED and the legacy split campaigns) and the design generators morris_design() and sobol_design(). 

        Geometry

            substrate.py
            Builds the substrate (half-symmetry block).
            Applies a partitioning into wanted zones (fine / C1 / C2). 
            Creates the sets and surfaces used later (substrate set, top contact surface, symmetry face).

            indenter.py
            Generates the rigid indenter geometry and dispatches on cfg.indenter.indenter_type.
            create_rockwell() sketches the sphere-cone profile (same for create_pyramid())
            place_indenter() moves the instance so the tip touches the surface at z = dpo_z, with the placement adapted to the indenter type.

        Material

            assignment.py
            Class SubstrateMaterialAssignment: turns Material_Config into a real Abaqus material and assigns it to the part. 
            Density is written, then four independent blocks are dispatched by theiraccording to the model (hyperelastic / viscoelastic / plasticity / damage).

Files Structure:

<material>_<maximum_load>_<load_rate>_<sample_number>_<try_number>

- sample_number (s1, s2, ...) is used to indicate another iteration of the same test.
- try_number (1, 2, ...) simply indicates that precedent tests failed, it does not matter.

Scratch Process:

All scratchs were performed using the Rockwell indenter with the "Scratch.Rx" model in MFT. 
All tests have at a length of 2mm and a progressive load.

The same results are also accessible on the scratch pc of the lab, in the "jacques/second_batch" folder.
The "Additionnal_Batch" folder contains unverified results that were used to test the machine, it is advised not to use those.

General Notes:

- The CAP depth values are very irregular and do not make sense most of the time. It is advised not to trust those.
- Some scratchs with higher forces of typically 15 or 20N are not fully visible in the images as widths are too large, this can sometimes lead to issues when calculating topographic values. 
- Some tests files are labeled with "25Nm" as a load rate, it indicates 2.5N/min, not 25.
- Some folders and .bcrf files are labelled with "t2", it indicates that the imaging was performed at least a day after the scratch instead of directly after. 
- Analysis files (.png) for PETG, PMMAGS and PP are not to be trusted, as smoothing / extraction is fitted to the PMMAXT and PC.

- Despite the transparency of some of these materials, finding the right focus for imaging is possible.
- Imaging was performed as soon as possible after the scratch, usually in a window of less than 30 minutes.
- As samples can be slightly inclined, non-negligible differences in values for right and left Pile-up may be observed.
- Scratchs are separated by at least 2 / 3 scratch width. It is possible that this value is not enough. 

Material references:

PC - Extruded polycarbonate / Makrolon, Exolon Group
PMMA-XT - PLEXIGLAS — extruded acrylic ISO 7823-2, Röhm / POLYVANTIS
PETG - VERALITE® 200 — i.P.B., IPB nv, Waregem (BE)
PMMA-GS - Plexiglas GS WH…D, Röhm / POLYVANTIS
PP - Unknown 

Material Cards: (Manufacturer's values)

Property                          PC               PMMA XT          PMMA GS          PETG 

Density (g/cm3)                   1.20             1.19             1.19             1.27
Tensile modulus E (MPa, ISO 527)  2350             3300             3300             approx. 2200
Tensile stress (MPa)              > 60 (yield)     72               80               51.5
Compressive stress (MPa, ISO 604) -                103              110              -
Poisson's ratio                   -                0.37             0.37             -
Dynamic shear modulus G (MPa)     -                1700             1700             -
Elongation at break (%)           > 50 (nominal)   4.5              5.5              > 100
Indentation hardness H961/30 (MPa)-                175              175              -
Vicat B50 (deg C)                 148              103              115              -

File: Lab results/Main_Batch/PMMAXT/6N/PMMAXT_6N_6Nm.csv (part 1 of 13)
Recipe, UpperSample, LowerSample, OtherInfo, Averaging, LogFrequency, Type, Radius,TestDate, Operator, Customer, RefStd, Temperature, RH, Liquid, LastCalibDate, LCFz, LCFx, Tip, OtherData, samplevs
scratch only.Rx,,,,10,1000,Scratch,1,9/10/2026 11:14:18 AM,,,ASTM/ISO,,,N/A,N/A,,,,Linear: 0.1 to 6;6;2;2.033898,0.3,
Step, Timestamp, RecipeStep, DAQ.Fz (N),DAQ.CAP (um),DAQ.Fx (N),DAQ.COF (),XYZ.X Position (mm),XYZ.Y Position (mm),XYZ.Z Position (mm),XYZ.Z Depth (mm),
2,0.002,2,0.09506616,397.1318,-0.01954931,0.205639,-2.44705,-12.4139,-33.9441,-0.01470184,
2,0.012,2,0.09428382,397.1282,-0.01841656,0.1953311,-2.44705,-12.4139,-33.9441,-0.01470184,
2,0.022,2,0.09088854,397.1078,-0.02049517,0.2254979,-2.44705,-12.4139,-33.9441,-0.01470184,
2,0.032,2,0.09395741,397.12,-0.01972927,0.209981,-2.44705,-12.4139,-33.9441,-0.01470184,
2,0.042,2,0.09452105,397.1096,-0.01928912,0.2040722,-2.44705,-12.4139,-33.9441,-0.01470184,
2,0.052,2,0.09425332,397.121,-0.01752283,0.1859121,-2.44705,-12.4139,-33.9441,-0.01470184,
2,0.062,2,0.09431852,397.1182,-0.01940918,0.2057834,-2.44705,-12.4139,-33.9441,-0.01470184,
2,0.072,2,0.09503942,397.1023,-0.0186528,0.1962638,-2.44705,-12.4139,-33.9441,-0.01470184,
2,0.082,2,0.09425951,397.095,-0.01905371,0.202141,-2.44705,-12.4139,-33.9441,-0.01470184,
2,0.092,2,0.091781,397.0852,-0.01973073,0.2149762,-2.44705,-12.4139,-33.9441,-0.01470184,
2,0.102,2,0.09142955,397.0836,-0.01943968,0.2126192,-2.44705,-12.4139,-33.9441,-0.01470184,
2,0.112,2,0.09381781,397.1008,-0.0188932,0.2013818,-2.44705,-12.4139,-33.9441,-0.01470184,
2,0.122,2,0.0936529,397.1093,-0.02172131,0.2319342,-2.44705,-12.4139,-33.9441,-0.01470184,
2,0.132,2,0.09373847,397.1244,-0.02001458,0.2135151,-2.44705,-12.4139,-33.9441,-0.01470184,
2,0.142,2,0.09422615,397.1385,-0.01798498,0.1908704,-2.44705,-12.4139,-33.9441,-0.01470184,
2,0.152,2,0.09325194,397.1283,-0.01917793,0.2056572,-2.44705,-12.4139,-33.9441,-0.01470184,
2,0.162,2,0.09376466,397.1123,-0.02055747,0.2192454,-2.44705,-12.4139,-33.9441,-0.01470184,
2,0.172,2,0.09454224,397.0956,-0.01950771,0.2063385,-2.44705,-12.4139,-33.9441,-0.01470184,
2,0.182,2,0.09465913,397.0924,-0.0180588,0.1907772,-2.44705,-12.4139,-33.9441,-0.01470184,
2,0.192,2,0.09260353,397.1254,-0.01929414,0.2083522,-2.44705,-12.4139,-33.9441,-0.01470184,
2,0.202,2,0.09226905,397.1362,-0.01776536,0.1925387,-2.44705,-12.4139,-33.9441,-0.01470184,
2,0.212,2,0.09133733,397.1179,-0.01806657,0.1978005,-2.44705,-12.4139,-33.9441,-0.01470184,
2,0.222,2,0.09104931,397.0915,-0.01959711,0.2152363,-2.44705,-12.4139,-33.9441,-0.01470184,
2,0.232,2,0.09125944,397.1139,-0.02135693,0.2340243,-2.44705,-12.4139,-33.9441,-0.01470184,
2,0.242,2,0.08918083,397.1211,-0.02784093,0.3121851,-2.44705,-12.4139,-33.9441,-0.01470184,
2,0.252,2,0.09270725,397.0986,-0.03046986,0.3286675,-2.44705,-12.4139,-33.9441,-0.01470184,
2,0.262,2,0.09169977,397.0809,-0.03032219,0.3306681,-2.44705,-12.4139,-33.9441,-0.01470184,
2,0.272,2,0.09085044,397.1358,-0.02773357,0.3052662,-2.44705,-12.4139,-33.9441,-0.01470184,
2,0.282,2,0.09113912,397.1319,-0.02791166,0.3062534,-2.44705,-12.4139,-33.9441,-0.01470184,
2,0.292,2,0.09042421,397.1192,-0.02824346,0.312344,-2.44705,-12.4139,-33.9441,-0.01470184,
2,0.302,2,0.0893738,397.1264,-0.03016872,0.3375567,-2.44705,-12.4139,-33.9441,-0.01470184,
2,0.312,2,0.09662098,397.0997,-0.0290603,0.3007659,-2.44705,-12.4139,-33.9441,-0.01470184,
2,0.322,2,0.09555559,397.0618,-0.03010114,0.3150118,-2.44705,-12.4139,-33.9441,-0.01470184,
2,0.332,2,0.09553403,397.0658,-0.0310696,0.3252202,-2.44705,-12.4139,-33.9441,-0.01470184,
2,0.342,2,0.09644506,397.0632,-0.03094956,0.3209035,-2.44705,-12.4139,-33.9441,-0.01470184,
2,0.352,2,0.09699761,397.0525,-0.03103876,0.3199951,-2.44705,-12.4139,-33.9441,-0.01470184,
2,0.362,2,0.09717202,397.0573,-0.03128865,0.3219924,-2.44705,-12.4139,-33.9441,-0.01470184,
2,0.372,2,0.09703971,397.0682,-0.02913841,0.3002731,-2.44705,-12.4139,-33.9441,-0.01470184,
2,0.382,2,0.09696246,397.086,-0.03121849,0.3219647,-2.44705,-12.4139,-33.9441,-0.01470184,
2,0.392,2,0.09721703,397.0468,-0.03135028,0.3224773,-2.44705,-12.4139,-33.9441,-0.01470184,
2,0.402,2,0.09432282,397.0658,-0.03086299,0.327206,-2.44705,-12.4139,-33.9441,-0.01470184,
2,0.412,2,0.09634767,397.0677,-0.0296893,0.3081475,-2.44705,-12.4139,-33.9441,-0.01470184,
2,0.422,2,0.0968256,397.0544,-0.02960692,0.3057757,-2.45082,-12.4139,-33.9444,-0.01440048,
2,0.432,2,0.09690057,397.0582,-0.02982785,0.3078192,-2.45082,-12.4139,-33.9444,-0.01440048,
2,0.442,2,0.09703866,397.0332,-0.02997618,0.3089097,-2.45082,-12.4139,-33.9444,-0.01440048,
2,0.452,2,0.09620722,397.0548,-0.02961536,0.3078289,-2.45082,-12.4139,-33.9444,-0.01440048,
2,0.462,2,0.09648701,397.055,-0.03136532,0.325073,-2.45082,-12.4139,-33.9444,-0.01440048,
2,0.472,2,0.09571999,397.0298,-0.03046084,0.3182286,-2.45082,-12.4139,-33.9444,-0.01440048,
2,0.482,2,0.09523819,397.0323,-0.03036007,0.3187804,-2.45082,-12.4139,-33.9444,-0.01440048,
2,0.492,2,0.09696693,397.0278,-0.02962394,0.3055056,-2.45082,-12.4139,-33.9444,-0.01440048,
2,0.502,2,0.09747406,397.0848,-0.03056964,0.3136182,-2.45082,-12.4139,-33.9444,-0.01440048,
2,0.512,2,0.09806456,396.987,-0.02945764,0.3003903,-2.45082,-12.4139,-33.9444,-0.01440048,
2,0.522,2,0.09993505,396.9598,-0.03029671,0.303164,-2.45082,-12.4139,-33.9444,-0.01440048,
2,0.532,2,0.1039303,396.9456,-0.03125342,0.3007151,-2.45082,-12.4139,-33.9444,-0.01440048,
2,0.542,2,0.1055337,396.9626,-0.03094499,0.2932238,-2.45082,-12.4139,-33.9444,-0.01440048,
2,0.552,2,0.104977,396.9378,-0.03175211,0.3024673,-2.45082,-12.4139,-33.9444,-0.01440048,
2,0.562,2,0.1041997,396.9181,-0.03039952,0.2917429,-2.45082,-12.4139,-33.9444,-0.01440048,
2,0.572,2,0.1056806,396.9494,-0.03113398,0.2946044,-2.45082,-12.4139,-33.9444,-0.01440048,
2,0.582,2,0.1029252,396.9497,-0.0320936,0.3118146,-2.45082,-12.4139,-33.9444,-0.01440048,
2,0.592,2,0.1042816,396.9216,-0.0311155,0.2983796,-2.45082,-12.4139,-33.9444,-0.01440048,
2,0.602,2,0.1042365,396.923,-0.03164332,0.3035725,-2.45082,-12.4139,-33.9444,-0.01440048,
2,0.612,2,0.102964,396.9234,-0.03198146,0.310608,-2.45082,-12.4139,-33.9444,-0.01440048,
2,0.622,2,0.1034855,396.9379,-0.02952241,0.2852807,-2.45735,-12.4139,-33.9449,-0.01390076,
2,0.632,2,0.1053515,396.9121,-0.03162652,0.3002001,-2.45735,-12.4139,-33.9449,-0.01390076,
2,0.642,2,0.1037326,396.9136,-0.02983602,0.2876244,-2.45735,-12.4139,-33.9449,-0.01390076,
2,0.652,2,0.1052958,396.9101,-0.03178706,0.3018835,-2.45735,-12.4139,-33.9449,-0.01390076,
2,0.662,2,0.1055502,396.9145,-0.03306076,0.3132232,-2.45735,-12.4139,-33.9449,-0.01390076,
2,0.672,2,0.1043606,396.9238,-0.03223336,0.3088654,-2.45735,-12.4139,-33.9449,-0.01390076,
2,0.682,2,0.1033875,396.9321,-0.03156744,0.3053313,-2.45735,-12.4139,-33.9449,-0.01390076,
2,0.692,2,0.1049091,396.9027,-0.03165795,0.3017657,-2.45735,-12.4139,-33.9449,-0.01390076,
2,0.702,2,0.1090682,396.8862,-0.03187814,0.2922772,-2.45735,-12.4139,-33.9449,-0.01390076,
2,0.712,2,0.1103507,396.834,-0.0327876,0.2971219,-2.45735,-12.4139,-33.9449,-0.01390076,
2,0.722,2,0.1139352,396.8127,-0.03277675,0.2876789,-2.45735,-12.4139,-33.9449,-0.01390076,
2,0.732,2,0.118167,396.8322,-0.03528341,0.2985893,-2.45735,-12.4139,-33.9449,-0.01390076,
2,0.742,2,0.1149375,396.8027,-0.0324465,0.2822969,-2.45735,-12.4139,-33.9449,-0.01390076,
2,0.752,2,0.1139918,396.7901,-0.03327907,0.2919426,-2.45735,-12.4139,-33.9449,-0.01390076,
2,0.762,2,0.1165866,396.7931,-0.03343214,0.286758,-2.45735,-12.4139,-33.9449,-0.01390076,
2,0.772,2,0.1144822,396.8223,-0.03283207,0.2867876,-2.45735,-12.4139,-33.9449,-0.01390076,
2,0.782,2,0.1120371,396.8034,-0.03549113,0.3167803,-2.45735,-12.4139,-33.9449,-0.01390076,
2,0.792,2,0.1147456,396.7775,-0.03417217,0.297808,-2.45735,-12.4139,-33.9449,-0.01390076,
2,0.802,2,0.1155354,396.7827,-0.03432354,0.2970824,-2.45735,-12.4139,-33.9449,-0.01390076,
2,0.812,2,0.1142786,396.7844,-0.03359177,0.2939464,-2.45735,-12.4139,-33.9449,-0.01390076,
2,0.822,2,0.1139728,396.7741,-0.03465261,0.3040428,-2.45735,-12.4139,-33.9449,-0.01390076,
2,0.832,2,0.115537,396.7654,-0.03535993,0.3060485,-2.45735,-12.4139,-33.9449,-0.01390076,
2,0.842,2,0.1139631,396.7732,-0.03445015,0.3022921,-2.46385,-12.4139,-33.9455,-0.01330185,
2,0.852,2,0.11414,396.8314,-0.03585535,0.314135,-2.46385,-12.4139,-33.9455,-0.01330185,
2,0.862,2,0.1155168,396.7582,-0.03478086,0.3010893,-2.46385,-12.4139,-33.9455,-0.01330185,
2,0.872,2,0.1155351,396.7463,-0.03360112,0.2908303,-2.46385,-12.4139,-33.9455,-0.01330185,
2,0.882,2,0.1131005,396.7755,-0.03522037,0.3114077,-2.46385,-12.4139,-33.9455,-0.01330185,
2,0.892,2,0.114985,396.7697,-0.03422887,0.2976812,-2.46385,-12.4139,-33.9455,-0.01330185,
2,0.902,2,0.1148724,396.7655,-0.03428892,0.2984956,-2.46385,-12.4139,-33.9455,-0.01330185,
2,0.912,2,0.115838,396.7397,-0.03391673,0.2927945,-2.46385,-12.4139,-33.9455,-0.01330185,
2,0.922,2,0.1177323,396.7379,-0.0350727,0.297902,-2.46385,-12.4139,-33.9455,-0.01330185,
2,0.932,2,0.1210435,396.7012,-0.03483846,0.2878176,-2.46385,-12.4139,-33.9455,-0.01330185,
2,0.942,2,0.1242151,396.6591,-0.0374983,0.3018818,-2.46385,-12.4139,-33.9455,-0.01330185,
2,0.952,2,0.1268974,396.6534,-0.0364849,0.2875149,-2.46385,-12.4139,-33.9455,-0.01330185,
2,0.962,2,0.12887,396.6531,-0.03622292,0.281081,-2.46385,-12.4139,-33.9455,-0.01330185,
2,0.972,2,0.1280738,396.7029,-0.03758909,0.2934956,-2.46385,-12.4139,-33.9455,-0.01330185,
2,0.982,2,0.128476,396.635,-0.03716546,0.2892794,-2.46385,-12.4139,-33.9455,-0.01330185,
2,0.992,2,0.1274912,396.6265,-0.03871731,0.3036862,-2.46385,-12.4139,-33.9455,-0.01330185,
2,1.002,2,0.1266511,396.6519,-0.03707036,0.2926967,-2.46385,-12.4139,-33.9455,-0.01330185,
2,1.012,2,0.1288234,396.6296,-0.03850058,0.2988633,-2.46385,-12.4139,-33.9455,-0.01330185,
2,1.022,2,0.1274861,396.6551,-0.04001029,0.3138403,-2.46385,-12.4139,-33.9455,-0.01330185,
2,1.032,2,0.1264469,396.6004,-0.03808552,0.3011979,-2.46385,-12.4139,-33.9455,-0.01330185,
2,1.042,2,0.1259957,396.6311,-0.03990399,0.3167092,-2.46385,-12.4139,-33.9455,-0.01330185,
2,1.052,2,0.1271696,396.6227,-0.03963248,0.3116506,-2.46385,-12.4139,-33.9455,-0.01330185,
2,1.062,2,0.1269855,396.598,-0.03973326,0.312896,-2.46385,-12.4139,-33.9455,-0.01330185,
2,1.072,2,0.128217,396.6071,-0.03847011,0.3000391,-2.47093,-12.4139,-33.9462,-0.01259995,
2,1.082,2,0.1287397,396.6172,-0.04039699,0.3137881,-2.47093,-12.4139,-33.9462,-0.01259995,
2,1.092,2,0.1282374,396.6352,-0.0406639,0.3170985,-2.47093,-12.4139,-33.9462,-0.01259995,
2,1.102,2,0.1270331,396.598,-0.0377184,0.296918,-2.47093,-12.4139,-33.9462,-0.01259995,
2,1.112,2,0.1261674,396.587,-0.03980476,0.3154916,-2.47093,-12.4139,-33.9462,-0.01259995,
2,1.122,2,0.1279224,396.5723,-0.03843617,0.3004648,-2.47093,-12.4139,-33.9462,-0.01259995,
2,1.132,2,0.1321215,396.5746,-0.03817787,0.2889603,-2.47093,-12.4139,-33.9462,-0.01259995,
2,1.142,2,0.1363731,396.5242,-0.03741821,0.2743812,-2.47093,-12.4139,-33.9462,-0.01259995,
2,1.152,2,0.1379834,396.4802,-0.03990071,0.2891704,-2.47093,-12.4139,-33.9462,-0.01259995,
2,1.162,2,0.140177,396.4783,-0.04135986,0.2950546,-2.47093,-12.4139,-33.9462,-0.01259995,
2,1.172,2,0.1420311,396.4685,-0.04084979,0.2876115,-2.47093,-12.4139,-33.9462,-0.01259995,
2,1.182,2,0.1409741,396.4558,-0.04032834,0.2860691,-2.47093,-12.4139,-33.9462,-0.01259995,
2,1.192,2,0.1428512,396.4606,-0.04086262,0.2860502,-2.47093,-12.4139,-33.9462,-0.01259995,
2,1.202,2,0.1440503,396.4477,-0.04013091,0.2785895,-2.47093,-12.4139,-33.9462,-0.01259995,
2,1.212,2,0.1432947,396.4558,-0.04117982,0.2873786,-2.47093,-12.4139,-33.9462,-0.01259995,
2,1.222,2,0.1416056,396.4403,-0.04025754,0.2842934,-2.47093,-12.4139,-33.9462,-0.01259995,
2,1.232,2,0.1399606,396.4246,-0.0399421,0.2853811,-2.47093,-12.4139,-33.9462,-0.01259995,
2,1.242,2,0.1414984,396.4309,-0.04007085,0.2831894,-2.47093,-12.4139,-33.9462,-0.01259995,
2,1.252,2,0.1421443,396.425,-0.04129532,0.2905168,-2.47093,-12.4139,-33.9462,-0.01259995,
2,1.262,2,0.1422648,396.4367,-0.04091937,0.2876282,-2.47093,-12.4139,-33.9462,-0.01259995,
2,1.272,2,0.1432629,396.4488,-0.04023983,0.280881,-2.47093,-12.4139,-33.9462,-0.01259995,
2,1.282,2,0.144232,396.4312,-0.04000761,0.2773838,-2.4785,-12.4139,-33.947,-0.01180267,
2,1.292,2,0.1417185,396.4286,-0.04366783,0.3081307,-2.4785,-12.4139,-33.947,-0.01180267,
2,1.302,2,0.1423035,396.4135,-0.04091652,0.28753,-2.4785,-12.4139,-33.947,-0.01180267,
2,1.312,2,0.143717,396.4139,-0.04137897,0.2879198,-2.4785,-12.4139,-33.947,-0.01180267,
2,1.322,2,0.1411349,396.4322,-0.04296347,0.3044142,-2.4785,-12.4139,-33.947,-0.01180267,
2,1.332,2,0.1433842,396.3993,-0.04237349,0.2955242,-2.4785,-12.4139,-33.947,-0.01180267,
2,1.342,2,0.1418686,396.4002,-0.04197522,0.2958739,-2.4785,-12.4139,-33.947,-0.01180267,
2,1.352,2,0.1468914,396.4145,-0.04339558,0.2954262,-2.4785,-12.4139,-33.947,-0.01180267,
2,1.362,2,0.1480742,396.3648,-0.04423811,0.2987563,-2.4785,-12.4139,-33.947,-0.01180267,
2,1.372,2,0.152986,396.3122,-0.0443013,0.2895775,-2.4785,-12.4139,-33.947,-0.01180267,
2,1.382,2,0.1574185,396.2455,-0.04468557,0.2838647,-2.4785,-12.4139,-33.947,-0.01180267,
2,1.392,2,0.1595046,396.2578,-0.04526955,0.2838134,-2.4785,-12.4139,-33.947,-0.01180267,
2,1.402,2,0.1563877,396.2692,-0.0473164,0.3025583,-2.4785,-12.4139,-33.947,-0.01180267,
2,1.412,2,0.1594565,396.2676,-0.04601195,0.2885548,-2.4785,-12.4139,-33.947,-0.01180267,
2,1.422,2,0.1576343,396.2516,-0.04447542,0.2821431,-2.4785,-12.4139,-33.947,-0.01180267,
2,1.432,2,0.1572721,396.2481,-0.04606731,0.2929148,-2.4785,-12.4139,-33.947,-0.01180267,
2,1.442,2,0.1572207,396.3081,-0.04617811,0.2937152,-2.4785,-12.4139,-33.947,-0.01180267,
2,1.452,2,0.1581891,396.2457,-0.0466043,0.2946112,-2.4785,-12.4139,-33.947,-0.01180267,
2,1.462,2,0.1590953,396.2391,-0.04559037,0.2865601,-2.4785,-12.4139,-33.947,-0.01180267,
2,1.472,2,0.1576115,396.2544,-0.04442992,0.2818951,-2.4785,-12.4139,-33.947,-0.01180267,
2,1.482,2,0.1584833,396.2534,-0.04618729,0.2914332,-2.4785,-12.4139,-33.947,-0.01180267,
2,1.492,2,0.1576425,396.2494,-0.04736015,0.3004275,-2.4785,-12.4139,-33.947,-0.01180267,
2,1.502,2,0.1548138,396.2081,-0.04634799,0.299379,-2.4785,-12.4139,-33.947,-0.01180267,
2,1.512,2,0.1566526,396.2255,-0.04543331,0.2900259,-2.4785,-12.4139,-33.947,-0.01180267,
2,1.522,2,0.1579505,396.2257,-0.04632096,0.2932625,-2.4861,-12.4139,-33.9478,-0.01100159,
2,1.532,2,0.1564598,396.2274,-0.04906091,0.3135687,-2.4861,-12.4139,-33.9478,-0.01100159,
2,1.542,2,0.1566834,396.2194,-0.04726543,0.3016619,-2.4861,-12.4139,-33.9478,-0.01100159,
2,1.552,2,0.1549024,396.231,-0.04710343,0.3040846,-2.4861,-12.4139,-33.9478,-0.01100159,
2,1.562,2,0.1566889,396.2653,-0.04787743,0.3055572,-2.4861,-12.4139,-33.9478,-0.01100159,
2,1.572,2,0.1554732,396.214,-0.04713204,0.3031521,-2.4861,-12.4139,-33.9478,-0.01100159,
2,1.582,2,0.1563686,396.2083,-0.04624874,0.2957675,-2.4861,-12.4139,-33.9478,-0.01100159,
2,1.592,2,0.1603181,396.2249,-0.04689454,0.2925092,-2.4861,-12.4139,-33.9478,-0.01100159,
2,1.602,2,0.1620123,396.1656,-0.04724102,0.291589,-2.4861,-12.4139,-33.9478,-0.01100159,
2,1.612,2,0.1646628,396.1158,-0.04713478,0.2862504,-2.4861,-12.4139,-33.9478,-0.01100159,
2,1.622,2,0.172307,396.0571,-0.04963757,0.2880764,-2.4861,-12.4139,-33.9478,-0.01100159,
2,1.632,2,0.1760604,396.088,-0.04918717,0.2793766,-2.4861,-12.4139,-33.9478,-0.01100159,
2,1.642,2,0.1722456,396.0817,-0.05003118,0.2904643,-2.4861,-12.4139,-33.9478,-0.01100159,
2,1.652,2,0.173294,396.0518,-0.04977998,0.2872573,-2.4861,-12.4139,-33.9478,-0.01100159,
2,1.662,2,0.1753154,396.0616,-0.04967714,0.2833586,-2.4861,-12.4139,-33.9478,-0.01100159,
2,1.672,2,0.1752895,396.0547,-0.05017155,0.286221,-2.4861,-12.4139,-33.9478,-0.01100159,
2,1.682,2,0.176042,396.0407,-0.05176201,0.2940322,-2.4861,-12.4139,-33.9478,-0.01100159,
2,1.692,2,0.1756826,396.0392,-0.05092386,0.2898629,-2.4861,-12.4139,-33.9478,-0.01100159,
2,1.702,2,0.1744939,396.018,-0.05069496,0.2905257,-2.4861,-12.4139,-33.9478,-0.01100159,
2,1.712,2,0.1754621,395.9995,-0.05091408,0.2901714,-2.49423,-12.4139,-33.9488,-0.01000214,
2,1.722,2,0.1754984,396.0038,-0.0513242,0.2924483,-2.49423,-12.4139,-33.9488,-0.01000214,
2,1.732,2,0.1773378,396.0087,-0.05320461,0.3000184,-2.49423,-12.4139,-33.9488,-0.01000214,
2,1.742,2,0.1750765,396.0349,-0.05100153,0.29131,-2.49423,-12.4139,-33.9488,-0.01000214,
2,1.752,2,0.1734927,396.0217,-0.05063333,0.2918471,-2.49423,-12.4139,-33.9488,-0.01000214,
2,1.762,2,0.1754952,396.0344,-0.05037197,0.2870277,-2.49423,-12.4139,-33.9488,-0.01000214,
2,1.772,2,0.1735189,396.0103,-0.05220548,0.3008634,-2.49423,-12.4139,-33.9488,-0.01000214,
2,1.782,2,0.1765407,396.0165,-0.0522445,0.2959346,-2.49423,-12.4139,-33.9488,-0.01000214,
2,1.792,2,0.1813834,395.9855,-0.05123027,0.2824418,-2.49423,-12.4139,-33.9488,-0.01000214,
2,1.802,2,0.1838728,395.9299,-0.05400162,0.2936901,-2.49423,-12.4139,-33.9488,-0.01000214,
2,1.812,2,0.1897309,395.8764,-0.05359277,0.2824673,-2.49423,-12.4139,-33.9488,-0.01000214,
2,1.822,2,0.1919498,395.8651,-0.05508986,0.2870013,-2.49423,-12.4139,-33.9488,-0.01000214,
2,1.832,2,0.1946315,395.8682,-0.05574676,0.2864221,-2.49423,-12.4139,-33.9488,-0.01000214,
2,1.842,2,0.1932847,395.8615,-0.05658496,0.2927545,-2.49423,-12.4139,-33.9488,-0.01000214,
2,1.852,2,0.1908837,395.8683,-0.05489865,0.2876026,-2.49423,-12.4139,-33.9488,-0.01000214,
2,1.862,2,0.195079,395.8646,-0.05559612,0.2849928,-2.49423,-12.4139,-33.9488,-0.01000214,
2,1.872,2,0.1955923,395.8575,-0.05443457,0.2783062,-2.49423,-12.4139,-33.9488,-0.01000214,
2,1.882,2,0.1920464,395.8232,-0.05630685,0.293194,-2.49423,-12.4139,-33.9488,-0.01000214,
2,1.892,2,0.1934917,395.8416,-0.05557015,0.2871966,-2.49423,-12.4139,-33.9488,-0.01000214,
2,1.902,2,0.1947455,395.8499,-0.05505616,0.2827083,-2.49423,-12.4139,-33.9488,-0.01000214,
2,1.912,2,0.1943892,395.8624,-0.05504629,0.2831756,-2.49423,-12.4139,-33.9488,-0.01000214,
2,1.922,2,0.1931984,395.8399,-0.05472026,0.2832335,-2.49423,-12.4139,-33.9488,-0.01000214,
2,1.932,2,0.1942122,395.8281,-0.05612969,0.2890122,-2.50073,-12.4139,-33.9498,-0.009002686,
2,1.942,2,0.1938182,395.8363,-0.05654555,0.2917453,-2.50073,-12.4139,-33.9498,-0.009002686,
2,1.952,2,0.1934033,395.8058,-0.05615016,0.2903267,-2.50073,-12.4139,-33.9498,-0.009002686,
2,1.962,2,0.1920871,395.8328,-0.055443,0.2886347,-2.50073,-12.4139,-33.9498,-0.009002686,
2,1.972,2,0.1943045,395.7864,-0.05626487,0.2895706,-2.50073,-12.4139,-33.9498,-0.009002686,
2,1.982,2,0.1935342,395.8056,-0.05791494,0.2992492,-2.50073,-12.4139,-33.9498,-0.009002686,
2,1.992,2,0.1902809,395.8116,-0.05639702,0.2963882,-2.50073,-12.4139,-33.9498,-0.009002686,
2,2.002,2,0.1949193,395.8156,-0.05701502,0.2925058,-2.50073,-12.4139,-33.9498,-0.009002686,
2,2.012,2,0.1985273,395.7866,-0.05616386,0.2829024,-2.50073,-12.4139,-33.9498,-0.009002686,
2,2.022,2,0.2011065,395.7208,-0.05588604,0.2778927,-2.50073,-12.4139,-33.9498,-0.009002686,
2,2.032,2,0.2072874,395.7446,-0.05930343,0.2860928,-2.50073,-12.4139,-33.9498,-0.009002686,
2,2.042,2,0.2091601,395.6669,-0.06142584,0.2936785,-2.50073,-12.4139,-33.9498,-0.009002686,
2,2.052,2,0.2130124,395.653,-0.06124996,0.2875417,-2.50073,-12.4139,-33.9498,-0.009002686,
2,2.062,2,0.2116573,395.6569,-0.06175531,0.2917702,-2.50073,-12.4139,-33.9498,-0.009002686,
2,2.072,2,0.2126944,395.6558,-0.05975498,0.2809429,-2.50073,-12.4139,-33.9498,-0.009002686,
2,2.082,2,0.2113759,395.6444,-0.06133506,0.2901706,-2.50073,-12.4139,-33.9498,-0.009002686,
2,2.092,2,0.2095,395.6212,-0.06242042,0.2979495,-2.50073,-12.4139,-33.9498,-0.009002686,
2,2.102,2,0.2114363,395.6145,-0.06074386,0.2872915,-2.50073,-12.4139,-33.9498,-0.009002686,
2,2.112,2,0.213736,395.6304,-0.06254248,0.2926157,-2.50073,-12.4139,-33.9498,-0.009002686,
2,2.122,2,0.2119171,395.6322,-0.0607435,0.2866381,-2.50073,-12.4139,-33.9498,-0.009002686,
2,2.132,2,0.2093625,395.6235,-0.06090813,0.2909218,-2.50073,-12.4139,-33.9498,-0.009002686,
2,2.142,2,0.2119115,395.6261,-0.06318942,0.2981877,-2.50073,-12.4139,-33.9498,-0.009002686,
2,2.152,2,0.210923,395.6763,-0.06150437,0.2915964,-2.50073,-12.4139,-33.9498,-0.009002686,
2,2.162,2,0.2092743,395.6121,-0.06213733,0.2969181,-2.50833,-12.4139,-33.9508,-0.00799942,
2,2.172,2,0.212173,395.6033,-0.0611972,0.2884307,-2.50833,-12.4139,-33.9508,-0.00799942,
2,2.182,2,0.2112117,395.629,-0.06022441,0.2851377,-2.50833,-12.4139,-33.9508,-0.00799942,
2,2.192,2,0.2106542,395.5969,-0.05992353,0.284464,-2.50833,-12.4139,-33.9508,-0.00799942,
2,2.202,2,0.2092612,395.5999,-0.0621964,0.2972189,-2.50833,-12.4139,-33.9508,-0.00799942,
2,2.212,2,0.2120909,395.5976,-0.06018286,0.2837597,-2.50833,-12.4139,-33.9508,-0.00799942,
2,2.222,2,0.2174335,395.5758,-0.0622869,0.2864641,-2.50833,-12.4139,-33.9508,-0.00799942,
2,2.232,2,0.221012,395.5299,-0.06291787,0.2846808,-2.50833,-12.4139,-33.9508,-0.00799942,
2,2.242,2,0.2231595,395.4513,-0.06483679,0.2905401,-2.50833,-12.4139,-33.9508,-0.00799942,
2,2.252,2,0.230349,395.4569,-0.06405881,0.2780945,-2.50833,-12.4139,-33.9508,-0.00799942,
2,2.262,2,0.2324455,395.4568,-0.06527416,0.2808149,-2.50833,-12.4139,-33.9508,-0.00799942,
2,2.272,2,0.2327223,395.4289,-0.0658062,0.282767,-2.50833,-12.4139,-33.9508,-0.00799942,
2,2.282,2,0.230882,395.445,-0.06629003,0.2871165,-2.50833,-12.4139,-33.9508,-0.00799942,
2,2.292,2,0.2300567,395.4202,-0.06607828,0.287226,-2.50833,-12.4139,-33.9508,-0.00799942,
2,2.302,2,0.232084,395.3934,-0.06664492,0.2871587,-2.50833,-12.4139,-33.9508,-0.00799942,
2,2.312,2,0.230469,395.4246,-0.06743941,0.2926181,-2.50833,-12.4139,-33.9508,-0.00799942,
2,2.322,2,0.2321895,395.428,-0.06448663,0.2777328,-2.50833,-12.4139,-33.9508,-0.00799942,
2,2.332,2,0.2301517,395.4595,-0.06573226,0.285604,-2.50833,-12.4139,-33.9508,-0.00799942,
2,2.342,2,0.2291523,395.3795,-0.0660427,0.2882044,-2.50833,-12.4139,-33.9508,-0.00799942,
2,2.352,2,0.2305757,395.4763,-0.06658798,0.2887901,-2.50833,-12.4139,-33.9508,-0.00799942,
2,2.362,2,0.2300026,395.4232,-0.06579471,0.2860608,-2.51537,-12.4139,-33.9518,-0.006999969,
2,2.372,2,0.2303136,395.4052,-0.06579328,0.2856682,-2.51537,-12.4139,-33.9518,-0.006999969,
2,2.382,2,0.2313813,395.4116,-0.06668522,0.2882048,-2.51537,-12.4139,-33.9518,-0.006999969,
2,2.392,2,0.2314372,395.4163,-0.0667726,0.2885129,-2.51537,-12.4139,-33.9518,-0.006999969,
2,2.402,2,0.2297775,395.4,-0.06663291,0.2899889,-2.51537,-12.4139,-33.9518,-0.006999969,
2,2.412,2,0.2339878,395.366,-0.0665758,0.2845268,-2.51537,-12.4139,-33.9518,-0.006999969,
2,2.422,2,0.2386975,395.3203,-0.06792018,0.284545,-2.51537,-12.4139,-33.9518,-0.006999969,
2,2.432,2,0.244325,395.2797,-0.06858643,0.280718,-2.51537,-12.4139,-33.9518,-0.006999969,
2,2.442,2,0.2503218,395.2698,-0.07146219,0.2854813,-2.51537,-12.4139,-33.9518,-0.006999969,
2,2.452,2,0.2504714,395.2694,-0.06911529,0.2759408,-2.51537,-12.4139,-33.9518,-0.006999969,
2,2.462,2,0.2504132,395.254,-0.06961099,0.2779845,-2.51537,-12.4139,-33.9518,-0.006999969,
2,2.472,2,0.2494342,395.2596,-0.0718506,0.2880543,-2.51537,-12.4139,-33.9518,-0.006999969,
2,2.482,2,0.2507843,395.251,-0.07185494,0.2865209,-2.51537,-12.4139,-33.9518,-0.006999969,
2,2.492,2,0.2517595,395.2269,-0.07061658,0.2804922,-2.51537,-12.4139,-33.9518,-0.006999969,
2,2.502,2,0.2492046,395.2334,-0.07131932,0.2861878,-2.51537,-12.4139,-33.9518,-0.006999969,
2,2.512,2,0.2489672,395.2157,-0.07182185,0.2884792,-2.51537,-12.4139,-33.9518,-0.006999969,
2,2.522,2,0.2486448,395.2202,-0.07272881,0.2925008,-2.51537,-12.4139,-33.9518,-0.006999969,
2,2.532,2,0.2503275,395.2192,-0.07103914,0.2837848,-2.5219,-12.4139,-33.9528,-0.006000519,
2,2.542,2,0.2499282,395.2142,-0.07154918,0.2862789,-2.5219,-12.4139,-33.9528,-0.006000519,
2,2.552,2,0.2505382,395.2079,-0.07136729,0.2848559,-2.5219,-12.4139,-33.9528,-0.006000519,
2,2.562,2,0.2479688,395.1731,-0.07050179,0.2843172,-2.5219,-12.4139,-33.9528,-0.006000519,
2,2.572,2,0.2484699,395.1987,-0.0705568,0.2839652,-2.5219,-12.4139,-33.9528,-0.006000519,
2,2.582,2,0.2506303,395.1918,-0.07096843,0.2831598,-2.5219,-12.4139,-33.9528,-0.006000519,
2,2.592,2,0.2499143,395.2045,-0.07093497,0.2838371,-2.5219,-12.4139,-33.9528,-0.006000519,
2,2.602,2,0.2482374,395.1846,-0.07187403,0.2895375,-2.5219,-12.4139,-33.9528,-0.006000519,
2,2.612,2,0.2501392,395.1763,-0.07217494,0.2885391,-2.5219,-12.4139,-33.9528,-0.006000519,
2,2.622,2,0.2556709,395.2321,-0.07169065,0.280402,-2.5219,-12.4139,-33.9528,-0.006000519,
2,2.632,2,0.2602806,395.1152,-0.07281303,0.2797482,-2.5219,-12.4139,-33.9528,-0.006000519,
2,2.642,2,0.2653621,395.0597,-0.07532634,0.2838625,-2.5219,-12.4139,-33.9528,-0.006000519,
2,2.652,2,0.2673789,395.0634,-0.07544678,0.2821718,-2.5219,-12.4139,-33.9528,-0.006000519,
2,2.662,2,0.26851,395.0353,-0.07401033,0.2756334,-2.5219,-12.4139,-33.9528,-0.006000519,
2,2.672,2,0.2704667,395.0262,-0.07561076,0.2795566,-2.5219,-12.4139,-33.9528,-0.006000519,
2,2.682,2,0.2681318,395.0234,-0.07592072,0.283147,-2.5219,-12.4139,-33.9528,-0.006000519,
2,2.692,2,0.2677713,395.0213,-0.07466793,0.2788497,-2.5219,-12.4139,-33.9528,-0.006000519,
2,2.702,2,0.2707041,395.0149,-0.07661718,0.2830293,-2.5219,-12.4139,-33.9528,-0.006000519,
2,2.712,2,0.2685615,395.0261,-0.07572296,0.2819576,-2.5219,-12.4139,-33.9528,-0.006000519,
2,2.722,2,0.269111,395.0196,-0.07543006,0.2802935,-2.5219,-12.4139,-33.9528,-0.006000519,
2,2.732,2,0.2687443,395.0118,-0.07609733,0.2831588,-2.5219,-12.4139,-33.9528,-0.006000519,
2,2.742,2,0.2680827,395.0318,-0.07681584,0.2865379,-2.5219,-12.4139,-33.9528,-0.006000519,
2,2.752,2,0.2678693,395.0019,-0.07655205,0.2857813,-2.5284,-12.4139,-33.9539,-0.004901886,
2,2.762,2,0.2684052,394.9944,-0.07670598,0.2857842,-2.5284,-12.4139,-33.9539,-0.004901886,
2,2.772,2,0.2665007,395.0203,-0.07643683,0.2868167,-2.5284,-12.4139,-33.9539,-0.004901886,
2,2.782,2,0.2689828,394.9837,-0.07627405,0.2835648,-2.5284,-12.4139,-33.9539,-0.004901886,
2,2.792,2,0.2691927,394.9869,-0.07605965,0.2825472,-2.5284,-12.4139,-33.9539,-0.004901886,
2,2.802,2,0.2681544,394.9652,-0.07661322,0.2857056,-2.5284,-12.4139,-33.9539,-0.004901886,
2,2.812,2,0.2659509,394.9931,-0.07670042,0.2884007,-2.5284,-12.4139,-33.9539,-0.004901886,
2,2.822,2,0.2695745,394.9771,-0.07681594,0.2849526,-2.5284,-12.4139,-33.9539,-0.004901886,
2,2.832,2,0.2736586,394.9354,-0.07776344,0.2841622,-2.5284,-12.4139,-33.9539,-0.004901886,
2,2.842,2,0.2778398,394.9073,-0.07872044,0.2833303,-2.5284,-12.4139,-33.9539,-0.004901886,
2,2.852,2,0.2828151,394.8579,-0.0803293,0.2840347,-2.5284,-12.4139,-33.9539,-0.004901886,
2,2.862,2,0.2888009,394.8051,-0.0796303,0.2757273,-2.5284,-12.4139,-33.9539,-0.004901886,
2,2.872,2,0.2900496,394.8458,-0.07883082,0.2717839,-2.5284,-12.4139,-33.9539,-0.004901886,
2,2.882,2,0.2869865,394.8133,-0.0815186,0.2840503,-2.5284,-12.4139,-33.9539,-0.004901886,
2,2.892,2,0.2854397,394.7743,-0.07950541,0.2785366,-2.5284,-12.4139,-33.9539,-0.004901886,
2,2.902,2,0.2880251,394.8108,-0.07922468,0.2750617,-2.5284,-12.4139,-33.9539,-0.004901886,
2,2.912,2,0.2900251,394.8241,-0.08122684,0.2800684,-2.5284,-12.4139,-33.9539,-0.004901886,
2,2.922,2,0.2881477,394.8535,-0.08294179,0.2878447,-2.5284,-12.4139,-33.9539,-0.004901886,
2,2.932,2,0.2881873,394.8101,-0.08273774,0.2870971,-2.5284,-12.4139,-33.9539,-0.004901886,
2,2.942,2,0.2866005,394.812,-0.08145105,0.2841972,-2.5284,-12.4139,-33.9539,-0.004901886,
2,2.952,2,0.2879361,394.8127,-0.08157674,0.2833154,-2.5284,-12.4139,-33.9539,-0.004901886,
2,2.962,2,0.2876654,394.8025,-0.08312909,0.2889784,-2.536,-12.4139,-33.955,-0.003799438,
2,2.972,2,0.2893509,394.7908,-0.08286876,0.2863954,-2.536,-12.4139,-33.955,-0.003799438,
2,2.982,2,0.285797,394.7895,-0.08193225,0.2866799,-2.536,-12.4139,-33.955,-0.003799438,
2,2.992,2,0.2856646,394.7786,-0.08182605,0.2864409,-2.536,-12.4139,-33.955,-0.003799438,
2,3.002,2,0.2886905,394.7686,-0.08306795,0.2877405,-2.536,-12.4139,-33.955,-0.003799438,
2,3.012,2,0.2867679,394.7708,-0.08328137,0.2904139,-2.536,-12.4139,-33.955,-0.003799438,
2,3.022,2,0.2847838,394.7777,-0.08210281,0.2882988,-2.536,-12.4139,-33.955,-0.003799438,
2,3.032,2,0.2925346,394.7805,-0.08191593,0.2800213,-2.536,-12.4139,-33.955,-0.003799438,
2,3.042,2,0.2963043,394.7845,-0.08215053,0.2772506,-2.536,-12.4139,-33.955,-0.003799438,
2,3.052,2,0.2977458,394.722,-0.08650713,0.2905402,-2.536,-12.4139,-33.955,-0.003799438,
2,3.062,2,0.3050464,394.6521,-0.08688682,0.2848315,-2.536,-12.4139,-33.955,-0.003799438,
2,3.072,2,0.3073131,394.6272,-0.08508192,0.2768574,-2.536,-12.4139,-33.955,-0.003799438,
2,3.082,2,0.3087152,394.6248,-0.08691472,0.2815369,-2.536,-12.4139,-33.955,-0.003799438,
2,3.092,2,0.3072373,394.6149,-0.08696792,0.2830643,-2.536,-12.4139,-33.955,-0.003799438,
2,3.102,2,0.3104434,394.6051,-0.0863544,0.2781647,-2.536,-12.4139,-33.955,-0.003799438,
2,3.112,2,0.3068556,394.6019,-0.08567707,0.2792097,-2.536,-12.4139,-33.955,-0.003799438,
2,3.122,2,0.3077626,394.6075,-0.08747919,0.2842424,-2.536,-12.4139,-33.955,-0.003799438,
2,3.132,2,0.3078752,394.5922,-0.08576197,0.2785608,-2.536,-12.4139,-33.955,-0.003799438,
2,3.142,2,0.3087611,394.5852,-0.0872165,0.2824725,-2.536,-12.4139,-33.955,-0.003799438,
2,3.152,2,0.3085045,394.5371,-0.08652781,0.2804751,-2.536,-12.4139,-33.955,-0.003799438,
2,3.162,2,0.3075098,394.5678,-0.08719675,0.2835576,-2.536,-12.4139,-33.955,-0.003799438,
2,3.172,2,0.3083137,394.5656,-0.08562203,0.2777107,-2.536,-12.4139,-33.955,-0.003799438,
2,3.182,2,0.3096394,394.5959,-0.08778114,0.2834947,-2.54253,-12.4139,-33.956,-0.002799988,
2,3.192,2,0.3082574,394.5814,-0.08681369,0.2816273,-2.54253,-12.4139,-33.956,-0.002799988,
2,3.202,2,0.3072501,394.5602,-0.08682934,0.2826015,-2.54253,-12.4139,-33.956,-0.002799988,
2,3.212,2,0.3080821,394.5936,-0.08770797,0.2846902,-2.54253,-12.4139,-33.956,-0.002799988,
2,3.222,2,0.306774,394.5573,-0.0861346,0.2807754,-2.54253,-12.4139,-33.956,-0.002799988,
2,3.232,2,0.3056974,394.5488,-0.08651208,0.2829991,-2.54253,-12.4139,-33.956,-0.002799988,
2,3.242,2,0.3137974,394.5458,-0.08681816,0.2766694,-2.54253,-12.4139,-33.956,-0.002799988,
2,3.252,2,0.3177732,394.5087,-0.08720291,0.2744187,-2.54253,-12.4139,-33.956,-0.002799988,
2,3.262,2,0.3197976,394.4454,-0.09035003,0.2825225,-2.54253,-12.4139,-33.956,-0.002799988,
2,3.272,2,0.3270358,394.4139,-0.09208988,0.2815897,-2.54253,-12.4139,-33.956,-0.002799988,
2,3.282,2,0.3307259,394.416,-0.0900934,0.2724111,-2.54253,-12.4139,-33.956,-0.002799988,
2,3.292,2,0.3296653,394.3735,-0.09159311,0.2778367,-2.54253,-12.4139,-33.956,-0.002799988,
2,3.302,2,0.328478,394.4155,-0.09215021,0.2805369,-2.54253,-12.4139,-33.956,-0.002799988,
2,3.312,2,0.3289791,394.3865,-0.09088459,0.2762625,-2.54253,-12.4139,-33.956,-0.002799988,
2,3.322,2,0.3300806,394.3797,-0.09362599,0.2836458,-2.54253,-12.4139,-33.956,-0.002799988,
2,3.332,2,0.329985,394.4007,-0.09123418,0.2764798,-2.54253,-12.4139,-33.956,-0.002799988,
2,3.342,2,0.3276916,394.3805,-0.09161852,0.2795877,-2.54253,-12.4139,-33.956,-0.002799988,
2,3.352,2,0.3307366,394.384,-0.09370349,0.2833175,-2.54253,-12.4139,-33.956,-0.002799988,
2,3.362,2,0.3280864,394.3855,-0.09262486,0.2823185,-2.54253,-12.4139,-33.956,-0.002799988,
2,3.372,2,0.3272375,394.3669,-0.09263992,0.2830969,-2.54905,-12.4139,-33.9571,-0.001701355,
2,3.382,2,0.3279734,394.3624,-0.09195277,0.2803665,-2.54905,-12.4139,-33.9571,-0.001701355,
2,3.392,2,0.3291805,394.3553,-0.09337071,0.2836459,-2.54905,-12.4139,-33.9571,-0.001701355,
2,3.402,2,0.3287058,394.3599,-0.09186224,0.2794664,-2.54905,-12.4139,-33.9571,-0.001701355,
2,3.412,2,0.3294269,394.353,-0.09289495,0.2819896,-2.54905,-12.4139,-33.9571,-0.001701355,
2,3.422,2,0.329198,394.3539,-0.09064852,0.2753617,-2.54905,-12.4139,-33.9571,-0.001701355,
2,3.432,2,0.3308467,394.3654,-0.0916874,0.2771295,-2.54905,-12.4139,-33.9571,-0.001701355,
2,3.442,2,0.3333242,394.3266,-0.0930577,0.2791808,-2.54905,-12.4139,-33.9571,-0.001701355,
2,3.452,2,0.3391287,394.1951,-0.09611713,0.2834238,-2.54905,-12.4139,-33.9571,-0.001701355,
2,3.462,2,0.3470673,394.2284,-0.09663702,0.2784388,-2.54905,-12.4139,-33.9571,-0.001701355,
2,3.472,2,0.3491932,394.2061,-0.09700947,0.2778102,-2.54905,-12.4139,-33.9571,-0.001701355,
2,3.482,2,0.349052,394.1807,-0.09682579,0.2773964,-2.54905,-12.4139,-33.9571,-0.001701355,
2,3.492,2,0.349739,394.1891,-0.09683794,0.2768863,-2.54905,-12.4139,-33.9571,-0.001701355,
2,3.502,2,0.3479358,394.1991,-0.09776406,0.280983,-2.54905,-12.4139,-33.9571,-0.001701355,
2,3.512,2,0.3506415,394.2299,-0.0961304,0.2741558,-2.54905,-12.4139,-33.9571,-0.001701355,
2,3.522,2,0.3508401,394.1828,-0.09842972,0.2805543,-2.54905,-12.4139,-33.9571,-0.001701355,
2,3.532,2,0.3489357,394.1941,-0.09716377,0.2784575,-2.54905,-12.4139,-33.9571,-0.001701355,
2,3.542,2,0.3488169,394.1853,-0.09628758,0.2760404,-2.54905,-12.4139,-33.9571,-0.001701355,
2,3.552,2,0.3498723,394.1785,-0.09773851,0.2793548,-2.54905,-12.4139,-33.9571,-0.001701355,
2,3.562,2,0.3504288,394.1808,-0.09932617,0.2834418,-2.55553,-12.4139,-33.9582,-0.0006027222,
2,3.572,2,0.3491066,394.1646,-0.09883036,0.2830951,-2.55553,-12.4139,-33.9582,-0.0006027222,
2,3.582,2,0.3492525,394.1608,-0.09849127,0.2820059,-2.55553,-12.4139,-33.9582,-0.0006027222,
2,3.592,2,0.349086,394.147,-0.09812959,0.2811044,-2.55553,-12.4139,-33.9582,-0.0006027222,
2,3.602,2,0.3482441,394.1506,-0.09757853,0.2802016,-2.55553,-12.4139,-33.9582,-0.0006027222,
2,3.612,2,0.3467409,394.1357,-0.09852337,0.2841412,-2.55553,-12.4139,-33.9582,-0.0006027222,
2,3.622,2,0.3492605,394.1463,-0.09729636,0.2785782,-2.55553,-12.4139,-33.9582,-0.0006027222,
2,3.632,2,0.3497427,394.1443,-0.09886675,0.2826842,-2.55553,-12.4139,-33.9582,-0.0006027222,
2,3.642,2,0.351164,394.1287,-0.09882582,0.2814235,-2.55553,-12.4139,-33.9582,-0.0006027222,
2,3.652,2,0.3565535,394.0864,-0.09913819,0.2780457,-2.55553,-12.4139,-33.9582,-0.0006027222,
2,3.662,2,0.3598668,394.0487,-0.09901372,0.2751399,-2.55553,-12.4139,-33.9582,-0.0006027222,
2,3.672,2,0.3666489,394.023,-0.1022721,0.2789375,-2.55553,-12.4139,-33.9582,-0.0006027222,
2,3.682,2,0.3698564,393.991,-0.1013184,0.2739398,-2.55553,-12.4139,-33.9582,-0.0006027222,
2,3.692,2,0.3714911,393.9979,-0.1028561,0.2768736,-2.55553,-12.4139,-33.9582,-0.0006027222,
2,3.702,2,0.3698566,393.9892,-0.1029077,0.2782369,-2.55553,-12.4139,-33.9582,-0.0006027222,
2,3.712,2,0.3688647,394.0018,-0.1014037,0.2749076,-2.55553,-12.4139,-33.9582,-0.0006027222,
2,3.722,2,0.3676498,393.9657,-0.1027289,0.2794205,-2.55553,-12.4139,-33.9582,-0.0006027222,
2,3.732,2,0.3676053,393.9581,-0.1011849,0.2752543,-2.55553,-12.4139,-33.9582,-0.0006027222,
2,3.742,2,0.3680442,393.9337,-0.1011071,0.2747146,-2.55553,-12.4139,-33.9582,-0.0006027222,
2,3.752,2,0.3670277,393.9523,-0.1021464,0.2783072,-2.55553,-12.4139,-33.9582,-0.0006027222,
2,3.762,2,0.3685918,393.9446,-0.1028112,0.2789297,-2.55553,-12.4139,-33.9582,-0.0006027222,
2,3.772,2,0.3690274,393.962,-0.1033587,0.2800841,-2.56258,-12.4139,-33.9593,0.0004997253,
2,3.782,2,0.3688067,393.9541,-0.1043951,0.2830618,-2.56258,-12.4139,-33.9593,0.0004997253,
2,3.792,2,0.3696618,393.952,-0.1026634,0.2777224,-2.56258,-12.4139,-33.9593,0.0004997253,
2,3.802,2,0.3676842,393.9397,-0.1025908,0.2790189,-2.56258,-12.4139,-33.9593,0.0004997253,
2,3.812,2,0.3689301,393.9348,-0.1031532,0.279601,-2.56258,-12.4139,-33.9593,0.0004997253,
2,3.822,2,0.3674089,393.9258,-0.1036397,0.2820828,-2.56258,-12.4139,-33.9593,0.0004997253,
2,3.832,2,0.3730323,393.9355,-0.1037791,0.278204,-2.56258,-12.4139,-33.9593,0.0004997253,
2,3.842,2,0.3766846,393.8938,-0.1031507,0.2738384,-2.56258,-12.4139,-33.9593,0.0004997253,
2,3.852,2,0.3797413,393.8418,-0.1070537,0.2819122,-2.56258,-12.4139,-33.9593,0.0004997253,
2,3.862,2,0.3867652,393.8215,-0.1085013,0.2805353,-2.56258,-12.4139,-33.9593,0.0004997253,
2,3.872,2,0.3900522,393.7974,-0.108064,0.27705,-2.56258,-12.4139,-33.9593,0.0004997253,
2,3.882,2,0.3889298,393.7828,-0.1094798,0.28149,-2.56258,-12.4139,-33.9593,0.0004997253,
2,3.892,2,0.3902022,393.7987,-0.1086597,0.2784703,-2.56258,-12.4139,-33.9593,0.0004997253,
2,3.902,2,0.387904,393.7873,-0.1076586,0.2775393,-2.56258,-12.4139,-33.9593,0.0004997253,
2,3.912,2,0.3879586,393.7824,-0.1093908,0.2819652,-2.56258,-12.4139,-33.9593,0.0004997253,
2,3.922,2,0.3881406,393.7634,-0.1090465,0.2809459,-2.56258,-12.4139,-33.9593,0.0004997253,
2,3.932,2,0.389048,393.7733,-0.1095571,0.281603,-2.56258,-12.4139,-33.9593,0.0004997253,
2,3.942,2,0.3902865,393.7717,-0.1087342,0.278601,-2.56258,-12.4139,-33.9593,0.0004997253,
2,3.952,2,0.3868732,393.7646,-0.1083241,0.279999,-2.56258,-12.4139,-33.9593,0.0004997253,
2,3.962,2,0.3883619,393.7516,-0.1090135,0.2807009,-2.5691,-12.4139,-33.9604,0.001598358,
2,3.972,2,0.3882661,393.7442,-0.1084813,0.2793993,-2.5691,-12.4139,-33.9604,0.001598358,
2,3.982,2,0.3877298,393.7578,-0.1064074,0.274437,-2.5691,-12.4139,-33.9604,0.001598358,
2,3.992,2,0.3883446,393.7347,-0.1082269,0.2786879,-2.5691,-12.4139,-33.9604,0.001598358,
2,4.002,2,0.3893391,393.7401,-0.1079089,0.2771591,-2.5691,-12.4139,-33.9604,0.001598358,
2,4.012,2,0.3872725,393.7462,-0.107196,0.2767975,-2.5691,-12.4139,-33.9604,0.001598358,
2,4.022,2,0.3885984,393.7522,-0.1089339,0.2803251,-2.5691,-12.4139,-33.9604,0.001598358,
2,4.032,2,0.3949434,393.6953,-0.1085039,0.2747328,-2.5691,-12.4139,-33.9604,0.001598358,
2,4.042,2,0.3987541,393.6115,-0.1103644,0.276773,-2.5691,-12.4139,-33.9604,0.001598358,
2,4.052,2,0.4030939,393.6161,-0.1114128,0.2763942,-2.5691,-12.4139,-33.9604,0.001598358,
2,4.062,2,0.4081848,393.5869,-0.1112112,0.2724531,-2.5691,-12.4139,-33.9604,0.001598358,
2,4.072,2,0.4095289,393.5724,-0.1131654,0.2763307,-2.5691,-12.4139,-33.9604,0.001598358,
2,4.082,2,0.4112269,393.5839,-0.1137485,0.2766076,-2.5691,-12.4139,-33.9604,0.001598358,
2,4.092,2,0.4096994,393.5706,-0.1127803,0.2752756,-2.5691,-12.4139,-33.9604,0.001598358,
2,4.102,2,0.4091423,393.6096,-0.1119861,0.2737094,-2.5691,-12.4139,-33.9604,0.001598358,
2,4.112,2,0.4101003,393.5635,-0.1129715,0.2754728,-2.5691,-12.4139,-33.9604,0.001598358,
2,4.122,2,0.4090844,393.5691,-0.1135561,0.277586,-2.5691,-12.4139,-33.9604,0.001598358,
2,4.132,2,0.4097341,393.578,-0.1133242,0.2765799,-2.5691,-12.4139,-33.9604,0.001598358,
2,4.142,2,0.4108562,393.5541,-0.1107216,0.2694899,-2.5691,-12.4139,-33.9604,0.001598358,
2,4.152,2,0.408034,393.5537,-0.1133505,0.2777966,-2.5691,-12.4139,-33.9604,0.001598358,
2,4.162,2,0.4089005,393.543,-0.1130845,0.2765576,-2.5691,-12.4139,-33.9604,0.001598358,
2,4.172,2,0.4056541,393.5468,-0.1126383,0.2776709,-2.5691,-12.4139,-33.9604,0.001598358,
2,4.182,2,0.4089936,393.5339,-0.114948,0.2810508,-2.5691,-12.4139,-33.9604,0.001598358,
2,4.192,2,0.4090636,393.5379,-0.1148044,0.2806518,-2.5691,-12.4139,-33.9604,0.001598358,
2,4.202,2,0.4082697,393.5332,-0.1148429,0.2812917,-2.57667,-12.4139,-33.9614,0.002597809,
2,4.212,2,0.4088964,393.5341,-0.1154206,0.2822736,-2.57667,-12.4139,-33.9614,0.002597809,
2,4.222,2,0.4085486,393.5002,-0.1137841,0.278508,-2.57667,-12.4139,-33.9614,0.002597809,
2,4.232,2,0.4081642,393.5128,-0.1132398,0.2774368,-2.57667,-12.4139,-33.9614,0.002597809,
2,4.242,2,0.4098177,393.5108,-0.1135525,0.2770806,-2.57667,-12.4139,-33.9614,0.002597809,
2,4.252,2,0.4085825,393.5242,-0.1136773,0.2782235,-2.57667,-12.4139,-33.9614,0.002597809,
2,4.262,2,0.4099423,393.5092,-0.1134356,0.2767113,-2.57667,-12.4139,-33.9614,0.002597809,
2,4.272,2,0.4126662,393.4749,-0.1137355,0.2756113,-2.57667,-12.4139,-33.9614,0.002597809,
2,4.282,2,0.4195879,393.4437,-0.1159339,0.2763042,-2.57667,-12.4139,-33.9614,0.002597809,
2,4.292,2,0.4251613,393.4017,-0.1151099,0.2707441,-2.57667,-12.4139,-33.9614,0.002597809,
2,4.302,2,0.4282169,393.3848,-0.1186872,0.277166,-2.57667,-12.4139,-33.9614,0.002597809,
2,4.312,2,0.428671,393.3569,-0.1186992,0.2769005,-2.57667,-12.4139,-33.9614,0.002597809,
2,4.322,2,0.4283855,393.3452,-0.1190285,0.2778537,-2.57667,-12.4139,-33.9614,0.002597809,
2,4.332,2,0.4295116,393.364,-0.1202209,0.2799014,-2.57667,-12.4139,-33.9614,0.002597809,
2,4.342,2,0.4286896,393.3429,-0.1181636,0.2756391,-2.57667,-12.4139,-33.9614,0.002597809,
2,4.352,2,0.4315741,393.3422,-0.1185718,0.2747426,-2.57667,-12.4139,-33.9614,0.002597809,
