Repository: jacquesNIT/Polymer-Scratching

Files Structure:

<material>_<maximum_load>_<load_rate>_<sample_number>_<try_number>

- sample_number (s1, s2, ...) is used to indicate another iteration of the same test.
- try_number (1, 2, ...) simply indicates that precedent tests failed, it does not matter.

Scratch Process:

All scratchs were performed using the Rockwell indenter with the "Scratch.Rx" model in MFT. 
All tests have at a length of 2mm and a progressive load.

The same results are also accessible on the scratch pc of the lab, in the "jacques/second_batch" folder.
The "Additionnal_Batch" folder contains unverified results that were used to test the machine, it is advised not to use those.

General Notes:

File: Lab results/Main_Batch/PMMAXT/6N/PMMAXT_6N_6Nm.csv (part 3 of 13)
Recipe, UpperSample, LowerSample, OtherInfo, Averaging, LogFrequency, Type, Radius,TestDate, Operator, Customer, RefStd, Temperature, RH, Liquid, LastCalibDate, LCFz, LCFx, Tip, OtherData, samplevs
scratch only.Rx,,,,10,1000,Scratch,1,9/10/2026 11:14:18 AM,,,ASTM/ISO,,,N/A,N/A,,,,Linear: 0.1 to 6;6;2;2.033898,0.3,
Step, Timestamp, RecipeStep, DAQ.Fz (N),DAQ.CAP (um),DAQ.Fx (N),DAQ.COF (),XYZ.X Position (mm),XYZ.Y Position (mm),XYZ.Z Position (mm),XYZ.Z Depth (mm),
2,8.892,2,0.8814963,389.2363,-0.2478448,0.2811637,-2.73452,-12.4139,-33.986,0.02719879,
2,8.902,2,0.8877699,389.2099,-0.2502532,0.2818897,-2.73452,-12.4139,-33.986,0.02719879,
2,8.912,2,0.8927651,389.1499,-0.2534053,0.2838432,-2.73452,-12.4139,-33.986,0.02719879,
2,8.922,2,0.8940184,389.1427,-0.2524555,0.2823829,-2.73452,-12.4139,-33.986,0.02719879,
2,8.932,2,0.8992131,389.1509,-0.2541694,0.2826576,-2.73452,-12.4139,-33.986,0.02719879,
2,8.942,2,0.8981103,389.15,-0.2554147,0.2843913,-2.73452,-12.4139,-33.986,0.02719879,
2,8.952,2,0.8978779,389.1407,-0.2542771,0.2831978,-2.73452,-12.4139,-33.986,0.02719879,
2,8.962,2,0.8970646,389.1345,-0.2553222,0.2846197,-2.73452,-12.4139,-33.986,0.02719879,
2,8.972,2,0.8978572,389.123,-0.2540939,0.2830003,-2.73452,-12.4139,-33.986,0.02719879,
2,8.982,2,0.8988731,389.1145,-0.2542612,0.2828666,-2.73452,-12.4139,-33.986,0.02719879,
2,8.992,2,0.8973064,389.1319,-0.2542391,0.2833358,-2.73452,-12.4139,-33.986,0.02719879,
2,9.002,2,0.8980347,389.1082,-0.2534962,0.2822788,-2.73452,-12.4139,-33.986,0.02719879,
2,9.012,2,0.8963643,389.1138,-0.2545117,0.2839377,-2.73452,-12.4139,-33.986,0.02719879,
2,9.022,2,0.8946306,389.0972,-0.2546018,0.2845887,-2.73452,-12.4139,-33.986,0.02719879,
2,9.032,2,0.8969988,389.118,-0.253296,0.2823816,-2.74102,-12.4139,-33.9871,0.02829742,
2,9.042,2,0.8977922,389.1062,-0.2566086,0.2858219,-2.74102,-12.4139,-33.9871,0.02829742,
2,9.052,2,0.8952146,389.1046,-0.2563696,0.2863778,-2.74102,-12.4139,-33.9871,0.02829742,
2,9.062,2,0.8957912,389.1215,-0.2542092,0.2837817,-2.74102,-12.4139,-33.9871,0.02829742,
2,9.072,2,0.8957476,389.0031,-0.2546502,0.2842879,-2.74102,-12.4139,-33.9871,0.02829742,
2,9.082,2,0.9026723,389.0203,-0.2569544,0.2846597,-2.74102,-12.4139,-33.9871,0.02829742,
2,9.092,2,0.904922,389.0357,-0.2576997,0.2847756,-2.74102,-12.4139,-33.9871,0.02829742,
2,9.102,2,0.907813,389.0103,-0.2581671,0.2843836,-2.74102,-12.4139,-33.9871,0.02829742,
2,9.112,2,0.9145997,389.0247,-0.2598337,0.2840955,-2.74102,-12.4139,-33.9871,0.02829742,
2,9.122,2,0.9170247,388.9629,-0.2588936,0.2823191,-2.74102,-12.4139,-33.9871,0.02829742,
2,9.132,2,0.9152464,388.9646,-0.2595109,0.2835421,-2.74102,-12.4139,-33.9871,0.02829742,
2,9.142,2,0.9185157,388.9571,-0.259727,0.2827682,-2.74102,-12.4139,-33.9871,0.02829742,
2,9.152,2,0.9176611,388.9706,-0.2610591,0.2844831,-2.74102,-12.4139,-33.9871,0.02829742,
2,9.162,2,0.9153835,388.9622,-0.2612014,0.2853464,-2.74102,-12.4139,-33.9871,0.02829742,
2,9.172,2,0.9166378,388.9263,-0.2603382,0.2840142,-2.74102,-12.4139,-33.9871,0.02829742,
2,9.182,2,0.9190295,388.9425,-0.259342,0.2821912,-2.74102,-12.4139,-33.9871,0.02829742,
2,9.192,2,0.916407,388.9401,-0.2622513,0.2861734,-2.74102,-12.4139,-33.9871,0.02829742,
2,9.202,2,0.9162487,388.9265,-0.2619231,0.2858646,-2.74102,-12.4139,-33.9871,0.02829742,
2,9.212,2,0.9170275,388.9294,-0.260873,0.2844768,-2.74102,-12.4139,-33.9871,0.02829742,
2,9.222,2,0.9154202,388.9341,-0.2616127,0.2857842,-2.74102,-12.4139,-33.9871,0.02829742,
2,9.232,2,0.9136189,388.9668,-0.2643017,0.2892909,-2.74102,-12.4139,-33.9871,0.02829742,
2,9.242,2,0.9170494,388.9136,-0.26155,0.2852082,-2.74102,-12.4139,-33.9871,0.02829742,
2,9.252,2,0.9178202,388.9185,-0.264394,0.2880673,-2.74808,-12.4139,-33.9881,0.02929688,
2,9.262,2,0.9168732,388.9258,-0.2651046,0.2891399,-2.74808,-12.4139,-33.9881,0.02929688,
2,9.272,2,0.9156209,388.9138,-0.2637247,0.2880283,-2.74808,-12.4139,-33.9881,0.02929688,
2,9.282,2,0.917711,388.9112,-0.263696,0.2873411,-2.74808,-12.4139,-33.9881,0.02929688,
2,9.292,2,0.921459,388.9013,-0.2623028,0.2846603,-2.74808,-12.4139,-33.9881,0.02929688,
2,9.302,2,0.9253848,388.8605,-0.2627592,0.2839459,-2.74808,-12.4139,-33.9881,0.02929688,
2,9.312,2,0.9309616,388.812,-0.2661392,0.2858756,-2.74808,-12.4139,-33.9881,0.02929688,
2,9.322,2,0.9341593,388.7842,-0.2706836,0.2897618,-2.74808,-12.4139,-33.9881,0.02929688,
2,9.332,2,0.9387069,388.7864,-0.2666491,0.28406,-2.74808,-12.4139,-33.9881,0.02929688,
2,9.342,2,0.9414688,388.7934,-0.2673304,0.2839504,-2.74808,-12.4139,-33.9881,0.02929688,
2,9.352,2,0.9388387,388.8059,-0.2700101,0.2876001,-2.74808,-12.4139,-33.9881,0.02929688,
2,9.362,2,0.9379673,388.7679,-0.268728,0.2865003,-2.74808,-12.4139,-33.9881,0.02929688,
2,9.372,2,0.9387502,388.7603,-0.2697458,0.2873456,-2.74808,-12.4139,-33.9881,0.02929688,
2,9.382,2,0.9385048,388.7513,-0.2667876,0.2842688,-2.74808,-12.4139,-33.9881,0.02929688,
2,9.392,2,0.9387484,388.7641,-0.2696824,0.2872787,-2.74808,-12.4139,-33.9881,0.02929688,
2,9.402,2,0.9387491,388.7477,-0.2699217,0.2875334,-2.74808,-12.4139,-33.9881,0.02929688,
2,9.412,2,0.9369168,388.7443,-0.2690729,0.2871898,-2.74808,-12.4139,-33.9881,0.02929688,
2,9.422,2,0.9390561,388.7539,-0.2688934,0.2863443,-2.74808,-12.4139,-33.9881,0.02929688,
2,9.432,2,0.9387778,388.7596,-0.2709145,0.2885821,-2.75513,-12.4139,-33.9892,0.03039932,
2,9.442,2,0.9368706,388.7301,-0.2707422,0.2889857,-2.75513,-12.4139,-33.9892,0.03039932,
2,9.452,2,0.9359421,388.7343,-0.2676373,0.2859549,-2.75513,-12.4139,-33.9892,0.03039932,
2,9.462,2,0.9378041,388.7346,-0.2685347,0.2863441,-2.75513,-12.4139,-33.9892,0.03039932,
2,9.472,2,0.9362097,388.7379,-0.270811,0.2892632,-2.75513,-12.4139,-33.9892,0.03039932,
2,9.482,2,0.9374391,388.7201,-0.2706868,0.2887514,-2.75513,-12.4139,-33.9892,0.03039932,
2,9.492,2,0.9361981,388.7215,-0.2706955,0.2891434,-2.75513,-12.4139,-33.9892,0.03039932,
2,9.502,2,0.9375709,388.7114,-0.2697241,0.287684,-2.75513,-12.4139,-33.9892,0.03039932,
2,9.512,2,0.938913,388.7202,-0.2686703,0.2861503,-2.75513,-12.4139,-33.9892,0.03039932,
2,9.522,2,0.9457099,388.7003,-0.2716622,0.2872575,-2.75513,-12.4139,-33.9892,0.03039932,
2,9.532,2,0.9489046,388.6669,-0.2722996,0.286962,-2.75513,-12.4139,-33.9892,0.03039932,
2,9.542,2,0.9554933,388.6272,-0.2743402,0.2871189,-2.75513,-12.4139,-33.9892,0.03039932,
2,9.552,2,0.9576184,388.6231,-0.2764729,0.2887088,-2.75513,-12.4139,-33.9892,0.03039932,
2,9.562,2,0.9605061,388.6106,-0.2750444,0.2863536,-2.75513,-12.4139,-33.9892,0.03039932,
2,9.572,2,0.9582193,388.6025,-0.2753396,0.287345,-2.75513,-12.4139,-33.9892,0.03039932,
2,9.582,2,0.9592795,388.6201,-0.2737213,0.2853405,-2.75513,-12.4139,-33.9892,0.03039932,
2,9.592,2,0.9575754,388.6057,-0.2743729,0.2865288,-2.75513,-12.4139,-33.9892,0.03039932,
2,9.602,2,0.9573419,388.614,-0.2742845,0.2865064,-2.75513,-12.4139,-33.9892,0.03039932,
2,9.612,2,0.9587131,388.5901,-0.277316,0.2892586,-2.75513,-12.4139,-33.9892,0.03039932,
2,9.622,2,0.9590953,388.5976,-0.2760953,0.2878705,-2.7627,-12.4139,-33.9902,0.03139877,
2,9.632,2,0.957289,388.5835,-0.275357,0.2876425,-2.7627,-12.4139,-33.9902,0.03139877,
2,9.642,2,0.9552771,388.5422,-0.2777891,0.2907943,-2.7627,-12.4139,-33.9902,0.03139877,
2,9.652,2,0.9558154,388.5633,-0.2760636,0.2888252,-2.7627,-12.4139,-33.9902,0.03139877,
2,9.662,2,0.956224,388.5557,-0.2746013,0.2871726,-2.7627,-12.4139,-33.9902,0.03139877,
2,9.672,2,0.9576535,388.5511,-0.277263,0.2895233,-2.7627,-12.4139,-33.9902,0.03139877,
2,9.682,2,0.9564691,388.5541,-0.2769977,0.2896045,-2.7627,-12.4139,-33.9902,0.03139877,
2,9.692,2,0.9559206,388.5544,-0.2760746,0.288805,-2.7627,-12.4139,-33.9902,0.03139877,
2,9.702,2,0.9596133,388.6017,-0.2769392,0.2885946,-2.7627,-12.4139,-33.9902,0.03139877,
2,9.712,2,0.9643356,388.5154,-0.2750492,0.2852215,-2.7627,-12.4139,-33.9902,0.03139877,
2,9.722,2,0.9672791,388.4648,-0.2777329,0.2871279,-2.7627,-12.4139,-33.9902,0.03139877,
2,9.732,2,0.9735106,388.4597,-0.2800845,0.2877057,-2.7627,-12.4139,-33.9902,0.03139877,
2,9.742,2,0.9759293,388.444,-0.2790089,0.2858905,-2.7627,-12.4139,-33.9902,0.03139877,
2,9.752,2,0.9798138,388.4283,-0.2810366,0.2868265,-2.7627,-12.4139,-33.9902,0.03139877,
2,9.762,2,0.9779592,388.3966,-0.2829265,0.289303,-2.7627,-12.4139,-33.9902,0.03139877,
2,9.772,2,0.9774249,388.4117,-0.2817169,0.2882236,-2.7627,-12.4139,-33.9902,0.03139877,
2,9.782,2,0.9764261,388.4109,-0.2835914,0.2904382,-2.7627,-12.4139,-33.9902,0.03139877,
2,9.792,2,0.9770321,388.3989,-0.2852318,0.291937,-2.7627,-12.4139,-33.9902,0.03139877,
2,9.802,2,0.979375,388.4041,-0.2826539,0.2886064,-2.7627,-12.4139,-33.9902,0.03139877,
2,9.812,2,0.9767587,388.4157,-0.2831732,0.2899111,-2.76922,-12.4139,-33.9913,0.03249741,
2,9.822,2,0.9737494,388.4486,-0.2832617,0.290898,-2.76922,-12.4139,-33.9913,0.03249741,
2,9.832,2,0.9763249,388.3852,-0.2818347,0.2886689,-2.76922,-12.4139,-33.9913,0.03249741,
2,9.842,2,0.9767178,388.3778,-0.284947,0.2917394,-2.76922,-12.4139,-33.9913,0.03249741,
2,9.852,2,0.9766266,388.4099,-0.2845429,0.2913528,-2.76922,-12.4139,-33.9913,0.03249741,
2,9.862,2,0.9777333,388.3822,-0.2833408,0.2897936,-2.76922,-12.4139,-33.9913,0.03249741,
2,9.872,2,0.9774081,388.3855,-0.2838626,0.2904238,-2.76922,-12.4139,-33.9913,0.03249741,
2,9.882,2,0.9751862,388.3682,-0.2838497,0.2910723,-2.76922,-12.4139,-33.9913,0.03249741,
2,9.892,2,0.9772632,388.3855,-0.2824724,0.2890443,-2.76922,-12.4139,-33.9913,0.03249741,
2,9.902,2,0.9819522,388.352,-0.2846617,0.2898937,-2.76922,-12.4139,-33.9913,0.03249741,
2,9.912,2,0.9898869,388.2925,-0.2865039,0.2894309,-2.76922,-12.4139,-33.9913,0.03249741,
2,9.922,2,0.9910189,388.2871,-0.2876564,0.2902633,-2.76922,-12.4139,-33.9913,0.03249741,
2,9.932,2,0.9964487,388.2839,-0.2873486,0.2883727,-2.76922,-12.4139,-33.9913,0.03249741,
2,9.942,2,0.9977791,388.2734,-0.2894688,0.2901131,-2.76922,-12.4139,-33.9913,0.03249741,
2,9.952,2,0.9953333,388.2492,-0.2898809,0.2912401,-2.76922,-12.4139,-33.9913,0.03249741,
2,9.962,2,0.9973899,388.238,-0.2909325,0.2916938,-2.76922,-12.4139,-33.9913,0.03249741,
2,9.972,2,0.998917,388.2223,-0.2909443,0.2912597,-2.76922,-12.4139,-33.9913,0.03249741,
2,9.982,2,0.9989635,388.2409,-0.2884939,0.2887932,-2.76922,-12.4139,-33.9913,0.03249741,
2,9.992,2,0.9986686,388.2326,-0.2918603,0.2922494,-2.76922,-12.4139,-33.9913,0.03249741,
2,10.002,2,0.9984806,388.2451,-0.2916678,0.2921116,-2.76922,-12.4139,-33.9913,0.03249741,
2,10.012,2,0.9982876,388.2421,-0.2888886,0.2893841,-2.76922,-12.4139,-33.9913,0.03249741,
2,10.022,2,0.999186,388.2479,-0.2883741,0.288609,-2.76922,-12.4139,-33.9913,0.03249741,
2,10.032,2,0.9982349,388.2174,-0.2909848,0.2914993,-2.76922,-12.4139,-33.9913,0.03249741,
2,10.042,2,0.9975337,388.2166,-0.289334,0.2900493,-2.77572,-12.4139,-33.9923,0.03349686,
2,10.052,2,0.9972799,388.2094,-0.2924114,0.293209,-2.77572,-12.4139,-33.9923,0.03349686,
2,10.062,2,0.9971868,388.2223,-0.2927217,0.2935475,-2.77572,-12.4139,-33.9923,0.03349686,
2,10.072,2,0.9972264,388.2003,-0.2907998,0.2916086,-2.77572,-12.4139,-33.9923,0.03349686,
2,10.082,2,0.9967363,388.1941,-0.2938809,0.2948432,-2.77572,-12.4139,-33.9923,0.03349686,
2,10.092,2,0.9959453,388.206,-0.2925019,0.2936927,-2.77572,-12.4139,-33.9923,0.03349686,
2,10.102,2,0.9971305,388.193,-0.2917434,0.292583,-2.77572,-12.4139,-33.9923,0.03349686,
2,10.112,2,0.9974628,388.198,-0.293286,0.294032,-2.77572,-12.4139,-33.9923,0.03349686,
2,10.122,2,0.9972306,388.2139,-0.2941938,0.2950108,-2.77572,-12.4139,-33.9923,0.03349686,
2,10.132,2,0.996387,388.1964,-0.293791,0.2948563,-2.77572,-12.4139,-33.9923,0.03349686,
2,10.142,2,1.001924,388.1736,-0.292141,0.2915798,-2.77572,-12.4139,-33.9923,0.03349686,
2,10.152,2,1.006891,388.1293,-0.2944367,0.2924216,-2.77572,-12.4139,-33.9923,0.03349686,
2,10.162,2,1.010546,388.0748,-0.2965641,0.2934691,-2.77572,-12.4139,-33.9923,0.03349686,
2,10.172,2,1.016691,388.1033,-0.2976338,0.2927476,-2.77572,-12.4139,-33.9923,0.03349686,
2,10.182,2,1.019282,388.0745,-0.2963446,0.2907384,-2.77572,-12.4139,-33.9923,0.03349686,
2,10.192,2,1.018976,388.0574,-0.2975226,0.2919819,-2.77572,-12.4139,-33.9923,0.03349686,
2,10.202,2,1.01995,388.0608,-0.2986025,0.2927619,-2.77572,-12.4139,-33.9923,0.03349686,
2,10.212,2,1.019035,388.0709,-0.2984829,0.2929074,-2.77572,-12.4139,-33.9923,0.03349686,
2,10.222,2,1.016278,388.0616,-0.3002902,0.2954804,-2.77572,-12.4139,-33.9923,0.03349686,
2,10.232,2,1.017692,388.0172,-0.3001005,0.2948834,-2.77572,-12.4139,-33.9923,0.03349686,
2,10.242,2,1.01895,388.057,-0.2987015,0.2931464,-2.77572,-12.4139,-33.9923,0.03349686,
2,10.252,2,1.016523,388.0302,-0.2994092,0.2945423,-2.77572,-12.4139,-33.9923,0.03349686,
2,10.262,2,1.015039,388.012,-0.2999679,0.2955234,-2.78387,-12.4139,-33.9934,0.0345993,
2,10.272,2,1.015787,388.0197,-0.2994076,0.2947544,-2.78387,-12.4139,-33.9934,0.0345993,
2,10.282,2,1.017456,388.0213,-0.3009571,0.2957938,-2.78387,-12.4139,-33.9934,0.0345993,
2,10.292,2,1.016992,388.0827,-0.2997267,0.2947188,-2.78387,-12.4139,-33.9934,0.0345993,
2,10.302,2,1.01582,388.013,-0.2978249,0.2931869,-2.78387,-12.4139,-33.9934,0.0345993,
2,10.312,2,1.018888,387.9983,-0.2967738,0.2912723,-2.78387,-12.4139,-33.9934,0.0345993,
2,10.322,2,1.019404,388.0097,-0.2984396,0.2927589,-2.78387,-12.4139,-33.9934,0.0345993,
2,10.332,2,1.015561,388.0137,-0.2992489,0.2946637,-2.78387,-12.4139,-33.9934,0.0345993,
2,10.342,2,1.021515,388.0016,-0.2981566,0.2918769,-2.78387,-12.4139,-33.9934,0.0345993,
2,10.352,2,1.023333,387.9407,-0.2988894,0.2920744,-2.78387,-12.4139,-33.9934,0.0345993,
2,10.362,2,1.029113,387.9334,-0.3017001,0.2931652,-2.78387,-12.4139,-33.9934,0.0345993,
2,10.372,2,1.033382,387.9012,-0.3046536,0.2948121,-2.78387,-12.4139,-33.9934,0.0345993,
2,10.382,2,1.039073,387.872,-0.3049608,0.2934932,-2.78387,-12.4139,-33.9934,0.0345993,
2,10.392,2,1.042182,387.9094,-0.3054569,0.2930936,-2.78387,-12.4139,-33.9934,0.0345993,
2,10.402,2,1.040277,387.9498,-0.3055481,0.2937179,-2.78387,-12.4139,-33.9934,0.0345993,
2,10.412,2,1.03955,387.951,-0.3069447,0.2952668,-2.78387,-12.4139,-33.9934,0.0345993,
2,10.422,2,1.040404,387.8618,-0.3074832,0.295542,-2.78387,-12.4139,-33.9934,0.0345993,
2,10.432,2,1.038631,387.8547,-0.3069643,0.2955469,-2.78387,-12.4139,-33.9934,0.0345993,
2,10.442,2,1.038596,387.8848,-0.3087741,0.2972997,-2.78387,-12.4139,-33.9934,0.0345993,
2,10.452,2,1.040092,387.8537,-0.3050696,0.2933101,-2.78387,-12.4139,-33.9934,0.0345993,
2,10.462,2,1.039271,387.8484,-0.306254,0.2946815,-2.78387,-12.4139,-33.9934,0.0345993,
2,10.472,2,1.038019,387.8383,-0.3065056,0.2952795,-2.78387,-12.4139,-33.9934,0.0345993,
2,10.482,2,1.039958,387.8506,-0.3066533,0.2948709,-2.78387,-12.4139,-33.9934,0.0345993,
2,10.492,2,1.04014,387.851,-0.3051547,0.2933786,-2.78387,-12.4139,-33.9934,0.0345993,
2,10.502,2,1.038758,387.8167,-0.307003,0.2955481,-2.79093,-12.4139,-33.9945,0.03569794,
2,10.512,2,1.038728,387.8256,-0.3078906,0.2964112,-2.79093,-12.4139,-33.9945,0.03569794,
2,10.522,2,1.037493,387.8429,-0.3087696,0.2976114,-2.79093,-12.4139,-33.9945,0.03569794,
2,10.532,2,1.040205,387.817,-0.307879,0.2959793,-2.79093,-12.4139,-33.9945,0.03569794,
2,10.542,2,1.039003,387.808,-0.3082557,0.296684,-2.79093,-12.4139,-33.9945,0.03569794,
2,10.552,2,1.039083,387.7967,-0.3076594,0.2960875,-2.79093,-12.4139,-33.9945,0.03569794,
2,10.562,2,1.039291,387.7917,-0.3087906,0.2971165,-2.79093,-12.4139,-33.9945,0.03569794,
2,10.572,2,1.037331,387.8111,-0.3071777,0.2961231,-2.79093,-12.4139,-33.9945,0.03569794,
2,10.582,2,1.041877,387.7974,-0.3085592,0.2961572,-2.79093,-12.4139,-33.9945,0.03569794,
2,10.592,2,1.045679,387.7986,-0.3081127,0.2946533,-2.79093,-12.4139,-33.9945,0.03569794,
2,10.602,2,1.050241,387.7494,-0.3108728,0.2960015,-2.79093,-12.4139,-33.9945,0.03569794,
2,10.612,2,1.055426,387.7277,-0.3128295,0.2964013,-2.79093,-12.4139,-33.9945,0.03569794,
2,10.622,2,1.060967,387.6985,-0.3141466,0.2960946,-2.79093,-12.4139,-33.9945,0.03569794,
2,10.632,2,1.064312,387.7015,-0.3114334,0.2926147,-2.79093,-12.4139,-33.9945,0.03569794,
2,10.642,2,1.062002,387.6859,-0.3134486,0.2951486,-2.79093,-12.4139,-33.9945,0.03569794,
2,10.652,2,1.061178,387.6883,-0.3140911,0.2959835,-2.79093,-12.4139,-33.9945,0.03569794,
2,10.662,2,1.063644,387.6736,-0.3128831,0.2941614,-2.79093,-12.4139,-33.9945,0.03569794,
2,10.672,2,1.063428,387.6524,-0.3146943,0.2959243,-2.79093,-12.4139,-33.9945,0.03569794,
2,10.682,2,1.06082,387.6669,-0.3161061,0.2979829,-2.79093,-12.4139,-33.9945,0.03569794,
2,10.692,2,1.061499,387.6616,-0.3153481,0.297078,-2.79093,-12.4139,-33.9945,0.03569794,
2,10.702,2,1.063061,387.6693,-0.3162037,0.2974464,-2.79093,-12.4139,-33.9945,0.03569794,
2,10.712,2,1.060763,387.673,-0.3160885,0.2979823,-2.79905,-12.4139,-33.9956,0.03680038,
2,10.722,2,1.061815,387.6624,-0.3163742,0.2979559,-2.79905,-12.4139,-33.9956,0.03680038,
2,10.732,2,1.061486,387.6576,-0.3176859,0.299284,-2.79905,-12.4139,-33.9956,0.03680038,
2,10.742,2,1.060672,387.6387,-0.3166281,0.2985165,-2.79905,-12.4139,-33.9956,0.03680038,
2,10.752,2,1.060784,387.6383,-0.3138275,0.295845,-2.79905,-12.4139,-33.9956,0.03680038,
2,10.762,2,1.062657,387.6472,-0.3172059,0.2985027,-2.79905,-12.4139,-33.9956,0.03680038,
2,10.772,2,1.059759,387.6266,-0.3150969,0.2973287,-2.79905,-12.4139,-33.9956,0.03680038,
2,10.782,2,1.058066,387.6268,-0.316261,0.2989048,-2.79905,-12.4139,-33.9956,0.03680038,
2,10.792,2,1.065001,387.6447,-0.3173926,0.2980209,-2.79905,-12.4139,-33.9956,0.03680038,
2,10.802,2,1.070467,387.5902,-0.3182925,0.2973398,-2.79905,-12.4139,-33.9956,0.03680038,
2,10.812,2,1.073356,387.5549,-0.3202288,0.2983434,-2.79905,-12.4139,-33.9956,0.03680038,
2,10.822,2,1.079591,387.4799,-0.3210174,0.297351,-2.79905,-12.4139,-33.9956,0.03680038,
2,10.832,2,1.08601,387.5055,-0.3215811,0.2961125,-2.79905,-12.4139,-33.9956,0.03680038,
2,10.842,2,1.084572,387.5056,-0.3229529,0.29777,-2.79905,-12.4139,-33.9956,0.03680038,
2,10.852,2,1.08279,387.5156,-0.3230238,0.2983254,-2.79905,-12.4139,-33.9956,0.03680038,
2,10.862,2,1.081428,387.5443,-0.3231615,0.2988286,-2.79905,-12.4139,-33.9956,0.03680038,
2,10.872,2,1.083391,387.4869,-0.3224331,0.2976147,-2.79905,-12.4139,-33.9956,0.03680038,
2,10.882,2,1.081355,387.5666,-0.3236184,0.2992711,-2.79905,-12.4139,-33.9956,0.03680038,
2,10.892,2,1.080146,387.4818,-0.3234596,0.2994592,-2.79905,-12.4139,-33.9956,0.03680038,
2,10.902,2,1.082828,387.4672,-0.3221704,0.2975268,-2.79905,-12.4139,-33.9956,0.03680038,
2,10.912,2,1.081874,387.481,-0.3237281,0.2992292,-2.79905,-12.4139,-33.9956,0.03680038,
2,10.922,2,1.081646,387.4857,-0.3256353,0.3010552,-2.8061,-12.4139,-33.9967,0.03789902,
2,10.932,2,1.083183,387.4685,-0.3237053,0.2988464,-2.8061,-12.4139,-33.9967,0.03789902,
2,10.942,2,1.081789,387.4482,-0.3251155,0.3005351,-2.8061,-12.4139,-33.9967,0.03789902,
2,10.952,2,1.079725,387.4537,-0.3293324,0.3050152,-2.8061,-12.4139,-33.9967,0.03789902,
2,10.962,2,1.080403,387.4538,-0.3293202,0.3048124,-2.8061,-12.4139,-33.9967,0.03789902,
2,10.972,2,1.081142,387.4576,-0.329496,0.3047667,-2.8061,-12.4139,-33.9967,0.03789902,
2,10.982,2,1.080817,387.4453,-0.3265509,0.3021333,-2.8061,-12.4139,-33.9967,0.03789902,
2,10.992,2,1.080002,387.4472,-0.3262346,0.3020684,-2.8061,-12.4139,-33.9967,0.03789902,
2,11.002,2,1.083962,387.4892,-0.3272677,0.3019182,-2.8061,-12.4139,-33.9967,0.03789902,
2,11.012,2,1.089775,387.3997,-0.3251557,0.2983695,-2.8061,-12.4139,-33.9967,0.03789902,
2,11.022,2,1.09359,387.3539,-0.32928,0.3011002,-2.8061,-12.4139,-33.9967,0.03789902,
2,11.032,2,1.101337,387.3708,-0.3291773,0.2988888,-2.8061,-12.4139,-33.9967,0.03789902,
2,11.042,2,1.105414,387.3224,-0.3291847,0.2977931,-2.8061,-12.4139,-33.9967,0.03789902,
2,11.052,2,1.103236,387.3221,-0.3309594,0.2999898,-2.8061,-12.4139,-33.9967,0.03789902,
2,11.062,2,1.10279,387.3196,-0.3302152,0.2994361,-2.8061,-12.4139,-33.9967,0.03789902,
2,11.072,2,1.106262,387.3255,-0.3293531,0.2977171,-2.8061,-12.4139,-33.9967,0.03789902,
2,11.082,2,1.105365,387.3121,-0.3316874,0.3000706,-2.8061,-12.4139,-33.9967,0.03789902,
2,11.092,2,1.103833,387.2944,-0.3338566,0.3024521,-2.8061,-12.4139,-33.9967,0.03789902,
2,11.102,2,1.102656,387.3107,-0.3315955,0.3007243,-2.8061,-12.4139,-33.9967,0.03789902,
2,11.112,2,1.104808,387.3113,-0.3333424,0.3017198,-2.8061,-12.4139,-33.9967,0.03789902,
2,11.122,2,1.103945,387.2689,-0.3329652,0.3016139,-2.8061,-12.4139,-33.9967,0.03789902,
2,11.132,2,1.103457,387.2848,-0.3325109,0.3013358,-2.81262,-12.4139,-33.9978,0.03899765,
2,11.142,2,1.102537,387.2804,-0.3338012,0.3027575,-2.81262,-12.4139,-33.9978,0.03899765,
2,11.152,2,1.103559,387.2644,-0.3352538,0.3037934,-2.81262,-12.4139,-33.9978,0.03899765,
2,11.162,2,1.100931,387.2737,-0.3318496,0.3014262,-2.81262,-12.4139,-33.9978,0.03899765,
2,11.172,2,1.102695,387.2832,-0.3335927,0.3025248,-2.81262,-12.4139,-33.9978,0.03899765,
2,11.182,2,1.102619,387.3113,-0.3335204,0.30248,-2.81262,-12.4139,-33.9978,0.03899765,
2,11.192,2,1.100779,387.2685,-0.334245,0.3036441,-2.81262,-12.4139,-33.9978,0.03899765,
2,11.202,2,1.102362,387.2721,-0.3343196,0.3032757,-2.81262,-12.4139,-33.9978,0.03899765,
2,11.212,2,1.10261,387.2704,-0.3353395,0.3041324,-2.81262,-12.4139,-33.9978,0.03899765,
2,11.222,2,1.104649,387.2485,-0.3320608,0.300603,-2.81262,-12.4139,-33.9978,0.03899765,
2,11.232,2,1.108864,387.2293,-0.3363914,0.3033658,-2.81262,-12.4139,-33.9978,0.03899765,
2,11.242,2,1.114619,387.2009,-0.3368796,0.3022374,-2.81262,-12.4139,-33.9978,0.03899765,
2,11.252,2,1.11897,387.164,-0.3376021,0.301708,-2.81262,-12.4139,-33.9978,0.03899765,
2,11.262,2,1.124495,387.1345,-0.3400679,0.3024184,-2.81262,-12.4139,-33.9978,0.03899765,
2,11.272,2,1.125945,387.1336,-0.340391,0.3023159,-2.81262,-12.4139,-33.9978,0.03899765,
2,11.282,2,1.126971,387.1169,-0.3399208,0.3016234,-2.81262,-12.4139,-33.9978,0.03899765,
2,11.292,2,1.125774,387.1334,-0.3421229,0.3039003,-2.81262,-12.4139,-33.9978,0.03899765,
2,11.302,2,1.124704,387.1305,-0.3420237,0.3041011,-2.81262,-12.4139,-33.9978,0.03899765,
2,11.312,2,1.125132,387.1204,-0.3402072,0.3023708,-2.81262,-12.4139,-33.9978,0.03899765,
2,11.322,2,1.126396,387.1246,-0.3412594,0.3029658,-2.81262,-12.4139,-33.9978,0.03899765,
2,11.332,2,1.1241,387.1169,-0.3405003,0.3029092,-2.81262,-12.4139,-33.9978,0.03899765,
2,11.342,2,1.124112,387.1056,-0.3420994,0.3043285,-2.81262,-12.4139,-33.9978,0.03899765,
2,11.352,2,1.125546,387.0901,-0.3387807,0.3009924,-2.81967,-12.4139,-33.999,0.04019928,
2,11.362,2,1.124426,387.0828,-0.3407502,0.3030438,-2.81967,-12.4139,-33.999,0.04019928,
2,11.372,2,1.123835,387.0818,-0.340161,0.3026787,-2.81967,-12.4139,-33.999,0.04019928,
2,11.382,2,1.125217,387.0852,-0.3412634,0.3032868,-2.81967,-12.4139,-33.999,0.04019928,
2,11.392,2,1.123532,387.0521,-0.3422248,0.3045972,-2.81967,-12.4139,-33.999,0.04019928,
2,11.402,2,1.123875,387.0567,-0.342559,0.3048016,-2.81967,-12.4139,-33.999,0.04019928,
2,11.412,2,1.124936,387.0432,-0.3412763,0.3033741,-2.81967,-12.4139,-33.999,0.04019928,
2,11.422,2,1.131081,387.0528,-0.3434085,0.303611,-2.81967,-12.4139,-33.999,0.04019928,
2,11.432,2,1.134743,387.0127,-0.3442537,0.3033758,-2.81967,-12.4139,-33.999,0.04019928,
2,11.442,2,1.141366,386.9904,-0.3465808,0.3036544,-2.81967,-12.4139,-33.999,0.04019928,
2,11.452,2,1.145115,386.9525,-0.3479398,0.303847,-2.81967,-12.4139,-33.999,0.04019928,
2,11.462,2,1.148195,386.9551,-0.346783,0.3020245,-2.81967,-12.4139,-33.999,0.04019928,
2,11.472,2,1.147574,387.0179,-0.3472338,0.3025808,-2.81967,-12.4139,-33.999,0.04019928,
2,11.482,2,1.147439,386.9397,-0.3478964,0.3031938,-2.81967,-12.4139,-33.999,0.04019928,
2,11.492,2,1.147344,386.9342,-0.3476333,0.3029896,-2.81967,-12.4139,-33.999,0.04019928,
2,11.502,2,1.149234,386.9396,-0.3487116,0.3034296,-2.81967,-12.4139,-33.999,0.04019928,
2,11.512,2,1.147055,386.9244,-0.346707,0.3022583,-2.81967,-12.4139,-33.999,0.04019928,
2,11.522,2,1.14901,386.924,-0.3470988,0.3020852,-2.81967,-12.4139,-33.999,0.04019928,
2,11.532,2,1.149028,386.9101,-0.3470915,0.302074,-2.81967,-12.4139,-33.999,0.04019928,
2,11.542,2,1.146749,386.9141,-0.3504149,0.3055723,-2.81967,-12.4139,-33.999,0.04019928,
2,11.552,2,1.147635,386.9124,-0.3482875,0.3034829,-2.81967,-12.4139,-33.999,0.04019928,
2,11.562,2,1.146123,386.9152,-0.3497556,0.3051641,-2.81967,-12.4139,-33.999,0.04019928,
2,11.572,2,1.146817,386.901,-0.348487,0.3038733,-2.82725,-12.4139,-34.0001,0.04129791,
2,11.582,2,1.145915,386.9024,-0.3495005,0.3049968,-2.82725,-12.4139,-34.0001,0.04129791,
2,11.592,2,1.148871,386.9122,-0.3491814,0.3039344,-2.82725,-12.4139,-34.0001,0.04129791,
2,11.602,2,1.147313,386.8964,-0.3492951,0.3044462,-2.82725,-12.4139,-34.0001,0.04129791,
2,11.612,2,1.152363,386.8762,-0.349501,0.3032907,-2.82725,-12.4139,-34.0001,0.04129791,
2,11.622,2,1.157787,386.8672,-0.3531104,0.3049874,-2.82725,-12.4139,-34.0001,0.04129791,
2,11.632,2,1.163436,386.8123,-0.3522006,0.3027245,-2.82725,-12.4139,-34.0001,0.04129791,
2,11.642,2,1.16561,386.8026,-0.3542168,0.3038896,-2.82725,-12.4139,-34.0001,0.04129791,
2,11.652,2,1.167648,386.7643,-0.3531545,0.3024495,-2.82725,-12.4139,-34.0001,0.04129791,
2,11.662,2,1.168979,386.7834,-0.353945,0.3027812,-2.82725,-12.4139,-34.0001,0.04129791,
2,11.672,2,1.16852,386.7798,-0.354484,0.3033616,-2.82725,-12.4139,-34.0001,0.04129791,
2,11.682,2,1.167871,386.7541,-0.3546994,0.3037145,-2.82725,-12.4139,-34.0001,0.04129791,
2,11.692,2,1.170078,386.7688,-0.3539991,0.3025432,-2.82725,-12.4139,-34.0001,0.04129791,
2,11.702,2,1.170255,386.7758,-0.3559689,0.3041805,-2.82725,-12.4139,-34.0001,0.04129791,
2,11.712,2,1.165755,386.7166,-0.3581052,0.3071873,-2.82725,-12.4139,-34.0001,0.04129791,
2,11.722,2,1.167213,386.7295,-0.3561853,0.3051588,-2.82725,-12.4139,-34.0001,0.04129791,
2,11.732,2,1.169556,386.7463,-0.3560777,0.3044554,-2.82725,-12.4139,-34.0001,0.04129791,
2,11.742,2,1.167331,386.7079,-0.3579528,0.306642,-2.82725,-12.4139,-34.0001,0.04129791,
2,11.752,2,1.1684,386.7366,-0.3562796,0.3049295,-2.83375,-12.4139,-34.0012,0.04240036,
2,11.762,2,1.170893,386.7348,-0.3550539,0.3032334,-2.83375,-12.4139,-34.0012,0.04240036,
2,11.772,2,1.169386,386.766,-0.3560995,0.3045183,-2.83375,-12.4139,-34.0012,0.04240036,
2,11.782,2,1.166393,386.7268,-0.3557653,0.3050132,-2.83375,-12.4139,-34.0012,0.04240036,
2,11.792,2,1.166474,386.7326,-0.3563277,0.3054742,-2.83375,-12.4139,-34.0012,0.04240036,
2,11.802,2,1.170977,386.7231,-0.3561444,0.3041429,-2.83375,-12.4139,-34.0012,0.04240036,
2,11.812,2,1.177888,386.6783,-0.3571125,0.3031804,-2.83375,-12.4139,-34.0012,0.04240036,
2,11.822,2,1.180693,386.6488,-0.3596271,0.3045898,-2.83375,-12.4139,-34.0012,0.04240036,
2,11.832,2,1.187503,386.6201,-0.3612726,0.3042288,-2.83375,-12.4139,-34.0012,0.04240036,
2,11.842,2,1.191336,386.6041,-0.3616622,0.3035771,-2.83375,-12.4139,-34.0012,0.04240036,
2,11.852,2,1.189659,386.5827,-0.362487,0.3046982,-2.83375,-12.4139,-34.0012,0.04240036,
2,11.862,2,1.190204,386.6005,-0.3629066,0.3049113,-2.83375,-12.4139,-34.0012,0.04240036,
2,11.872,2,1.190494,386.5853,-0.3618005,0.3039079,-2.83375,-12.4139,-34.0012,0.04240036,
2,11.882,2,1.187981,386.5896,-0.3633918,0.3058903,-2.83375,-12.4139,-34.0012,0.04240036,
2,11.892,2,1.188635,386.5883,-0.3632231,0.30558,-2.83375,-12.4139,-34.0012,0.04240036,
2,11.902,2,1.187135,386.5737,-0.3620049,0.3049399,-2.83375,-12.4139,-34.0012,0.04240036,
2,11.912,2,1.188098,386.5771,-0.3651592,0.3073477,-2.83375,-12.4139,-34.0012,0.04240036,
2,11.922,2,1.187994,386.5727,-0.3626701,0.3052794,-2.83375,-12.4139,-34.0012,0.04240036,
2,11.932,2,1.188509,386.5671,-0.3627101,0.3051808,-2.83375,-12.4139,-34.0012,0.04240036,
2,11.942,2,1.187831,386.5536,-0.3620188,0.3047731,-2.83375,-12.4139,-34.0012,0.04240036,
2,11.952,2,1.187314,386.5732,-0.3627647,0.305534,-2.84028,-12.4139,-34.0022,0.04339981,
2,11.962,2,1.189093,386.561,-0.3637347,0.3058926,-2.84028,-12.4139,-34.0022,0.04339981,
2,11.972,2,1.189276,386.5558,-0.3663445,0.3080398,-2.84028,-12.4139,-34.0022,0.04339981,
2,11.982,2,1.187553,386.5405,-0.3651528,0.3074834,-2.84028,-12.4139,-34.0022,0.04339981,
2,11.992,2,1.185603,386.5283,-0.3666607,0.3092608,-2.84028,-12.4139,-34.0022,0.04339981,
2,12.002,2,1.187516,386.4714,-0.3658831,0.3081079,-2.84028,-12.4139,-34.0022,0.04339981,
2,12.012,2,1.188508,386.527,-0.3658698,0.3078397,-2.84028,-12.4139,-34.0022,0.04339981,
2,12.022,2,1.188869,386.5248,-0.366243,0.3080601,-2.84028,-12.4139,-34.0022,0.04339981,
2,12.032,2,1.19422,386.5202,-0.3664756,0.3068743,-2.84028,-12.4139,-34.0022,0.04339981,
2,12.042,2,1.199473,386.4549,-0.3673798,0.3062842,-2.84028,-12.4139,-34.0022,0.04339981,
2,12.052,2,1.204343,386.4336,-0.3679302,0.3055028,-2.84028,-12.4139,-34.0022,0.04339981,
2,12.062,2,1.205494,386.4522,-0.3693941,0.3064255,-2.84028,-12.4139,-34.0022,0.04339981,
2,12.072,2,1.209297,386.4176,-0.3692323,0.3053281,-2.84028,-12.4139,-34.0022,0.04339981,
2,12.082,2,1.209998,386.4164,-0.3691705,0.3051001,-2.84028,-12.4139,-34.0022,0.04339981,
2,12.092,2,1.208869,386.4191,-0.3716897,0.3074691,-2.84028,-12.4139,-34.0022,0.04339981,
2,12.102,2,1.210901,386.4022,-0.3720966,0.307289,-2.84028,-12.4139,-34.0022,0.04339981,
2,12.112,2,1.210992,386.395,-0.3689492,0.3046668,-2.84028,-12.4139,-34.0022,0.04339981,
2,12.122,2,1.209553,386.3976,-0.371943,0.3075046,-2.84028,-12.4139,-34.0022,0.04339981,
2,12.132,2,1.209078,386.3828,-0.3714814,0.3072436,-2.84028,-12.4139,-34.0022,0.04339981,
2,12.142,2,1.209075,386.3786,-0.3697277,0.3057937,-2.84028,-12.4139,-34.0022,0.04339981,
2,12.152,2,1.2091,386.3951,-0.3715753,0.3073157,-2.84028,-12.4139,-34.0022,0.04339981,
2,12.162,2,1.207125,386.3816,-0.3721198,0.3082695,-2.84028,-12.4139,-34.0022,0.04339981,
2,12.172,2,1.209562,386.3663,-0.3720672,0.3076048,-2.84028,-12.4139,-34.0022,0.04339981,
2,12.182,2,1.210792,386.3959,-0.373347,0.3083493,-2.84028,-12.4139,-34.0022,0.04339981,
2,12.192,2,1.207766,386.3423,-0.3721984,0.3081709,-2.84785,-12.4139,-34.0033,0.04449844,
2,12.202,2,1.208315,386.3432,-0.3732069,0.3088656,-2.84785,-12.4139,-34.0033,0.04449844,
2,12.212,2,1.210863,386.3689,-0.3734142,0.308387,-2.84785,-12.4139,-34.0033,0.04449844,
2,12.222,2,1.208546,386.3441,-0.3732786,0.3088659,-2.84785,-12.4139,-34.0033,0.04449844,
2,12.232,2,1.208635,386.3419,-0.3727197,0.3083806,-2.84785,-12.4139,-34.0033,0.04449844,
2,12.242,2,1.20946,386.3372,-0.3730192,0.3084179,-2.84785,-12.4139,-34.0033,0.04449844,
2,12.252,2,1.208307,386.3411,-0.3698584,0.3060964,-2.84785,-12.4139,-34.0033,0.04449844,
2,12.262,2,1.208775,386.3394,-0.3731448,0.3086966,-2.84785,-12.4139,-34.0033,0.04449844,
2,12.272,2,1.214859,386.3192,-0.3754343,0.3090352,-2.84785,-12.4139,-34.0033,0.04449844,
2,12.282,2,1.220573,386.2916,-0.3755893,0.3077155,-2.84785,-12.4139,-34.0033,0.04449844,
2,12.292,2,1.225898,386.2433,-0.3783464,0.308628,-2.84785,-12.4139,-34.0033,0.04449844,
2,12.302,2,1.227976,386.1781,-0.3798668,0.3093438,-2.84785,-12.4139,-34.0033,0.04449844,
2,12.312,2,1.23254,386.2212,-0.3782796,0.3069106,-2.84785,-12.4139,-34.0033,0.04449844,
2,12.322,2,1.23078,386.2114,-0.3809281,0.3095014,-2.84785,-12.4139,-34.0033,0.04449844,
2,12.332,2,1.230248,386.1854,-0.3800672,0.3089353,-2.84785,-12.4139,-34.0033,0.04449844,
2,12.342,2,1.2303,386.2079,-0.3799611,0.3088362,-2.84785,-12.4139,-34.0033,0.04449844,
2,12.352,2,1.229389,386.2212,-0.3799031,0.3090178,-2.84785,-12.4139,-34.0033,0.04449844,
2,12.362,2,1.23043,386.2255,-0.3803009,0.3090796,-2.84785,-12.4139,-34.0033,0.04449844,
2,12.372,2,1.228023,386.1934,-0.3789253,0.3085654,-2.84785,-12.4139,-34.0033,0.04449844,
2,12.382,2,1.229404,386.1957,-0.379765,0.3089016,-2.84785,-12.4139,-34.0033,0.04449844,
2,12.392,2,1.229169,386.1914,-0.3787888,0.3081665,-2.84785,-12.4139,-34.0033,0.04449844,
2,12.402,2,1.229005,386.1845,-0.3777699,0.3073786,-2.84785,-12.4139,-34.0033,0.04449844,
2,12.412,2,1.228247,386.1852,-0.3800317,0.3094098,-2.856,-12.4139,-34.0044,0.04559708,
2,12.422,2,1.228114,386.1802,-0.380416,0.3097562,-2.856,-12.4139,-34.0044,0.04559708,
2,12.432,2,1.228062,386.1714,-0.380698,0.3099989,-2.856,-12.4139,-34.0044,0.04559708,
2,12.442,2,1.228282,386.138,-0.3829554,0.3117813,-2.856,-12.4139,-34.0044,0.04559708,
2,12.452,2,1.230248,386.1656,-0.3810875,0.3097647,-2.856,-12.4139,-34.0044,0.04559708,
2,12.462,2,1.229142,386.1531,-0.380449,0.309524,-2.856,-12.4139,-34.0044,0.04559708,
2,12.472,2,1.228501,386.1562,-0.383231,0.3119501,-2.856,-12.4139,-34.0044,0.04559708,
2,12.482,2,1.23018,386.1576,-0.3819079,0.3104488,-2.856,-12.4139,-34.0044,0.04559708,
2,12.492,2,1.233801,386.1348,-0.3801451,0.3081089,-2.856,-12.4139,-34.0044,0.04559708,
2,12.502,2,1.240152,386.1159,-0.3841108,0.3097287,-2.856,-12.4139,-34.0044,0.04559708,
2,12.512,2,1.24713,386.0666,-0.3850155,0.3087211,-2.856,-12.4139,-34.0044,0.04559708,
2,12.522,2,1.251166,386.0483,-0.384781,0.3075379,-2.856,-12.4139,-34.0044,0.04559708,
2,12.532,2,1.254798,386.0341,-0.3853617,0.3071105,-2.856,-12.4139,-34.0044,0.04559708,
2,12.542,2,1.253634,386.0334,-0.38521,0.3072746,-2.856,-12.4139,-34.0044,0.04559708,
2,12.552,2,1.253312,386.0262,-0.3857479,0.3077828,-2.856,-12.4139,-34.0044,0.04559708,
2,12.562,2,1.252672,386.0436,-0.3872883,0.3091697,-2.856,-12.4139,-34.0044,0.04559708,
2,12.572,2,1.249746,386.0115,-0.3900465,0.3121007,-2.856,-12.4139,-34.0044,0.04559708,
2,12.582,2,1.250773,385.9986,-0.3887476,0.3108059,-2.856,-12.4139,-34.0044,0.04559708,
2,12.592,2,1.252095,385.9973,-0.38924,0.3108709,-2.856,-12.4139,-34.0044,0.04559708,
2,12.602,2,1.249377,385.9951,-0.3896167,0.3118488,-2.856,-12.4139,-34.0044,0.04559708,
2,12.612,2,1.249576,385.9959,-0.3887943,0.3111409,-2.856,-12.4139,-34.0044,0.04559708,
2,12.622,2,1.25054,386.0097,-0.3904093,0.3121926,-2.856,-12.4139,-34.0044,0.04559708,
2,12.632,2,1.25169,385.989,-0.3890582,0.3108263,-2.856,-12.4139,-34.0044,0.04559708,
2,12.642,2,1.253201,385.9832,-0.3870079,0.3088156,-2.856,-12.4139,-34.0044,0.04559708,
2,12.652,2,1.251667,385.9872,-0.3888831,0.3106921,-2.8636,-12.4139,-34.0056,0.04679871,
2,12.662,2,1.252392,385.9822,-0.3891958,0.3107619,-2.8636,-12.4139,-34.0056,0.04679871,
2,12.672,2,1.251891,385.9764,-0.3896578,0.3112554,-2.8636,-12.4139,-34.0056,0.04679871,
2,12.682,2,1.249096,385.9903,-0.3905151,0.3126381,-2.8636,-12.4139,-34.0056,0.04679871,
2,12.692,2,1.251467,385.9682,-0.3901886,0.3117851,-2.8636,-12.4139,-34.0056,0.04679871,
2,12.702,2,1.251873,385.9603,-0.3890195,0.3107499,-2.8636,-12.4139,-34.0056,0.04679871,
2,12.712,2,1.252395,385.9705,-0.3902234,0.3115817,-2.8636,-12.4139,-34.0056,0.04679871,
2,12.722,2,1.259335,385.9337,-0.3922547,0.3114775,-2.8636,-12.4139,-34.0056,0.04679871,
2,12.732,2,1.264855,385.9046,-0.3925122,0.310322,-2.8636,-12.4139,-34.0056,0.04679871,
2,12.742,2,1.268525,385.8806,-0.3955342,0.3118064,-2.8636,-12.4139,-34.0056,0.04679871,
2,12.752,2,1.27238,385.8486,-0.395647,0.3109504,-2.8636,-12.4139,-34.0056,0.04679871,
2,12.762,2,1.274795,385.8256,-0.3960328,0.310664,-2.8636,-12.4139,-34.0056,0.04679871,
2,12.772,2,1.275453,385.8288,-0.3974001,0.3115756,-2.8636,-12.4139,-34.0056,0.04679871,
2,12.782,2,1.272202,385.8391,-0.3942519,0.3098973,-2.8636,-12.4139,-34.0056,0.04679871,
2,12.792,2,1.273221,385.8209,-0.3954068,0.3105564,-2.8636,-12.4139,-34.0056,0.04679871,
2,12.802,2,1.274941,385.8253,-0.3968872,0.3112986,-2.8636,-12.4139,-34.0056,0.04679871,
2,12.812,2,1.273443,385.8046,-0.3980975,0.3126152,-2.8636,-12.4139,-34.0056,0.04679871,
2,12.822,2,1.2736,385.8074,-0.3947591,0.3099552,-2.8636,-12.4139,-34.0056,0.04679871,
2,12.832,2,1.274771,385.8027,-0.3968974,0.3113479,-2.8701,-12.4139,-34.0067,0.04789734,
2,12.842,2,1.273471,385.7961,-0.3962094,0.3111257,-2.8701,-12.4139,-34.0067,0.04789734,
2,12.852,2,1.273198,385.7974,-0.3971303,0.3119155,-2.8701,-12.4139,-34.0067,0.04789734,
2,12.862,2,1.274563,385.8031,-0.3978671,0.3121596,-2.8701,-12.4139,-34.0067,0.04789734,
2,12.872,2,1.275126,385.8014,-0.3966161,0.3110406,-2.8701,-12.4139,-34.0067,0.04789734,
2,12.882,2,1.273858,385.7825,-0.3972862,0.3118763,-2.8701,-12.4139,-34.0067,0.04789734,
2,12.892,2,1.278388,385.7353,-0.4005697,0.3133397,-2.8701,-12.4139,-34.0067,0.04789734,
2,12.902,2,1.284233,385.7467,-0.3996041,0.3111616,-2.8701,-12.4139,-34.0067,0.04789734,
2,12.912,2,1.290105,385.6946,-0.4034075,0.3126936,-2.8701,-12.4139,-34.0067,0.04789734,
2,12.922,2,1.292797,385.6726,-0.4049697,0.3132507,-2.8701,-12.4139,-34.0067,0.04789734,
2,12.932,2,1.295396,385.6652,-0.4029222,0.3110417,-2.8701,-12.4139,-34.0067,0.04789734,
2,12.942,2,1.294784,385.6711,-0.4045743,0.3124647,-2.8701,-12.4139,-34.0067,0.04789734,
2,12.952,2,1.293161,385.6829,-0.4038458,0.3122936,-2.8701,-12.4139,-34.0067,0.04789734,
2,12.962,2,1.295564,385.6452,-0.4009188,0.3094552,-2.8701,-12.4139,-34.0067,0.04789734,
2,12.972,2,1.296244,385.6508,-0.4019445,0.3100839,-2.8701,-12.4139,-34.0067,0.04789734,
2,12.982,2,1.294837,385.6695,-0.4038049,0.3118577,-2.8701,-12.4139,-34.0067,0.04789734,
2,12.992,2,1.295122,385.6505,-0.4030825,0.3112313,-2.8701,-12.4139,-34.0067,0.04789734,
2,13.002,2,1.29448,385.6535,-0.4042935,0.312321,-2.8701,-12.4139,-34.0067,0.04789734,
2,13.012,2,1.295416,385.6251,-0.4064325,0.3137468,-2.87715,-12.4139,-34.0078,0.04899979,
2,13.022,2,1.294604,385.6346,-0.4037529,0.3118737,-2.87715,-12.4139,-34.0078,0.04899979,
2,13.032,2,1.296457,385.6136,-0.4061495,0.3132765,-2.87715,-12.4139,-34.0078,0.04899979,
2,13.042,2,1.295413,385.6172,-0.4055535,0.3130689,-2.87715,-12.4139,-34.0078,0.04899979,
2,13.052,2,1.295363,385.6142,-0.4033531,0.3113824,-2.87715,-12.4139,-34.0078,0.04899979,
2,13.062,2,1.294719,385.621,-0.4047901,0.312647,-2.87715,-12.4139,-34.0078,0.04899979,
2,13.072,2,1.296053,385.6021,-0.404735,0.3122827,-2.87715,-12.4139,-34.0078,0.04899979,
2,13.082,2,1.294347,385.598,-0.4048281,0.3127663,-2.87715,-12.4139,-34.0078,0.04899979,
2,13.092,2,1.293393,385.6042,-0.4049906,0.3131226,-2.87715,-12.4139,-34.0078,0.04899979,
2,13.102,2,1.293253,385.598,-0.4067499,0.3145168,-2.87715,-12.4139,-34.0078,0.04899979,
2,13.112,2,1.297184,385.5967,-0.4050109,0.3122232,-2.87715,-12.4139,-34.0078,0.04899979,
2,13.122,2,1.301654,385.5605,-0.4056673,0.3116551,-2.87715,-12.4139,-34.0078,0.04899979,
2,13.132,2,1.306392,385.515,-0.4081933,0.3124585,-2.87715,-12.4139,-34.0078,0.04899979,
2,13.142,2,1.312442,385.4902,-0.407825,0.3107376,-2.87715,-12.4139,-34.0078,0.04899979,
2,13.152,2,1.317443,385.5049,-0.4102324,0.3113852,-2.87715,-12.4139,-34.0078,0.04899979,
2,13.162,2,1.315739,385.4742,-0.411353,0.3126402,-2.87715,-12.4139,-34.0078,0.04899979,
2,13.172,2,1.316686,385.4571,-0.410553,0.3118077,-2.87715,-12.4139,-34.0078,0.04899979,
2,13.182,2,1.316257,385.4766,-0.4119017,0.3129341,-2.87715,-12.4139,-34.0078,0.04899979,
2,13.192,2,1.314686,385.4619,-0.4102407,0.3120447,-2.87715,-12.4139,-34.0078,0.04899979,
2,13.202,2,1.316133,385.4444,-0.4126612,0.3135405,-2.87715,-12.4139,-34.0078,0.04899979,
2,13.212,2,1.317012,385.4744,-0.4130779,0.3136477,-2.87715,-12.4139,-34.0078,0.04899979,
2,13.222,2,1.316676,385.453,-0.4120721,0.312964,-2.87715,-12.4139,-34.0078,0.04899979,
2,13.232,2,1.31504,385.4424,-0.4120999,0.3133743,-2.87715,-12.4139,-34.0078,0.04899979,
2,13.242,2,1.314578,385.4203,-0.4116951,0.3131767,-2.88422,-12.4139,-34.0088,0.04999924,
2,13.252,2,1.317799,385.4447,-0.4116944,0.3124105,-2.88422,-12.4139,-34.0088,0.04999924,
2,13.262,2,1.316054,385.4426,-0.4114359,0.3126285,-2.88422,-12.4139,-34.0088,0.04999924,
2,13.272,2,1.312923,385.4488,-0.4126876,0.3143273,-2.88422,-12.4139,-34.0088,0.04999924,
2,13.282,2,1.316414,385.4339,-0.4113813,0.3125015,-2.88422,-12.4139,-34.0088,0.04999924,
2,13.292,2,1.314258,385.3964,-0.4118658,0.3133827,-2.88422,-12.4139,-34.0088,0.04999924,
2,13.302,2,1.314392,385.4214,-0.4134667,0.3145687,-2.88422,-12.4139,-34.0088,0.04999924,
2,13.312,2,1.315629,385.4124,-0.4125654,0.3135878,-2.88422,-12.4139,-34.0088,0.04999924,
2,13.322,2,1.319136,385.3974,-0.4134587,0.3134314,-2.88422,-12.4139,-34.0088,0.04999924,
2,13.332,2,1.324929,385.384,-0.4151828,0.3133622,-2.88422,-12.4139,-34.0088,0.04999924,
2,13.342,2,1.329593,385.3362,-0.4162651,0.3130772,-2.88422,-12.4139,-34.0088,0.04999924,
2,13.352,2,1.33439,385.302,-0.4175975,0.3129501,-2.88422,-12.4139,-34.0088,0.04999924,
2,13.362,2,1.34076,385.2663,-0.418633,0.3122355,-2.88422,-12.4139,-34.0088,0.04999924,
2,13.372,2,1.338675,385.3127,-0.419297,0.3132179,-2.88422,-12.4139,-34.0088,0.04999924,
2,13.382,2,1.337677,385.295,-0.4184999,0.3128558,-2.88422,-12.4139,-34.0088,0.04999924,
2,13.392,2,1.336486,385.2794,-0.4182086,0.3129166,-2.88422,-12.4139,-34.0088,0.04999924,
2,13.402,2,1.336568,385.2736,-0.4188988,0.3134138,-2.88422,-12.4139,-34.0088,0.04999924,
2,13.412,2,1.336752,385.2729,-0.4191048,0.3135247,-2.88422,-12.4139,-34.0088,0.04999924,
