Repository: jacquesNIT/Polymer-Scratching

Files Structure:

<material>_<maximum_load>_<load_rate>_<sample_number>_<try_number>

- sample_number (s1, s2, ...) is used to indicate another iteration of the same test.
- try_number (1, 2, ...) simply indicates that precedent tests failed, it does not matter.

Scratch Process:

All scratchs were performed using the Rockwell indenter with the "Scratch.Rx" model in MFT. 
All tests have at a length of 2mm and a progressive load.

The same results are also accessible on the scratch pc of the lab, in the "jacques/second_batch" folder.
The "Additionnal_Batch" folder contains unverified results that were used to test the machine, it is advised not to use those.

General Notes:

File: Lab results/Main_Batch/PMMAXT/6N/PMMAXT_6N_6Nm.csv (part 5 of 13)
Recipe, UpperSample, LowerSample, OtherInfo, Averaging, LogFrequency, Type, Radius,TestDate, Operator, Customer, RefStd, Temperature, RH, Liquid, LastCalibDate, LCFz, LCFx, Tip, OtherData, samplevs
scratch only.Rx,,,,10,1000,Scratch,1,9/10/2026 11:14:18 AM,,,ASTM/ISO,,,N/A,N/A,,,,Linear: 0.1 to 6;6;2;2.033898,0.3,
Step, Timestamp, RecipeStep, DAQ.Fz (N),DAQ.CAP (um),DAQ.Fx (N),DAQ.COF (),XYZ.X Position (mm),XYZ.Y Position (mm),XYZ.Z Position (mm),XYZ.Z Depth (mm),
2,17.962,2,1.78635,381.4115,-0.5801358,0.3247603,-3.04312,-12.4139,-34.0333,0.07449722,
2,17.972,2,1.787318,381.361,-0.5787565,0.3238129,-3.04312,-12.4139,-34.0333,0.07449722,
2,17.982,2,1.794484,381.3309,-0.5756138,0.3207685,-3.04312,-12.4139,-34.0333,0.07449722,
2,17.992,2,1.796889,381.2996,-0.5783181,0.3218441,-3.04312,-12.4139,-34.0333,0.07449722,
2,18.002,2,1.802999,381.2843,-0.5782723,0.3207281,-3.04312,-12.4139,-34.0333,0.07449722,
2,18.012,2,1.809438,381.2647,-0.5774379,0.3191254,-3.04312,-12.4139,-34.0333,0.07449722,
2,18.022,2,1.80801,381.2378,-0.5805438,0.3210955,-3.04312,-12.4139,-34.0333,0.07449722,
2,18.032,2,1.807374,381.2466,-0.5805693,0.3212225,-3.04312,-12.4139,-34.0333,0.07449722,
2,18.042,2,1.809194,381.2379,-0.5817879,0.3215729,-3.04312,-12.4139,-34.0333,0.07449722,
2,18.052,2,1.808734,381.2133,-0.5835159,0.3226101,-3.04312,-12.4139,-34.0333,0.07449722,
2,18.062,2,1.808211,381.2243,-0.5842124,0.3230886,-3.04312,-12.4139,-34.0333,0.07449722,
2,18.072,2,1.807866,381.2386,-0.5838284,0.3229379,-3.04312,-12.4139,-34.0333,0.07449722,
2,18.082,2,1.807172,381.2647,-0.5831157,0.3226674,-3.04312,-12.4139,-34.0333,0.07449722,
2,18.092,2,1.806319,381.2154,-0.584287,0.3234684,-3.04312,-12.4139,-34.0333,0.07449722,
2,18.102,2,1.809005,381.2103,-0.5844909,0.3231007,-3.04312,-12.4139,-34.0333,0.07449722,
2,18.112,2,1.80815,381.2138,-0.584009,0.322987,-3.04312,-12.4139,-34.0333,0.07449722,
2,18.122,2,1.806979,381.2091,-0.5829347,0.3226017,-3.04312,-12.4139,-34.0333,0.07449722,
2,18.132,2,1.805513,381.1875,-0.581977,0.3223333,-3.04965,-12.4139,-34.0344,0.07559967,
2,18.142,2,1.808442,381.1921,-0.5821967,0.3219327,-3.04965,-12.4139,-34.0344,0.07559967,
2,18.152,2,1.80748,381.1981,-0.5794351,0.3205762,-3.04965,-12.4139,-34.0344,0.07559967,
2,18.162,2,1.807697,381.1982,-0.5827121,0.3223506,-3.04965,-12.4139,-34.0344,0.07559967,
2,18.172,2,1.805392,381.163,-0.5847242,0.3238765,-3.04965,-12.4139,-34.0344,0.07559967,
2,18.182,2,1.808349,381.1675,-0.5820965,0.321894,-3.04965,-12.4139,-34.0344,0.07559967,
2,18.192,2,1.807592,381.1782,-0.5835357,0.3228249,-3.04965,-12.4139,-34.0344,0.07559967,
2,18.202,2,1.807861,381.186,-0.5852432,0.3237213,-3.04965,-12.4139,-34.0344,0.07559967,
2,18.212,2,1.808194,381.1654,-0.5833209,0.3225986,-3.04965,-12.4139,-34.0344,0.07559967,
2,18.222,2,1.81316,381.1371,-0.5854813,0.3229066,-3.04965,-12.4139,-34.0344,0.07559967,
2,18.232,2,1.817009,381.1021,-0.5898787,0.3246427,-3.04965,-12.4139,-34.0344,0.07559967,
2,18.242,2,1.823407,381.086,-0.5882355,0.3226024,-3.04965,-12.4139,-34.0344,0.07559967,
2,18.252,2,1.828644,381.0622,-0.5885993,0.3218774,-3.04965,-12.4139,-34.0344,0.07559967,
2,18.262,2,1.830218,381.0502,-0.5910743,0.322953,-3.04965,-12.4139,-34.0344,0.07559967,
2,18.272,2,1.828846,381.0568,-0.5908918,0.3230955,-3.04965,-12.4139,-34.0344,0.07559967,
2,18.282,2,1.828425,381.0528,-0.5883362,0.3217721,-3.04965,-12.4139,-34.0344,0.07559967,
2,18.292,2,1.828626,381.0308,-0.589968,0.3226292,-3.04965,-12.4139,-34.0344,0.07559967,
2,18.302,2,1.826594,381.0259,-0.5867939,0.3212504,-3.04965,-12.4139,-34.0344,0.07559967,
2,18.312,2,1.828858,381.0185,-0.5884076,0.3217351,-3.04965,-12.4139,-34.0344,0.07559967,
2,18.322,2,1.829255,381.029,-0.5897856,0.3224185,-3.04965,-12.4139,-34.0344,0.07559967,
2,18.332,2,1.829388,381.0117,-0.5890592,0.321998,-3.04965,-12.4139,-34.0344,0.07559967,
2,18.342,2,1.828497,381.0143,-0.58966,0.3224834,-3.04965,-12.4139,-34.0344,0.07559967,
2,18.352,2,1.829686,381.0074,-0.5900611,0.3224931,-3.04965,-12.4139,-34.0344,0.07559967,
2,18.362,2,1.828628,380.9913,-0.5921261,0.3238089,-3.05778,-12.4139,-34.0354,0.07659912,
2,18.372,2,1.829607,381.0165,-0.5916706,0.3233868,-3.05778,-12.4139,-34.0354,0.07659912,
2,18.382,2,1.829337,381.0061,-0.5916041,0.3233982,-3.05778,-12.4139,-34.0354,0.07659912,
2,18.392,2,1.828702,380.9881,-0.5895733,0.3223999,-3.05778,-12.4139,-34.0354,0.07659912,
2,18.402,2,1.828551,380.9982,-0.5925993,0.3240814,-3.05778,-12.4139,-34.0354,0.07659912,
2,18.412,2,1.828748,380.9767,-0.59035,0.3228165,-3.05778,-12.4139,-34.0354,0.07659912,
2,18.422,2,1.828525,380.9685,-0.589496,0.3223888,-3.05778,-12.4139,-34.0354,0.07659912,
2,18.432,2,1.827538,380.9823,-0.5908592,0.3233088,-3.05778,-12.4139,-34.0354,0.07659912,
2,18.442,2,1.83301,380.9528,-0.5898643,0.321801,-3.05778,-12.4139,-34.0354,0.07659912,
2,18.452,2,1.835626,380.9236,-0.5912881,0.3221179,-3.05778,-12.4139,-34.0354,0.07659912,
2,18.462,2,1.843189,380.8798,-0.594028,0.3222828,-3.05778,-12.4139,-34.0354,0.07659912,
2,18.472,2,1.848931,380.8858,-0.5956652,0.3221673,-3.05778,-12.4139,-34.0354,0.07659912,
2,18.482,2,1.85068,380.8659,-0.5979262,0.3230845,-3.05778,-12.4139,-34.0354,0.07659912,
2,18.492,2,1.853296,380.8216,-0.5979152,0.3226225,-3.05778,-12.4139,-34.0354,0.07659912,
2,18.502,2,1.85089,380.8199,-0.5962942,0.3221662,-3.05778,-12.4139,-34.0354,0.07659912,
2,18.512,2,1.849484,380.8284,-0.5984076,0.3235539,-3.05778,-12.4139,-34.0354,0.07659912,
2,18.522,2,1.851277,380.8168,-0.5978708,0.3229504,-3.05778,-12.4139,-34.0354,0.07659912,
2,18.532,2,1.850176,380.8258,-0.5989113,0.323705,-3.05778,-12.4139,-34.0354,0.07659912,
2,18.542,2,1.849237,380.8274,-0.5997106,0.3243017,-3.05778,-12.4139,-34.0354,0.07659912,
2,18.552,2,1.850653,380.8784,-0.5971253,0.3226566,-3.05778,-12.4139,-34.0354,0.07659912,
2,18.562,2,1.851529,380.8103,-0.5946019,0.3211409,-3.05778,-12.4139,-34.0354,0.07659912,
2,18.572,2,1.851465,380.8047,-0.5965011,0.3221779,-3.05778,-12.4139,-34.0354,0.07659912,
2,18.582,2,1.847494,380.8116,-0.5959262,0.3225592,-3.05778,-12.4139,-34.0354,0.07659912,
2,18.592,2,1.84823,380.8177,-0.5944597,0.3216374,-3.05778,-12.4139,-34.0354,0.07659912,
2,18.602,2,1.850863,380.8076,-0.595694,0.3218466,-3.05778,-12.4139,-34.0354,0.07659912,
2,18.612,2,1.849701,380.7821,-0.5984727,0.3235509,-3.06535,-12.4139,-34.0365,0.07769775,
2,18.622,2,1.848017,380.7951,-0.5961314,0.3225791,-3.06535,-12.4139,-34.0365,0.07769775,
2,18.632,2,1.851591,380.7862,-0.5967984,0.3223164,-3.06535,-12.4139,-34.0365,0.07769775,
2,18.642,2,1.846486,380.7824,-0.5987279,0.3242526,-3.06535,-12.4139,-34.0365,0.07769775,
2,18.652,2,1.84541,380.7729,-0.600871,0.325603,-3.06535,-12.4139,-34.0365,0.07769775,
2,18.662,2,1.849569,380.7902,-0.5986152,0.3236511,-3.06535,-12.4139,-34.0365,0.07769775,
2,18.672,2,1.846066,380.8309,-0.5981946,0.3240374,-3.06535,-12.4139,-34.0365,0.07769775,
2,18.682,2,1.849967,380.7492,-0.5986083,0.3235779,-3.06535,-12.4139,-34.0365,0.07769775,
2,18.692,2,1.858428,380.7247,-0.5994383,0.3225513,-3.06535,-12.4139,-34.0365,0.07769775,
2,18.702,2,1.861089,380.7191,-0.6038027,0.3244351,-3.06535,-12.4139,-34.0365,0.07769775,
2,18.712,2,1.866828,380.6736,-0.6030038,0.3230099,-3.06535,-12.4139,-34.0365,0.07769775,
2,18.722,2,1.86972,380.6731,-0.6029448,0.3224787,-3.06535,-12.4139,-34.0365,0.07769775,
2,18.732,2,1.86845,380.6458,-0.6037713,0.3231403,-3.06535,-12.4139,-34.0365,0.07769775,
2,18.742,2,1.870243,380.6581,-0.602039,0.3219042,-3.06535,-12.4139,-34.0365,0.07769775,
2,18.752,2,1.871127,380.6471,-0.6022005,0.3218384,-3.06535,-12.4139,-34.0365,0.07769775,
2,18.762,2,1.870177,380.6213,-0.6052906,0.3236541,-3.06535,-12.4139,-34.0365,0.07769775,
2,18.772,2,1.870682,380.6297,-0.6060133,0.3239531,-3.06535,-12.4139,-34.0365,0.07769775,
2,18.782,2,1.868864,380.6554,-0.605846,0.3241788,-3.06535,-12.4139,-34.0365,0.07769775,
2,18.792,2,1.871017,380.6273,-0.6061043,0.3239438,-3.06535,-12.4139,-34.0365,0.07769775,
2,18.802,2,1.869156,380.6126,-0.6051536,0.3237577,-3.06535,-12.4139,-34.0365,0.07769775,
2,18.812,2,1.868442,380.6099,-0.6054042,0.3240154,-3.06535,-12.4139,-34.0365,0.07769775,
2,18.822,2,1.870594,380.5884,-0.60611,0.32402,-3.07297,-12.4139,-34.0376,0.0788002,
2,18.832,2,1.871797,380.6015,-0.604517,0.3229608,-3.07297,-12.4139,-34.0376,0.0788002,
2,18.842,2,1.869817,380.5858,-0.6027818,0.3223749,-3.07297,-12.4139,-34.0376,0.0788002,
2,18.852,2,1.867933,380.5935,-0.6048535,0.323809,-3.07297,-12.4139,-34.0376,0.0788002,
2,18.862,2,1.870011,380.6058,-0.6046855,0.3233593,-3.07297,-12.4139,-34.0376,0.0788002,
2,18.872,2,1.869817,380.6022,-0.6033387,0.3226725,-3.07297,-12.4139,-34.0376,0.0788002,
2,18.882,2,1.870255,380.5781,-0.6037961,0.3228415,-3.07297,-12.4139,-34.0376,0.0788002,
2,18.892,2,1.873596,380.5633,-0.6037263,0.3222286,-3.07297,-12.4139,-34.0376,0.0788002,
2,18.902,2,1.882288,380.5317,-0.6046368,0.3212244,-3.07297,-12.4139,-34.0376,0.0788002,
2,18.912,2,1.884866,380.5038,-0.609396,0.32331,-3.07297,-12.4139,-34.0376,0.0788002,
2,18.922,2,1.888669,380.4734,-0.6093626,0.3226413,-3.07297,-12.4139,-34.0376,0.0788002,
2,18.932,2,1.893626,380.4546,-0.6120852,0.3232345,-3.07297,-12.4139,-34.0376,0.0788002,
2,18.942,2,1.891251,380.4686,-0.6120844,0.32364,-3.07297,-12.4139,-34.0376,0.0788002,
2,18.952,2,1.89198,380.4569,-0.6120837,0.3235148,-3.07297,-12.4139,-34.0376,0.0788002,
2,18.962,2,1.893554,380.4557,-0.6123074,0.323364,-3.07297,-12.4139,-34.0376,0.0788002,
2,18.972,2,1.893152,380.4685,-0.6120607,0.3233024,-3.07297,-12.4139,-34.0376,0.0788002,
2,18.982,2,1.890322,380.4596,-0.6112514,0.3233583,-3.07297,-12.4139,-34.0376,0.0788002,
2,18.992,2,1.89125,380.4456,-0.6123981,0.3238059,-3.07297,-12.4139,-34.0376,0.0788002,
2,19.002,2,1.894777,380.4306,-0.6116514,0.3228092,-3.07297,-12.4139,-34.0376,0.0788002,
2,19.012,2,1.892547,380.4212,-0.6108848,0.3227844,-3.07297,-12.4139,-34.0376,0.0788002,
2,19.022,2,1.890198,380.4379,-0.6104652,0.3229636,-3.07297,-12.4139,-34.0376,0.0788002,
2,19.032,2,1.893769,380.4146,-0.6096334,0.3219155,-3.07297,-12.4139,-34.0376,0.0788002,
2,19.042,2,1.893357,380.4168,-0.608546,0.3214112,-3.07297,-12.4139,-34.0376,0.0788002,
2,19.052,2,1.893415,380.4043,-0.6107523,0.3225666,-3.08057,-12.4139,-34.0388,0.07999802,
2,19.062,2,1.890546,380.4266,-0.6127583,0.3241172,-3.08057,-12.4139,-34.0388,0.07999802,
2,19.072,2,1.890654,380.3864,-0.6115786,0.3234747,-3.08057,-12.4139,-34.0388,0.07999802,
2,19.082,2,1.891348,380.3389,-0.6118549,0.3235021,-3.08057,-12.4139,-34.0388,0.07999802,
2,19.092,2,1.891718,380.3962,-0.6126814,0.3238757,-3.08057,-12.4139,-34.0388,0.07999802,
2,19.102,2,1.898799,380.3742,-0.6120997,0.3223615,-3.08057,-12.4139,-34.0388,0.07999802,
2,19.112,2,1.902873,380.3256,-0.6154069,0.3234094,-3.08057,-12.4139,-34.0388,0.07999802,
2,19.122,2,1.908505,380.3021,-0.6196028,0.3246534,-3.08057,-12.4139,-34.0388,0.07999802,
2,19.132,2,1.910496,380.2829,-0.6164444,0.322662,-3.08057,-12.4139,-34.0388,0.07999802,
2,19.142,2,1.914706,380.3513,-0.6190227,0.3232991,-3.08057,-12.4139,-34.0388,0.07999802,
2,19.152,2,1.913515,380.2648,-0.617552,0.3227318,-3.08057,-12.4139,-34.0388,0.07999802,
2,19.162,2,1.913337,380.2616,-0.6182103,0.3231059,-3.08057,-12.4139,-34.0388,0.07999802,
2,19.172,2,1.914825,380.2636,-0.6188082,0.323167,-3.08057,-12.4139,-34.0388,0.07999802,
2,19.182,2,1.912634,380.2652,-0.6181411,0.3231884,-3.08057,-12.4139,-34.0388,0.07999802,
2,19.192,2,1.913532,380.2497,-0.6180804,0.323005,-3.08057,-12.4139,-34.0388,0.07999802,
2,19.202,2,1.915853,380.2243,-0.6197478,0.323484,-3.08057,-12.4139,-34.0388,0.07999802,
2,19.212,2,1.913452,380.2457,-0.6195483,0.3237857,-3.08057,-12.4139,-34.0388,0.07999802,
2,19.222,2,1.913937,380.2382,-0.6194482,0.3236514,-3.0876,-12.4139,-34.0399,0.08110046,
2,19.232,2,1.912632,380.2243,-0.6211104,0.3247411,-3.0876,-12.4139,-34.0399,0.08110046,
2,19.242,2,1.913549,380.223,-0.6195003,0.3237442,-3.0876,-12.4139,-34.0399,0.08110046,
2,19.252,2,1.914131,380.2258,-0.6215488,0.3247159,-3.0876,-12.4139,-34.0399,0.08110046,
2,19.262,2,1.911423,380.2661,-0.6212822,0.3250366,-3.0876,-12.4139,-34.0399,0.08110046,
2,19.272,2,1.91563,380.2058,-0.6186858,0.3229672,-3.0876,-12.4139,-34.0399,0.08110046,
2,19.282,2,1.921369,380.1718,-0.6231763,0.3243397,-3.0876,-12.4139,-34.0399,0.08110046,
2,19.292,2,1.926435,380.1736,-0.6242998,0.32407,-3.0876,-12.4139,-34.0399,0.08110046,
2,19.302,2,1.930929,380.1332,-0.6248936,0.3236233,-3.0876,-12.4139,-34.0399,0.08110046,
2,19.312,2,1.934556,380.0903,-0.6249381,0.3230395,-3.0876,-12.4139,-34.0399,0.08110046,
2,19.322,2,1.935624,380.0851,-0.6239561,0.322354,-3.0876,-12.4139,-34.0399,0.08110046,
2,19.332,2,1.934137,380.1006,-0.6255389,0.3234203,-3.0876,-12.4139,-34.0399,0.08110046,
2,19.342,2,1.934567,380.0954,-0.6252424,0.323195,-3.0876,-12.4139,-34.0399,0.08110046,
2,19.352,2,1.935884,380.0622,-0.624939,0.3228183,-3.0876,-12.4139,-34.0399,0.08110046,
2,19.362,2,1.936028,380.0739,-0.6253501,0.3230067,-3.0876,-12.4139,-34.0399,0.08110046,
2,19.372,2,1.935338,380.0914,-0.6278503,0.3244137,-3.0876,-12.4139,-34.0399,0.08110046,
2,19.382,2,1.934225,380.0526,-0.6287696,0.3250757,-3.0876,-12.4139,-34.0399,0.08110046,
2,19.392,2,1.936284,380.0491,-0.6274557,0.3240514,-3.0876,-12.4139,-34.0399,0.08110046,
2,19.402,2,1.934243,380.0379,-0.628561,0.3249648,-3.0876,-12.4139,-34.0399,0.08110046,
2,19.412,2,1.933026,380.0168,-0.6287593,0.325272,-3.0876,-12.4139,-34.0399,0.08110046,
2,19.422,2,1.933909,380.0388,-0.6267171,0.3240675,-3.09358,-12.4139,-34.041,0.0821991,
2,19.432,2,1.937105,380.0405,-0.6283115,0.3243559,-3.09358,-12.4139,-34.041,0.0821991,
2,19.442,2,1.935369,380.0408,-0.6295288,0.3252758,-3.09358,-12.4139,-34.041,0.0821991,
2,19.452,2,1.934789,380.0343,-0.628372,0.3247754,-3.09358,-12.4139,-34.041,0.0821991,
2,19.462,2,1.933209,380.0466,-0.6293802,0.3255625,-3.09358,-12.4139,-34.041,0.0821991,
2,19.472,2,1.932864,380.0251,-0.6299898,0.3259358,-3.09358,-12.4139,-34.041,0.0821991,
2,19.482,2,1.934431,380.0093,-0.6285623,0.3249339,-3.09358,-12.4139,-34.041,0.0821991,
2,19.492,2,1.93552,380.0059,-0.6283144,0.3246231,-3.09358,-12.4139,-34.041,0.0821991,
2,19.502,2,1.938622,380.0006,-0.6297815,0.3248603,-3.09358,-12.4139,-34.041,0.0821991,
2,19.512,2,1.94583,379.9509,-0.6313503,0.3244632,-3.09358,-12.4139,-34.041,0.0821991,
2,19.522,2,1.949957,379.9098,-0.6341338,0.3252039,-3.09358,-12.4139,-34.041,0.0821991,
2,19.532,2,1.95443,379.9196,-0.6363089,0.3255726,-3.09358,-12.4139,-34.041,0.0821991,
2,19.542,2,1.954066,379.9225,-0.6363697,0.3256644,-3.09358,-12.4139,-34.041,0.0821991,
2,19.552,2,1.956756,379.9142,-0.6375753,0.3258328,-3.09358,-12.4139,-34.041,0.0821991,
2,19.562,2,1.958877,379.9023,-0.6354345,0.3243872,-3.09358,-12.4139,-34.041,0.0821991,
2,19.572,2,1.957167,379.8918,-0.6352191,0.3245606,-3.09358,-12.4139,-34.041,0.0821991,
2,19.582,2,1.954656,379.8909,-0.6382067,0.3265059,-3.09358,-12.4139,-34.041,0.0821991,
2,19.592,2,1.955504,379.8783,-0.6350552,0.3247528,-3.09358,-12.4139,-34.041,0.0821991,
2,19.602,2,1.958147,379.8713,-0.6344615,0.3240111,-3.09358,-12.4139,-34.041,0.0821991,
2,19.612,2,1.955951,379.8787,-0.6356913,0.3250037,-3.09358,-12.4139,-34.041,0.0821991,
2,19.622,2,1.955359,379.8484,-0.6356233,0.3250673,-3.09358,-12.4139,-34.041,0.0821991,
2,19.632,2,1.954459,379.8471,-0.6344071,0.3245948,-3.09358,-12.4139,-34.041,0.0821991,
2,19.642,2,1.954458,379.848,-0.6357436,0.3252788,-3.10115,-12.4139,-34.042,0.08319855,
2,19.652,2,1.954894,379.849,-0.635936,0.3253047,-3.10115,-12.4139,-34.042,0.08319855,
2,19.662,2,1.954648,379.8464,-0.6362417,0.3255019,-3.10115,-12.4139,-34.042,0.08319855,
2,19.672,2,1.954676,379.7834,-0.6365927,0.3256768,-3.10115,-12.4139,-34.042,0.08319855,
2,19.682,2,1.954847,379.8104,-0.6381071,0.3264231,-3.10115,-12.4139,-34.042,0.08319855,
2,19.692,2,1.95429,379.7972,-0.6393173,0.3271352,-3.10115,-12.4139,-34.042,0.08319855,
2,19.702,2,1.957352,379.8588,-0.6392152,0.3265714,-3.10115,-12.4139,-34.042,0.08319855,
2,19.712,2,1.95974,379.7924,-0.638684,0.3259024,-3.10115,-12.4139,-34.042,0.08319855,
2,19.722,2,1.965147,379.7562,-0.6402948,0.3258254,-3.10115,-12.4139,-34.042,0.08319855,
2,19.732,2,1.971771,379.8082,-0.6411827,0.3251811,-3.10115,-12.4139,-34.042,0.08319855,
2,19.742,2,1.97496,379.7179,-0.6431623,0.3256585,-3.10115,-12.4139,-34.042,0.08319855,
2,19.752,2,1.974169,379.6976,-0.6418684,0.3251334,-3.10115,-12.4139,-34.042,0.08319855,
2,19.762,2,1.976124,379.7156,-0.643442,0.3256081,-3.10115,-12.4139,-34.042,0.08319855,
2,19.772,2,1.977061,379.7067,-0.6414578,0.3244501,-3.10115,-12.4139,-34.042,0.08319855,
2,19.782,2,1.976113,379.6951,-0.64081,0.3242781,-3.10115,-12.4139,-34.042,0.08319855,
2,19.792,2,1.975783,379.6766,-0.6435031,0.3256953,-3.10115,-12.4139,-34.042,0.08319855,
2,19.802,2,1.977523,379.6858,-0.6425182,0.3249106,-3.10115,-12.4139,-34.042,0.08319855,
2,19.812,2,1.975669,379.6815,-0.644813,0.326377,-3.10115,-12.4139,-34.042,0.08319855,
2,19.822,2,1.975377,379.664,-0.6450521,0.3265463,-3.10115,-12.4139,-34.042,0.08319855,
2,19.832,2,1.974924,379.6466,-0.6442433,0.3262117,-3.10115,-12.4139,-34.042,0.08319855,
2,19.842,2,1.974658,379.6777,-0.6457637,0.3270257,-3.10115,-12.4139,-34.042,0.08319855,
2,19.852,2,1.977168,379.6797,-0.6452103,0.3263306,-3.10115,-12.4139,-34.042,0.08319855,
2,19.862,2,1.973643,379.6485,-0.6440215,0.3263111,-3.1082,-12.4139,-34.0431,0.08429718,
2,19.872,2,1.976041,379.6351,-0.6446204,0.3262181,-3.1082,-12.4139,-34.0431,0.08429718,
2,19.882,2,1.976296,379.669,-0.645691,0.3267178,-3.1082,-12.4139,-34.0431,0.08429718,
2,19.892,2,1.97454,379.6369,-0.6450472,0.3266823,-3.1082,-12.4139,-34.0431,0.08429718,
2,19.902,2,1.975131,379.6303,-0.642812,0.3254529,-3.1082,-12.4139,-34.0431,0.08429718,
2,19.912,2,1.974236,379.6071,-0.6437949,0.3260982,-3.1082,-12.4139,-34.0431,0.08429718,
2,19.922,2,1.97216,379.6169,-0.6426565,0.3258643,-3.1082,-12.4139,-34.0431,0.08429718,
2,19.932,2,1.974213,379.6214,-0.6444958,0.3264571,-3.1082,-12.4139,-34.0431,0.08429718,
2,19.942,2,1.976718,379.6076,-0.6448742,0.3262348,-3.1082,-12.4139,-34.0431,0.08429718,
2,19.952,2,1.979867,379.5877,-0.6468683,0.3267231,-3.1082,-12.4139,-34.0431,0.08429718,
2,19.962,2,1.986459,379.5673,-0.6476195,0.3260171,-3.1082,-12.4139,-34.0431,0.08429718,
2,19.972,2,1.992632,379.4998,-0.6504185,0.3264118,-3.1082,-12.4139,-34.0431,0.08429718,
2,19.982,2,1.997339,379.4994,-0.6504101,0.3256382,-3.1082,-12.4139,-34.0431,0.08429718,
2,19.992,2,1.996895,379.4869,-0.6527563,0.3268856,-3.1082,-12.4139,-34.0431,0.08429718,
2,20.002,2,1.99722,379.4593,-0.6528794,0.3268941,-3.1158,-12.4139,-34.0442,0.08539963,
2,20.012,2,1.997678,379.4865,-0.6497329,0.3252441,-3.1158,-12.4139,-34.0442,0.08539963,
2,20.022,2,1.994901,379.4945,-0.6513029,0.3264838,-3.1158,-12.4139,-34.0442,0.08539963,
2,20.032,2,1.995325,379.516,-0.652896,0.3272128,-3.1158,-12.4139,-34.0442,0.08539963,
2,20.042,2,1.995614,379.4764,-0.6499894,0.325709,-3.1158,-12.4139,-34.0442,0.08539963,
2,20.052,2,1.994189,379.4809,-0.6506586,0.3262773,-3.1158,-12.4139,-34.0442,0.08539963,
2,20.062,2,1.994722,379.4616,-0.6518611,0.326793,-3.1158,-12.4139,-34.0442,0.08539963,
2,20.072,2,1.996339,379.4593,-0.6484161,0.3248025,-3.1158,-12.4139,-34.0442,0.08539963,
2,20.082,2,1.995051,379.4556,-0.6518009,0.326709,-3.1158,-12.4139,-34.0442,0.08539963,
2,20.092,2,1.994714,379.4501,-0.6550151,0.3283754,-3.1158,-12.4139,-34.0442,0.08539963,
2,20.102,2,1.994529,379.4382,-0.6533021,0.327547,-3.1158,-12.4139,-34.0442,0.08539963,
2,20.112,2,1.995113,379.4219,-0.6537733,0.3276873,-3.1158,-12.4139,-34.0442,0.08539963,
2,20.122,2,1.997228,379.4259,-0.6541143,0.327511,-3.1158,-12.4139,-34.0442,0.08539963,
2,20.132,2,1.993157,379.4196,-0.6529786,0.3276102,-3.1158,-12.4139,-34.0442,0.08539963,
2,20.142,2,1.994787,379.4161,-0.6547145,0.3282128,-3.1158,-12.4139,-34.0442,0.08539963,
2,20.152,2,1.998652,379.4188,-0.6526969,0.3265685,-3.1158,-12.4139,-34.0442,0.08539963,
2,20.162,2,2.00102,379.3712,-0.655202,0.327434,-3.1158,-12.4139,-34.0442,0.08539963,
2,20.172,2,2.008913,379.3566,-0.6547667,0.3259309,-3.1158,-12.4139,-34.0442,0.08539963,
2,20.182,2,2.013505,379.3316,-0.657786,0.3266871,-3.1158,-12.4139,-34.0442,0.08539963,
2,20.192,2,2.016899,379.3096,-0.6575691,0.3260297,-3.1158,-12.4139,-34.0442,0.08539963,
2,20.202,2,2.016538,379.2963,-0.6591688,0.3268814,-3.1158,-12.4139,-34.0442,0.08539963,
2,20.212,2,2.018854,379.2973,-0.6581312,0.3259925,-3.1158,-12.4139,-34.0442,0.08539963,
2,20.222,2,2.018512,379.2812,-0.6570055,0.3254901,-3.1158,-12.4139,-34.0442,0.08539963,
2,20.232,2,2.017084,379.2938,-0.6604134,0.32741,-3.1158,-12.4139,-34.0442,0.08539963,
2,20.242,2,2.01908,379.2729,-0.6592703,0.3265201,-3.1158,-12.4139,-34.0442,0.08539963,
2,20.252,2,2.018279,379.254,-0.6603439,0.3271817,-3.1158,-12.4139,-34.0442,0.08539963,
2,20.262,2,2.017282,379.2187,-0.6609194,0.3276286,-3.1158,-12.4139,-34.0442,0.08539963,
2,20.272,2,2.016973,379.2502,-0.6598108,0.3271292,-3.1158,-12.4139,-34.0442,0.08539963,
2,20.282,2,2.020331,379.2502,-0.6607893,0.3270698,-3.1158,-12.4139,-34.0442,0.08539963,
2,20.292,2,2.018032,379.2598,-0.661236,0.3276638,-3.1158,-12.4139,-34.0442,0.08539963,
2,20.302,2,2.018009,379.2321,-0.6624973,0.3282925,-3.1234,-12.4139,-34.0454,0.08659744,
2,20.312,2,2.017985,379.2448,-0.661342,0.327724,-3.1234,-12.4139,-34.0454,0.08659744,
2,20.322,2,2.018682,379.2878,-0.6621884,0.32803,-3.1234,-12.4139,-34.0454,0.08659744,
2,20.332,2,2.018196,379.2186,-0.6606148,0.3273294,-3.1234,-12.4139,-34.0454,0.08659744,
2,20.342,2,2.019134,379.2175,-0.6588112,0.3262841,-3.1234,-12.4139,-34.0454,0.08659744,
2,20.352,2,2.025831,379.2036,-0.6611706,0.32637,-3.1234,-12.4139,-34.0454,0.08659744,
2,20.362,2,2.028053,379.1663,-0.6612917,0.3260722,-3.1234,-12.4139,-34.0454,0.08659744,
2,20.372,2,2.035048,379.1284,-0.660953,0.3247849,-3.1234,-12.4139,-34.0454,0.08659744,
2,20.382,2,2.040639,379.099,-0.6657404,0.3262411,-3.1234,-12.4139,-34.0454,0.08659744,
2,20.392,2,2.040238,379.1071,-0.665522,0.3261982,-3.1234,-12.4139,-34.0454,0.08659744,
2,20.402,2,2.037604,379.094,-0.6673136,0.3274992,-3.1234,-12.4139,-34.0454,0.08659744,
2,20.412,2,2.042622,379.1111,-0.6678999,0.3269817,-3.1234,-12.4139,-34.0454,0.08659744,
2,20.422,2,2.040396,379.0896,-0.6658419,0.3263297,-3.1234,-12.4139,-34.0454,0.08659744,
2,20.432,2,2.038762,379.0804,-0.6672502,0.327282,-3.1234,-12.4139,-34.0454,0.08659744,
2,20.442,2,2.040285,379.0986,-0.6703742,0.3285689,-3.1234,-12.4139,-34.0454,0.08659744,
2,20.452,2,2.039465,379.0745,-0.667614,0.3273476,-3.1234,-12.4139,-34.0454,0.08659744,
2,20.462,2,2.040388,379.0566,-0.6687572,0.3277599,-3.1234,-12.4139,-34.0454,0.08659744,
2,20.472,2,2.038217,379.0625,-0.6718845,0.3296433,-3.1234,-12.4139,-34.0454,0.08659744,
2,20.482,2,2.03882,379.0437,-0.668885,0.3280746,-3.1234,-12.4139,-34.0454,0.08659744,
2,20.492,2,2.041618,379.0474,-0.6656355,0.3260333,-3.1234,-12.4139,-34.0454,0.08659744,
2,20.502,2,2.039285,379.0318,-0.6671904,0.3271687,-3.1299,-12.4139,-34.0465,0.08769989,
2,20.512,2,2.038933,379.0369,-0.6675546,0.3274039,-3.1299,-12.4139,-34.0465,0.08769989,
2,20.522,2,2.040504,379.038,-0.6673123,0.3270331,-3.1299,-12.4139,-34.0465,0.08769989,
2,20.532,2,2.041378,379.0158,-0.6697937,0.3281086,-3.1299,-12.4139,-34.0465,0.08769989,
2,20.542,2,2.038546,379.0237,-0.6702652,0.3287957,-3.1299,-12.4139,-34.0465,0.08769989,
2,20.552,2,2.038992,379.023,-0.6688807,0.3280448,-3.1299,-12.4139,-34.0465,0.08769989,
2,20.562,2,2.039231,378.9711,-0.6704967,0.3287989,-3.1299,-12.4139,-34.0465,0.08769989,
2,20.572,2,2.043377,378.995,-0.6690271,0.3274125,-3.1299,-12.4139,-34.0465,0.08769989,
2,20.582,2,2.050696,378.954,-0.671428,0.3274148,-3.1299,-12.4139,-34.0465,0.08769989,
2,20.592,2,2.053326,378.9111,-0.675346,0.3289034,-3.1299,-12.4139,-34.0465,0.08769989,
2,20.602,2,2.060632,378.9016,-0.6737489,0.3269622,-3.1299,-12.4139,-34.0465,0.08769989,
2,20.612,2,2.063829,378.9182,-0.6730154,0.3261003,-3.1299,-12.4139,-34.0465,0.08769989,
2,20.622,2,2.06118,378.8982,-0.6741727,0.3270809,-3.1299,-12.4139,-34.0465,0.08769989,
2,20.632,2,2.062303,378.8843,-0.6722243,0.325958,-3.1299,-12.4139,-34.0465,0.08769989,
2,20.642,2,2.06254,378.8967,-0.6737986,0.3266839,-3.1299,-12.4139,-34.0465,0.08769989,
2,20.652,2,2.061535,378.8823,-0.6733847,0.3266425,-3.1299,-12.4139,-34.0465,0.08769989,
2,20.662,2,2.061476,378.8748,-0.6722088,0.3260814,-3.1299,-12.4139,-34.0465,0.08769989,
2,20.672,2,2.060512,378.8667,-0.6756771,0.3279171,-3.1299,-12.4139,-34.0465,0.08769989,
2,20.682,2,2.058524,378.8636,-0.676415,0.3285923,-3.1299,-12.4139,-34.0465,0.08769989,
2,20.692,2,2.061388,378.8457,-0.6743532,0.3271355,-3.1375,-12.4139,-34.0476,0.08879852,
2,20.702,2,2.063059,378.8303,-0.6770845,0.3281944,-3.1375,-12.4139,-34.0476,0.08879852,
2,20.712,2,2.059335,378.8474,-0.6792587,0.3298438,-3.1375,-12.4139,-34.0476,0.08879852,
2,20.722,2,2.061139,378.8338,-0.6744059,0.3272005,-3.1375,-12.4139,-34.0476,0.08879852,
2,20.732,2,2.063377,378.823,-0.6771961,0.328198,-3.1375,-12.4139,-34.0476,0.08879852,
2,20.742,2,2.06229,378.8315,-0.6786485,0.3290752,-3.1375,-12.4139,-34.0476,0.08879852,
2,20.752,2,2.06141,378.8228,-0.67737,0.3285955,-3.1375,-12.4139,-34.0476,0.08879852,
2,20.762,2,2.061026,378.8205,-0.6796521,0.329764,-3.1375,-12.4139,-34.0476,0.08879852,
2,20.772,2,2.061677,378.8002,-0.6783945,0.3290498,-3.1375,-12.4139,-34.0476,0.08879852,
2,20.782,2,2.059509,378.8026,-0.6754656,0.3279742,-3.1375,-12.4139,-34.0476,0.08879852,
2,20.792,2,2.060048,378.803,-0.6760638,0.3281786,-3.1375,-12.4139,-34.0476,0.08879852,
2,20.802,2,2.061133,378.7952,-0.6760812,0.3280144,-3.1375,-12.4139,-34.0476,0.08879852,
2,20.812,2,2.064212,378.7735,-0.6777502,0.3283336,-3.1375,-12.4139,-34.0476,0.08879852,
2,20.822,2,2.071467,378.7603,-0.6848033,0.3305886,-3.1375,-12.4139,-34.0476,0.08879852,
2,20.832,2,2.075354,378.7094,-0.6861522,0.3306194,-3.1375,-12.4139,-34.0476,0.08879852,
2,20.842,2,2.079082,378.6891,-0.6807885,0.3274468,-3.1375,-12.4139,-34.0476,0.08879852,
2,20.852,2,2.081705,378.6349,-0.6941594,0.3334572,-3.1375,-12.4139,-34.0476,0.08879852,
2,20.862,2,2.08124,378.6826,-0.6931157,0.3330302,-3.1375,-12.4139,-34.0476,0.08879852,
2,20.872,2,2.082144,378.6875,-0.6904038,0.3315831,-3.1375,-12.4139,-34.0476,0.08879852,
2,20.882,2,2.082486,378.688,-0.68681,0.329803,-3.1375,-12.4139,-34.0476,0.08879852,
2,20.892,2,2.081676,378.6589,-0.6850421,0.3290819,-3.1375,-12.4139,-34.0476,0.08879852,
2,20.902,2,2.082274,378.6507,-0.6841713,0.3285692,-3.1375,-12.4139,-34.0476,0.08879852,
2,20.912,2,2.082893,378.6784,-0.6839287,0.3283551,-3.1375,-12.4139,-34.0476,0.08879852,
2,20.922,2,2.081645,378.6396,-0.6844482,0.3288015,-3.1375,-12.4139,-34.0476,0.08879852,
2,20.932,2,2.082371,378.6299,-0.682428,0.3277168,-3.1375,-12.4139,-34.0476,0.08879852,
2,20.942,2,2.082391,378.6434,-0.6837049,0.3283269,-3.14563,-12.4139,-34.0487,0.08989716,
2,20.952,2,2.081241,378.6222,-0.682021,0.3276992,-3.14563,-12.4139,-34.0487,0.08989716,
2,20.962,2,2.080078,378.6136,-0.679245,0.3265478,-3.14563,-12.4139,-34.0487,0.08989716,
2,20.972,2,2.081314,378.6163,-0.6821178,0.3277342,-3.14563,-12.4139,-34.0487,0.08989716,
2,20.982,2,2.082586,378.6042,-0.6823693,0.3276548,-3.14563,-12.4139,-34.0487,0.08989716,
2,20.992,2,2.078268,378.5992,-0.6845341,0.3293772,-3.14563,-12.4139,-34.0487,0.08989716,
2,21.002,2,2.07834,378.608,-0.6870224,0.330563,-3.14563,-12.4139,-34.0487,0.08989716,
2,21.012,2,2.079895,378.5989,-0.6847548,0.3292257,-3.14563,-12.4139,-34.0487,0.08989716,
2,21.022,2,2.078664,378.5731,-0.6851866,0.3296284,-3.14563,-12.4139,-34.0487,0.08989716,
2,21.032,2,2.079978,378.5789,-0.6860591,0.3298395,-3.14563,-12.4139,-34.0487,0.08989716,
2,21.042,2,2.080985,378.5788,-0.6872414,0.3302481,-3.14563,-12.4139,-34.0487,0.08989716,
2,21.052,2,2.085463,378.5619,-0.6848038,0.3283702,-3.14563,-12.4139,-34.0487,0.08989716,
2,21.062,2,2.090589,378.532,-0.6892322,0.3296832,-3.14563,-12.4139,-34.0487,0.08989716,
2,21.072,2,2.096757,378.4835,-0.6869547,0.3276272,-3.14563,-12.4139,-34.0487,0.08989716,
2,21.082,2,2.099493,378.4751,-0.6889462,0.3281489,-3.14563,-12.4139,-34.0487,0.08989716,
2,21.092,2,2.102168,378.468,-0.6893154,0.3279069,-3.14563,-12.4139,-34.0487,0.08989716,
2,21.102,2,2.100495,378.4458,-0.6875088,0.3273079,-3.14563,-12.4139,-34.0487,0.08989716,
2,21.112,2,2.103477,378.4625,-0.6876165,0.3268952,-3.14563,-12.4139,-34.0487,0.08989716,
2,21.122,2,2.101203,378.4607,-0.6892347,0.328019,-3.14563,-12.4139,-34.0487,0.08989716,
2,21.132,2,2.101303,378.4554,-0.6903424,0.3285306,-3.14563,-12.4139,-34.0487,0.08989716,
2,21.142,2,2.104832,378.4284,-0.691455,0.3285085,-3.14563,-12.4139,-34.0487,0.08989716,
2,21.152,2,2.102105,378.3855,-0.6923829,0.329376,-3.14563,-12.4139,-34.0487,0.08989716,
2,21.162,2,2.102527,378.4258,-0.6929821,0.3295948,-3.14563,-12.4139,-34.0487,0.08989716,
2,21.172,2,2.10271,378.3918,-0.6915271,0.3288743,-3.14563,-12.4139,-34.0487,0.08989716,
2,21.182,2,2.102626,378.3863,-0.6899833,0.3281532,-3.14563,-12.4139,-34.0487,0.08989716,
2,21.192,2,2.102695,378.402,-0.6915498,0.3288874,-3.15325,-12.4139,-34.0498,0.0909996,
2,21.202,2,2.100968,378.4103,-0.6931186,0.3299044,-3.15325,-12.4139,-34.0498,0.0909996,
2,21.212,2,2.099943,378.4183,-0.691758,0.3294176,-3.15325,-12.4139,-34.0498,0.0909996,
2,21.222,2,2.103104,378.3876,-0.689702,0.3279449,-3.15325,-12.4139,-34.0498,0.0909996,
2,21.232,2,2.100423,378.3967,-0.691019,0.3289904,-3.15325,-12.4139,-34.0498,0.0909996,
2,21.242,2,2.09992,378.3943,-0.6927254,0.3298819,-3.15325,-12.4139,-34.0498,0.0909996,
2,21.252,2,2.10239,378.3865,-0.6888122,0.3276329,-3.15325,-12.4139,-34.0498,0.0909996,
2,21.262,2,2.099358,378.3803,-0.6918674,0.3295614,-3.15325,-12.4139,-34.0498,0.0909996,
2,21.272,2,2.103903,378.3646,-0.6935368,0.329643,-3.15325,-12.4139,-34.0498,0.0909996,
2,21.282,2,2.111657,378.3328,-0.6924862,0.327935,-3.15325,-12.4139,-34.0498,0.0909996,
2,21.292,2,2.114112,378.2867,-0.6964323,0.3294207,-3.15325,-12.4139,-34.0498,0.0909996,
2,21.302,2,2.120914,378.266,-0.7005368,0.3302996,-3.15325,-12.4139,-34.0498,0.0909996,
2,21.312,2,2.125925,378.2577,-0.699459,0.3290139,-3.15325,-12.4139,-34.0498,0.0909996,
2,21.322,2,2.124953,378.2577,-0.7012252,0.3299956,-3.15325,-12.4139,-34.0498,0.0909996,
2,21.332,2,2.123304,378.2416,-0.7012354,0.3302567,-3.15325,-12.4139,-34.0498,0.0909996,
2,21.342,2,2.123243,378.2411,-0.6994103,0.3294066,-3.15325,-12.4139,-34.0498,0.0909996,
2,21.352,2,2.126394,378.2266,-0.6995888,0.3290024,-3.15325,-12.4139,-34.0498,0.0909996,
2,21.362,2,2.124863,378.226,-0.7006599,0.3297436,-3.15325,-12.4139,-34.0498,0.0909996,
2,21.372,2,2.122206,378.2191,-0.6998606,0.3297797,-3.15325,-12.4139,-34.0498,0.0909996,
2,21.382,2,2.125182,378.213,-0.6984218,0.3286409,-3.15325,-12.4139,-34.0498,0.0909996,
2,21.392,2,2.125453,378.205,-0.6980926,0.3284442,-3.15325,-12.4139,-34.0498,0.0909996,
2,21.402,2,2.122942,378.2136,-0.7003281,0.3298857,-3.15325,-12.4139,-34.0498,0.0909996,
2,21.412,2,2.126441,378.2122,-0.6983905,0.3284317,-3.15325,-12.4139,-34.0498,0.0909996,
2,21.422,2,2.123577,378.178,-0.6994268,0.3293627,-3.16138,-12.4139,-34.051,0.09219742,
2,21.432,2,2.123901,378.1712,-0.700335,0.3297399,-3.16138,-12.4139,-34.051,0.09219742,
2,21.442,2,2.123116,378.1661,-0.7036266,0.3314122,-3.16138,-12.4139,-34.051,0.09219742,
2,21.452,2,2.124424,378.172,-0.7005571,0.3297634,-3.16138,-12.4139,-34.051,0.09219742,
2,21.462,2,2.125661,378.1608,-0.7006692,0.3296241,-3.16138,-12.4139,-34.051,0.09219742,
2,21.472,2,2.130758,378.1471,-0.7037027,0.3302594,-3.16138,-12.4139,-34.051,0.09219742,
2,21.482,2,2.136041,378.1118,-0.7054399,0.3302557,-3.16138,-12.4139,-34.051,0.09219742,
2,21.492,2,2.144096,378.0881,-0.7052155,0.3289104,-3.16138,-12.4139,-34.051,0.09219742,
2,21.502,2,2.147612,378.0551,-0.7057806,0.3286351,-3.16138,-12.4139,-34.051,0.09219742,
2,21.512,2,2.148176,378.0598,-0.7057226,0.3285217,-3.16138,-12.4139,-34.051,0.09219742,
2,21.522,2,2.148337,378.0445,-0.7061559,0.3286989,-3.16138,-12.4139,-34.051,0.09219742,
2,21.532,2,2.146568,378.0578,-0.706017,0.328905,-3.16138,-12.4139,-34.051,0.09219742,
2,21.542,2,2.147955,378.0276,-0.7058156,0.3285989,-3.16138,-12.4139,-34.051,0.09219742,
2,21.552,2,2.14762,378.0208,-0.7060477,0.3287582,-3.16138,-12.4139,-34.051,0.09219742,
2,21.562,2,2.147782,378.0208,-0.7075275,0.3294224,-3.16138,-12.4139,-34.051,0.09219742,
2,21.572,2,2.147314,378.0068,-0.7072756,0.3293769,-3.16138,-12.4139,-34.051,0.09219742,
2,21.582,2,2.147555,378.0037,-0.7090336,0.3301586,-3.16138,-12.4139,-34.051,0.09219742,
2,21.592,2,2.145068,378.0094,-0.7108567,0.3313913,-3.16138,-12.4139,-34.051,0.09219742,
2,21.602,2,2.146264,377.9892,-0.7105604,0.3310685,-3.16138,-12.4139,-34.051,0.09219742,
2,21.612,2,2.145304,377.98,-0.7095426,0.3307421,-3.16138,-12.4139,-34.051,0.09219742,
2,21.622,2,2.145977,377.9525,-0.7110193,0.3313266,-3.16138,-12.4139,-34.051,0.09219742,
2,21.632,2,2.14547,377.9773,-0.707528,0.3297776,-3.16788,-12.4139,-34.0521,0.09329987,
2,21.642,2,2.143266,377.9618,-0.7096111,0.3310887,-3.16788,-12.4139,-34.0521,0.09329987,
2,21.652,2,2.14618,377.9562,-0.7113823,0.3314644,-3.16788,-12.4139,-34.0521,0.09329987,
2,21.662,2,2.14635,377.959,-0.7079955,0.3298602,-3.16788,-12.4139,-34.0521,0.09329987,
2,21.672,2,2.150561,377.9553,-0.709462,0.3298963,-3.16788,-12.4139,-34.0521,0.09329987,
2,21.682,2,2.154896,377.9315,-0.7119538,0.330389,-3.16788,-12.4139,-34.0521,0.09329987,
2,21.692,2,2.160219,377.8786,-0.7091607,0.3282818,-3.16788,-12.4139,-34.0521,0.09329987,
2,21.702,2,2.168246,377.8705,-0.7116944,0.328235,-3.16788,-12.4139,-34.0521,0.09329987,
2,21.712,2,2.16981,377.8546,-0.7153034,0.3296618,-3.16788,-12.4139,-34.0521,0.09329987,
2,21.722,2,2.169887,377.8556,-0.7164191,0.3301642,-3.16788,-12.4139,-34.0521,0.09329987,
2,21.732,2,2.173862,377.8357,-0.7156922,0.3292261,-3.16788,-12.4139,-34.0521,0.09329987,
2,21.742,2,2.170434,377.8056,-0.7160973,0.3299328,-3.16788,-12.4139,-34.0521,0.09329987,
2,21.752,2,2.170659,377.8136,-0.7143939,0.3291139,-3.16788,-12.4139,-34.0521,0.09329987,
2,21.762,2,2.170269,377.8024,-0.7169582,0.3303545,-3.16788,-12.4139,-34.0521,0.09329987,
2,21.772,2,2.170094,377.8051,-0.7171868,0.3304866,-3.16788,-12.4139,-34.0521,0.09329987,
2,21.782,2,2.170891,377.796,-0.7165701,0.3300812,-3.16788,-12.4139,-34.0521,0.09329987,
2,21.792,2,2.17072,377.7994,-0.7184032,0.3309516,-3.16788,-12.4139,-34.0521,0.09329987,
2,21.802,2,2.169277,377.8144,-0.7170532,0.3305494,-3.16788,-12.4139,-34.0521,0.09329987,
2,21.812,2,2.169858,377.7763,-0.7177857,0.3307985,-3.16788,-12.4139,-34.0521,0.09329987,
2,21.822,2,2.169168,377.7883,-0.7167282,0.3304161,-3.16788,-12.4139,-34.0521,0.09329987,
2,21.832,2,2.170583,377.7851,-0.7166272,0.3301543,-3.16788,-12.4139,-34.0521,0.09329987,
2,21.842,2,2.168251,377.7699,-0.7185075,0.3313766,-3.17493,-12.4139,-34.0533,0.09449768,
2,21.852,2,2.16694,377.7601,-0.7181482,0.3314112,-3.17493,-12.4139,-34.0533,0.09449768,
2,21.862,2,2.169928,377.7491,-0.7165236,0.3302062,-3.17493,-12.4139,-34.0533,0.09449768,
2,21.872,2,2.169674,377.7436,-0.7166375,0.3302973,-3.17493,-12.4139,-34.0533,0.09449768,
2,21.882,2,2.168183,377.735,-0.7178146,0.3310674,-3.17493,-12.4139,-34.0533,0.09449768,
2,21.892,2,2.167215,377.743,-0.7256572,0.334834,-3.17493,-12.4139,-34.0533,0.09449768,
2,21.902,2,2.168631,377.7316,-0.7210048,0.33247,-3.17493,-12.4139,-34.0533,0.09449768,
2,21.912,2,2.17342,377.7106,-0.7194185,0.3310075,-3.17493,-12.4139,-34.0533,0.09449768,
2,21.922,2,2.173733,377.6802,-0.7214643,0.3319012,-3.17493,-12.4139,-34.0533,0.09449768,
2,21.932,2,2.182699,377.6665,-0.7287657,0.3338828,-3.17493,-12.4139,-34.0533,0.09449768,
2,21.942,2,2.186581,377.6239,-0.7256605,0.3318699,-3.17493,-12.4139,-34.0533,0.09449768,
2,21.952,2,2.189631,377.6245,-0.7251945,0.3311948,-3.17493,-12.4139,-34.0533,0.09449768,
2,21.962,2,2.192588,377.6136,-0.7229552,0.3297269,-3.17493,-12.4139,-34.0533,0.09449768,
2,21.972,2,2.193059,377.5836,-0.7240911,0.330174,-3.17493,-12.4139,-34.0533,0.09449768,
2,21.982,2,2.194299,377.5941,-0.7243607,0.3301102,-3.17493,-12.4139,-34.0533,0.09449768,
2,21.992,2,2.193328,377.5923,-0.7214962,0.3289504,-3.17493,-12.4139,-34.0533,0.09449768,
2,22.002,2,2.191781,377.592,-0.7247676,0.3306752,-3.17493,-12.4139,-34.0533,0.09449768,
2,22.012,2,2.193781,377.5542,-0.7254956,0.3307056,-3.17493,-12.4139,-34.0533,0.09449768,
2,22.022,2,2.189912,377.5586,-0.7243869,0.3307835,-3.17493,-12.4139,-34.0533,0.09449768,
2,22.032,2,2.191035,377.5664,-0.7265798,0.331615,-3.17493,-12.4139,-34.0533,0.09449768,
2,22.042,2,2.189632,377.5524,-0.7263021,0.3317006,-3.17493,-12.4139,-34.0533,0.09449768,
2,22.052,2,2.190983,377.5456,-0.7259579,0.3313389,-3.17493,-12.4139,-34.0533,0.09449768,
2,22.062,2,2.190629,377.5646,-0.7281965,0.3324144,-3.18305,-12.4139,-34.0544,0.09560013,
2,22.072,2,2.19166,377.543,-0.7256537,0.3310978,-3.18305,-12.4139,-34.0544,0.09560013,
2,22.082,2,2.190812,377.5351,-0.7263702,0.331553,-3.18305,-12.4139,-34.0544,0.09560013,
2,22.092,2,2.18907,377.4804,-0.7253731,0.3313614,-3.18305,-12.4139,-34.0544,0.09560013,
2,22.102,2,2.189872,377.5279,-0.7256691,0.3313751,-3.18305,-12.4139,-34.0544,0.09560013,
2,22.112,2,2.190437,377.5207,-0.7250732,0.3310176,-3.18305,-12.4139,-34.0544,0.09560013,
2,22.122,2,2.188856,377.5253,-0.7259482,0.3316565,-3.18305,-12.4139,-34.0544,0.09560013,
2,22.132,2,2.189503,377.5031,-0.7248059,0.3310368,-3.18305,-12.4139,-34.0544,0.09560013,
2,22.142,2,2.189632,377.4952,-0.7235113,0.330426,-3.18305,-12.4139,-34.0544,0.09560013,
2,22.152,2,2.187901,377.5054,-0.7241694,0.3309882,-3.18305,-12.4139,-34.0544,0.09560013,
2,22.162,2,2.188533,377.4871,-0.7262769,0.3318556,-3.18305,-12.4139,-34.0544,0.09560013,
2,22.172,2,2.189768,377.4815,-0.727157,0.3320704,-3.18305,-12.4139,-34.0544,0.09560013,
2,22.182,2,2.191584,377.48,-0.7281402,0.3322437,-3.18305,-12.4139,-34.0544,0.09560013,
2,22.192,2,2.195305,377.4421,-0.7274544,0.3313682,-3.18305,-12.4139,-34.0544,0.09560013,
2,22.202,2,2.201164,377.3876,-0.7305005,0.3318701,-3.18305,-12.4139,-34.0544,0.09560013,
2,22.212,2,2.207298,377.3373,-0.7337338,0.3324126,-3.18305,-12.4139,-34.0544,0.09560013,
2,22.222,2,2.210847,377.3903,-0.7331916,0.3316337,-3.18305,-12.4139,-34.0544,0.09560013,
2,22.232,2,2.213545,377.3655,-0.7343774,0.3317654,-3.18305,-12.4139,-34.0544,0.09560013,
2,22.242,2,2.213464,377.3447,-0.7347198,0.3319322,-3.18305,-12.4139,-34.0544,0.09560013,
2,22.252,2,2.21416,377.3473,-0.7322706,0.3307216,-3.18305,-12.4139,-34.0544,0.09560013,
2,22.262,2,2.21212,377.3414,-0.7318081,0.3308176,-3.18305,-12.4139,-34.0544,0.09560013,
2,22.272,2,2.21337,377.343,-0.7362671,0.3326453,-3.18305,-12.4139,-34.0544,0.09560013,
2,22.282,2,2.213684,377.3354,-0.7320577,0.3306966,-3.18305,-12.4139,-34.0544,0.09560013,
2,22.292,2,2.212904,377.3359,-0.7328097,0.3311529,-3.18305,-12.4139,-34.0544,0.09560013,
2,22.302,2,2.211777,377.3384,-0.7350491,0.3323342,-3.19175,-12.4139,-34.0556,0.09679794,
2,22.312,2,2.210199,377.3214,-0.7349219,0.332514,-3.19175,-12.4139,-34.0556,0.09679794,
2,22.322,2,2.211581,377.2948,-0.7351833,0.3324243,-3.19175,-12.4139,-34.0556,0.09679794,
2,22.332,2,2.212583,377.2766,-0.7375202,0.3333299,-3.19175,-12.4139,-34.0556,0.09679794,
2,22.342,2,2.210542,377.3041,-0.7362802,0.3330767,-3.19175,-12.4139,-34.0556,0.09679794,
2,22.352,2,2.213333,377.2843,-0.7369383,0.3329541,-3.19175,-12.4139,-34.0556,0.09679794,
2,22.362,2,2.211535,377.294,-0.7390564,0.3341826,-3.19175,-12.4139,-34.0556,0.09679794,
2,22.372,2,2.2117,377.2745,-0.73865,0.3339739,-3.19175,-12.4139,-34.0556,0.09679794,
2,22.382,2,2.217993,377.2502,-0.7402337,0.3337403,-3.19175,-12.4139,-34.0556,0.09679794,
2,22.392,2,2.223839,377.2178,-0.7435563,0.334357,-3.19175,-12.4139,-34.0556,0.09679794,
2,22.402,2,2.226805,377.1888,-0.7406127,0.3325899,-3.19175,-12.4139,-34.0556,0.09679794,
2,22.412,2,2.231565,377.1727,-0.7443711,0.3335645,-3.19175,-12.4139,-34.0556,0.09679794,
2,22.422,2,2.23245,377.1898,-0.7460895,0.334202,-3.19175,-12.4139,-34.0556,0.09679794,
2,22.432,2,2.234438,377.1689,-0.7434871,0.33274,-3.19175,-12.4139,-34.0556,0.09679794,
2,22.442,2,2.232662,377.1775,-0.7431524,0.3328548,-3.19175,-12.4139,-34.0556,0.09679794,
2,22.452,2,2.233102,377.1325,-0.7434431,0.3329195,-3.19175,-12.4139,-34.0556,0.09679794,
2,22.462,2,2.233187,377.1296,-0.7415599,0.3320635,-3.19175,-12.4139,-34.0556,0.09679794,
2,22.472,2,2.233545,377.127,-0.7446759,0.3334054,-3.19175,-12.4139,-34.0556,0.09679794,
2,22.482,2,2.230679,377.1059,-0.7443517,0.3336884,-3.19175,-12.4139,-34.0556,0.09679794,
2,22.492,2,2.233467,377.1133,-0.7427202,0.3325414,-3.19175,-12.4139,-34.0556,0.09679794,
