Repository: jacquesNIT/Polymer-Scratching

Files Structure:

<material>_<maximum_load>_<load_rate>_<sample_number>_<try_number>

- sample_number (s1, s2, ...) is used to indicate another iteration of the same test.
- try_number (1, 2, ...) simply indicates that precedent tests failed, it does not matter.

Scratch Process:

All scratchs were performed using the Rockwell indenter with the "Scratch.Rx" model in MFT. 
All tests have at a length of 2mm and a progressive load.

The same results are also accessible on the scratch pc of the lab, in the "jacques/second_batch" folder.
The "Additionnal_Batch" folder contains unverified results that were used to test the machine, it is advised not to use those.

General Notes:

File: Lab results/Main_Batch/PMMAXT/6N/PMMAXT_6N_6Nm.csv (part 6 of 13)
Recipe, UpperSample, LowerSample, OtherInfo, Averaging, LogFrequency, Type, Radius,TestDate, Operator, Customer, RefStd, Temperature, RH, Liquid, LastCalibDate, LCFz, LCFx, Tip, OtherData, samplevs
scratch only.Rx,,,,10,1000,Scratch,1,9/10/2026 11:14:18 AM,,,ASTM/ISO,,,N/A,N/A,,,,Linear: 0.1 to 6;6;2;2.033898,0.3,
Step, Timestamp, RecipeStep, DAQ.Fz (N),DAQ.CAP (um),DAQ.Fx (N),DAQ.COF (),XYZ.X Position (mm),XYZ.Y Position (mm),XYZ.Z Position (mm),XYZ.Z Depth (mm),
2,22.502,2,2.232053,377.0884,-0.7456408,0.3340606,-3.19825,-12.4139,-34.0568,0.09799957,
2,22.512,2,2.231778,377.0774,-0.7443885,0.3335406,-3.19825,-12.4139,-34.0568,0.09799957,
2,22.522,2,2.232536,377.0887,-0.7445598,0.3335041,-3.19825,-12.4139,-34.0568,0.09799957,
2,22.532,2,2.23304,377.0768,-0.7442112,0.3332727,-3.19825,-12.4139,-34.0568,0.09799957,
2,22.542,2,2.232959,377.09,-0.7463297,0.3342335,-3.19825,-12.4139,-34.0568,0.09799957,
2,22.552,2,2.232211,377.0817,-0.7449584,0.3337311,-3.19825,-12.4139,-34.0568,0.09799957,
2,22.562,2,2.234192,377.0509,-0.7434521,0.332761,-3.19825,-12.4139,-34.0568,0.09799957,
2,22.572,2,2.237151,377.0527,-0.7439734,0.3325539,-3.19825,-12.4139,-34.0568,0.09799957,
2,22.582,2,2.242681,377.0208,-0.7457238,0.3325144,-3.19825,-12.4139,-34.0568,0.09799957,
2,22.592,2,2.250056,376.9872,-0.7476423,0.3322772,-3.19825,-12.4139,-34.0568,0.09799957,
2,22.602,2,2.254313,376.9502,-0.7515462,0.3333815,-3.19825,-12.4139,-34.0568,0.09799957,
2,22.612,2,2.255548,376.9378,-0.7503504,0.3326689,-3.19825,-12.4139,-34.0568,0.09799957,
2,22.622,2,2.256914,376.9601,-0.7514052,0.3329347,-3.19825,-12.4139,-34.0568,0.09799957,
2,22.632,2,2.254942,376.9267,-0.7513506,0.3332017,-3.19825,-12.4139,-34.0568,0.09799957,
2,22.642,2,2.255662,376.9208,-0.7506026,0.3327638,-3.19825,-12.4139,-34.0568,0.09799957,
2,22.652,2,2.254029,376.9338,-0.7535005,0.3342905,-3.19825,-12.4139,-34.0568,0.09799957,
2,22.662,2,2.256562,376.8972,-0.7531998,0.333782,-3.19825,-12.4139,-34.0568,0.09799957,
2,22.672,2,2.253775,376.9112,-0.7514812,0.3334323,-3.19825,-12.4139,-34.0568,0.09799957,
2,22.682,2,2.255347,376.8529,-0.7551581,0.3348301,-3.19825,-12.4139,-34.0568,0.09799957,
2,22.692,2,2.256799,376.9044,-0.7523932,0.3333895,-3.19825,-12.4139,-34.0568,0.09799957,
2,22.702,2,2.256047,376.8976,-0.7494415,0.3321924,-3.2053,-12.4139,-34.0579,0.09909821,
2,22.712,2,2.25522,376.8957,-0.7517947,0.3333576,-3.2053,-12.4139,-34.0579,0.09909821,
2,22.722,2,2.254313,376.8709,-0.7490328,0.3322666,-3.2053,-12.4139,-34.0579,0.09909821,
2,22.732,2,2.255427,376.8656,-0.7491549,0.3321565,-3.2053,-12.4139,-34.0579,0.09909821,
2,22.742,2,2.256201,376.8831,-0.7507808,0.3327632,-3.2053,-12.4139,-34.0579,0.09909821,
2,22.752,2,2.255185,376.8562,-0.752447,0.333652,-3.2053,-12.4139,-34.0579,0.09909821,
2,22.762,2,2.255919,376.8526,-0.751088,0.3329411,-3.2053,-12.4139,-34.0579,0.09909821,
2,22.772,2,2.25424,376.8671,-0.753803,0.3343934,-3.2053,-12.4139,-34.0579,0.09909821,
2,22.782,2,2.252401,376.8418,-0.7514009,0.3336,-3.2053,-12.4139,-34.0579,0.09909821,
2,22.792,2,2.254035,376.8211,-0.7533173,0.3342084,-3.2053,-12.4139,-34.0579,0.09909821,
2,22.802,2,2.254199,376.7893,-0.7550964,0.3349733,-3.2053,-12.4139,-34.0579,0.09909821,
2,22.812,2,2.260858,376.8176,-0.7532599,0.3331744,-3.2053,-12.4139,-34.0579,0.09909821,
2,22.822,2,2.2612,376.7788,-0.754751,0.3337834,-3.2053,-12.4139,-34.0579,0.09909821,
2,22.832,2,2.270483,376.7281,-0.7581286,0.3339062,-3.2053,-12.4139,-34.0579,0.09909821,
2,22.842,2,2.276143,376.7242,-0.7570314,0.332594,-3.2053,-12.4139,-34.0579,0.09909821,
2,22.852,2,2.275417,376.7212,-0.757852,0.3330607,-3.2053,-12.4139,-34.0579,0.09909821,
2,22.862,2,2.274348,376.7197,-0.7581992,0.33337,-3.2053,-12.4139,-34.0579,0.09909821,
2,22.872,2,2.27598,376.6936,-0.7557303,0.3320461,-3.2053,-12.4139,-34.0579,0.09909821,
2,22.882,2,2.276047,376.6938,-0.7554634,0.331919,-3.2053,-12.4139,-34.0579,0.09909821,
2,22.892,2,2.276097,376.7021,-0.7604923,0.3341212,-3.2053,-12.4139,-34.0579,0.09909821,
2,22.902,2,2.276927,376.6871,-0.7596909,0.3336474,-3.2053,-12.4139,-34.0579,0.09909821,
2,22.912,2,2.276181,376.6642,-0.75925,0.333563,-3.2053,-12.4139,-34.0579,0.09909821,
2,22.922,2,2.277235,376.6431,-0.7610425,0.3341959,-3.2053,-12.4139,-34.0579,0.09909821,
2,22.932,2,2.275693,376.6674,-0.7590424,0.3335433,-3.2053,-12.4139,-34.0579,0.09909821,
2,22.942,2,2.276577,376.6521,-0.7619116,0.3346743,-3.21235,-12.4139,-34.059,0.1001968,
2,22.952,2,2.276151,376.666,-0.760455,0.3340969,-3.21235,-12.4139,-34.059,0.1001968,
2,22.962,2,2.275807,376.6254,-0.7615384,0.3346234,-3.21235,-12.4139,-34.059,0.1001968,
2,22.972,2,2.275497,376.6534,-0.7620458,0.3348921,-3.21235,-12.4139,-34.059,0.1001968,
2,22.982,2,2.275969,376.6314,-0.7605389,0.3341604,-3.21235,-12.4139,-34.059,0.1001968,
2,22.992,2,2.2734,376.6216,-0.7601596,0.3343712,-3.21235,-12.4139,-34.059,0.1001968,
2,23.002,2,2.275945,376.6127,-0.7605534,0.3341703,-3.21235,-12.4139,-34.059,0.1001968,
2,23.012,2,2.275051,376.6223,-0.7603451,0.3342102,-3.21235,-12.4139,-34.059,0.1001968,
2,23.022,2,2.274232,376.6176,-0.7580635,0.3333272,-3.21235,-12.4139,-34.059,0.1001968,
2,23.032,2,2.275398,376.5908,-0.7597929,0.3339164,-3.21235,-12.4139,-34.059,0.1001968,
2,23.042,2,2.277431,376.5994,-0.7605902,0.3339685,-3.21235,-12.4139,-34.059,0.1001968,
2,23.052,2,2.28129,376.5721,-0.7604828,0.3333565,-3.21235,-12.4139,-34.059,0.1001968,
2,23.062,2,2.284173,376.5395,-0.763456,0.3342373,-3.21235,-12.4139,-34.059,0.1001968,
2,23.072,2,2.289787,376.5075,-0.7658428,0.3344602,-3.21235,-12.4139,-34.059,0.1001968,
2,23.082,2,2.295036,376.4912,-0.7651782,0.3334057,-3.21235,-12.4139,-34.059,0.1001968,
2,23.092,2,2.297209,376.4766,-0.7702784,0.3353106,-3.21235,-12.4139,-34.059,0.1001968,
2,23.102,2,2.298114,376.4531,-0.7697313,0.3349404,-3.21235,-12.4139,-34.059,0.1001968,
2,23.112,2,2.299475,376.4602,-0.7675359,0.3337874,-3.21235,-12.4139,-34.059,0.1001968,
2,23.122,2,2.299788,376.4579,-0.7693195,0.3345176,-3.21235,-12.4139,-34.059,0.1001968,
2,23.132,2,2.297122,376.4614,-0.7710541,0.3356609,-3.21235,-12.4139,-34.059,0.1001968,
2,23.142,2,2.299402,376.4514,-0.7691407,0.334496,-3.21235,-12.4139,-34.059,0.1001968,
2,23.152,2,2.299785,376.4216,-0.7698309,0.3347403,-3.21235,-12.4139,-34.059,0.1001968,
2,23.162,2,2.297199,376.4359,-0.7688659,0.3346972,-3.21235,-12.4139,-34.059,0.1001968,
2,23.172,2,2.297678,376.4307,-0.7665246,0.3336084,-3.22158,-12.4139,-34.0602,0.1013985,
2,23.182,2,2.296525,376.4325,-0.7688291,0.3347794,-3.22158,-12.4139,-34.0602,0.1013985,
2,23.192,2,2.296908,376.4187,-0.7714375,0.3358591,-3.22158,-12.4139,-34.0602,0.1013985,
2,23.202,2,2.296414,376.4002,-0.7709361,0.335713,-3.22158,-12.4139,-34.0602,0.1013985,
2,23.212,2,2.297157,376.4387,-0.770803,0.3355466,-3.22158,-12.4139,-34.0602,0.1013985,
2,23.222,2,2.298621,376.3899,-0.7703214,0.3351232,-3.22158,-12.4139,-34.0602,0.1013985,
2,23.232,2,2.295394,376.3777,-0.7718846,0.3362753,-3.22158,-12.4139,-34.0602,0.1013985,
2,23.242,2,2.297493,376.3988,-0.772444,0.3362116,-3.22158,-12.4139,-34.0602,0.1013985,
2,23.252,2,2.299122,376.3769,-0.7708532,0.3352816,-3.22158,-12.4139,-34.0602,0.1013985,
2,23.262,2,2.294565,376.3747,-0.7712746,0.3361311,-3.22158,-12.4139,-34.0602,0.1013985,
2,23.272,2,2.296106,376.3006,-0.7721393,0.336282,-3.22158,-12.4139,-34.0602,0.1013985,
2,23.282,2,2.299535,376.3864,-0.7704621,0.3350513,-3.22158,-12.4139,-34.0602,0.1013985,
2,23.292,2,2.30275,376.3907,-0.7696624,0.3342363,-3.22158,-12.4139,-34.0602,0.1013985,
2,23.302,2,2.308514,376.3076,-0.7734122,0.335026,-3.22158,-12.4139,-34.0602,0.1013985,
2,23.312,2,2.313618,376.2869,-0.7733068,0.3342414,-3.22158,-12.4139,-34.0602,0.1013985,
2,23.322,2,2.318716,376.2538,-0.771601,0.3327708,-3.22158,-12.4139,-34.0602,0.1013985,
2,23.332,2,2.322523,376.2744,-0.7768457,0.3344836,-3.22158,-12.4139,-34.0602,0.1013985,
2,23.342,2,2.320459,376.2386,-0.7758594,0.3343561,-3.22158,-12.4139,-34.0602,0.1013985,
2,23.352,2,2.321131,376.2288,-0.777144,0.3348126,-3.22158,-12.4139,-34.0602,0.1013985,
2,23.362,2,2.321488,376.2239,-0.7803541,0.3361439,-3.22158,-12.4139,-34.0602,0.1013985,
2,23.372,2,2.319591,376.2216,-0.7778135,0.3353235,-3.22158,-12.4139,-34.0602,0.1013985,
2,23.382,2,2.32427,376.2014,-0.7771976,0.3343835,-3.22158,-12.4139,-34.0602,0.1013985,
2,23.392,2,2.322913,376.152,-0.7805635,0.3360279,-3.22158,-12.4139,-34.0602,0.1013985,
2,23.402,2,2.320803,376.1975,-0.7781447,0.3352911,-3.22158,-12.4139,-34.0602,0.1013985,
2,23.412,2,2.320544,376.1991,-0.7802909,0.3362534,-3.22158,-12.4139,-34.0602,0.1013985,
2,23.422,2,2.320865,376.1642,-0.7833166,0.3375106,-3.2297,-12.4139,-34.0614,0.1026001,
2,23.432,2,2.319217,376.1749,-0.782255,0.3372926,-3.2297,-12.4139,-34.0614,0.1026001,
2,23.442,2,2.319422,376.1649,-0.7767272,0.3348796,-3.2297,-12.4139,-34.0614,0.1026001,
2,23.452,2,2.32011,376.1693,-0.7788354,0.3356889,-3.2297,-12.4139,-34.0614,0.1026001,
2,23.462,2,2.320036,376.1495,-0.7762553,0.3345876,-3.2297,-12.4139,-34.0614,0.1026001,
2,23.472,2,2.319272,376.1555,-0.7760647,0.3346156,-3.2297,-12.4139,-34.0614,0.1026001,
2,23.482,2,2.317349,376.1724,-0.7818121,0.3373734,-3.2297,-12.4139,-34.0614,0.1026001,
2,23.492,2,2.318287,376.1501,-0.7810993,0.3369295,-3.2297,-12.4139,-34.0614,0.1026001,
2,23.502,2,2.318993,376.1177,-0.7789611,0.3359048,-3.2297,-12.4139,-34.0614,0.1026001,
2,23.512,2,2.316617,376.0989,-0.7807571,0.3370246,-3.2297,-12.4139,-34.0614,0.1026001,
2,23.522,2,2.319099,376.1171,-0.7776459,0.3353224,-3.2297,-12.4139,-34.0614,0.1026001,
2,23.532,2,2.320746,376.1096,-0.7801088,0.3361457,-3.2297,-12.4139,-34.0614,0.1026001,
2,23.542,2,2.320775,376.14,-0.7822446,0.3370619,-3.2297,-12.4139,-34.0614,0.1026001,
2,23.552,2,2.326315,376.0851,-0.7822602,0.3362659,-3.2297,-12.4139,-34.0614,0.1026001,
2,23.562,2,2.332126,376.0502,-0.7858066,0.3369487,-3.2297,-12.4139,-34.0614,0.1026001,
2,23.572,2,2.337674,376.0094,-0.7898058,0.3378597,-3.2297,-12.4139,-34.0614,0.1026001,
2,23.582,2,2.340832,375.9961,-0.783358,0.3346494,-3.2297,-12.4139,-34.0614,0.1026001,
2,23.592,2,2.344417,375.9859,-0.7848885,0.3347904,-3.2297,-12.4139,-34.0614,0.1026001,
2,23.602,2,2.34156,375.9982,-0.784018,0.3348272,-3.2297,-12.4139,-34.0614,0.1026001,
2,23.612,2,2.341431,375.9836,-0.7830501,0.3344322,-3.2297,-12.4139,-34.0614,0.1026001,
2,23.622,2,2.342447,375.9719,-0.7825629,0.3340793,-3.2297,-12.4139,-34.0614,0.1026001,
2,23.632,2,2.340808,375.9579,-0.7834113,0.3346756,-3.2297,-12.4139,-34.0614,0.1026001,
2,23.642,2,2.341359,375.9621,-0.7848929,0.3352297,-3.2297,-12.4139,-34.0614,0.1026001,
2,23.652,2,2.341842,375.9594,-0.7859422,0.3356085,-3.2297,-12.4139,-34.0614,0.1026001,
2,23.662,2,2.342792,375.9427,-0.7870303,0.3359369,-3.2297,-12.4139,-34.0614,0.1026001,
2,23.672,2,2.342925,375.9381,-0.7867057,0.3357793,-3.2297,-12.4139,-34.0614,0.1026001,
2,23.682,2,2.34404,375.9418,-0.7890372,0.3366142,-3.2297,-12.4139,-34.0614,0.1026001,
2,23.692,2,2.343569,375.9058,-0.7885501,0.3364741,-3.2297,-12.4139,-34.0614,0.1026001,
2,23.702,2,2.340839,375.9162,-0.7875836,0.3364536,-3.2297,-12.4139,-34.0614,0.1026001,
2,23.712,2,2.339141,375.9201,-0.7889193,0.3372688,-3.23837,-12.4139,-34.0626,0.1037979,
2,23.722,2,2.34091,375.9217,-0.7895852,0.3372984,-3.23837,-12.4139,-34.0626,0.1037979,
2,23.732,2,2.342727,375.9148,-0.7855489,0.3353138,-3.23837,-12.4139,-34.0626,0.1037979,
2,23.742,2,2.341347,375.881,-0.7874607,0.3363281,-3.23837,-12.4139,-34.0626,0.1037979,
2,23.752,2,2.339424,375.9284,-0.7873098,0.3365401,-3.23837,-12.4139,-34.0626,0.1037979,
2,23.762,2,2.342499,375.912,-0.7849543,0.3350927,-3.23837,-12.4139,-34.0626,0.1037979,
2,23.772,2,2.347903,375.8725,-0.7868282,0.3351195,-3.23837,-12.4139,-34.0626,0.1037979,
2,23.782,2,2.354018,375.8433,-0.7902481,0.3357019,-3.23837,-12.4139,-34.0626,0.1037979,
2,23.792,2,2.357642,375.8033,-0.7905626,0.3353192,-3.23837,-12.4139,-34.0626,0.1037979,
2,23.802,2,2.366045,375.8151,-0.7933665,0.3353134,-3.23837,-12.4139,-34.0626,0.1037979,
2,23.812,2,2.366933,375.7638,-0.793987,0.3354497,-3.23837,-12.4139,-34.0626,0.1037979,
2,23.822,2,2.366675,375.748,-0.7971579,0.3368261,-3.23837,-12.4139,-34.0626,0.1037979,
2,23.832,2,2.367094,375.7445,-0.7991614,0.3376129,-3.23837,-12.4139,-34.0626,0.1037979,
2,23.842,2,2.367555,375.7441,-0.7979324,0.3370281,-3.23837,-12.4139,-34.0626,0.1037979,
2,23.852,2,2.366909,375.7357,-0.794315,0.3355917,-3.23837,-12.4139,-34.0626,0.1037979,
2,23.862,2,2.36688,375.6322,-0.7974675,0.3369277,-3.23837,-12.4139,-34.0626,0.1037979,
2,23.872,2,2.368195,375.7277,-0.799038,0.3374038,-3.23837,-12.4139,-34.0626,0.1037979,
2,23.882,2,2.366544,375.7347,-0.7955946,0.3361842,-3.23837,-12.4139,-34.0626,0.1037979,
2,23.892,2,2.366847,375.7105,-0.7962525,0.3364191,-3.23837,-12.4139,-34.0626,0.1037979,
2,23.902,2,2.365635,375.696,-0.7936347,0.3354849,-3.2449,-12.4139,-34.0639,0.1050987,
2,23.912,2,2.36728,375.6891,-0.7936676,0.3352655,-3.2449,-12.4139,-34.0639,0.1050987,
2,23.922,2,2.363782,375.7034,-0.7937121,0.3357806,-3.2449,-12.4139,-34.0639,0.1050987,
2,23.932,2,2.364927,375.6802,-0.7942085,0.3358279,-3.2449,-12.4139,-34.0639,0.1050987,
2,23.942,2,2.366153,375.6678,-0.794907,0.3359491,-3.2449,-12.4139,-34.0639,0.1050987,
2,23.952,2,2.365758,375.6663,-0.7965221,0.3366879,-3.2449,-12.4139,-34.0639,0.1050987,
2,23.962,2,2.363683,375.6614,-0.7969208,0.3371521,-3.2449,-12.4139,-34.0639,0.1050987,
2,23.972,2,2.364445,375.6498,-0.7944818,0.3360119,-3.2449,-12.4139,-34.0639,0.1050987,
2,23.982,2,2.365154,375.6147,-0.7977271,0.3372834,-3.2449,-12.4139,-34.0639,0.1050987,
2,23.992,2,2.365527,375.6749,-0.7972514,0.3370291,-3.2449,-12.4139,-34.0639,0.1050987,
2,24.002,2,2.365407,375.6721,-0.7966068,0.3367737,-3.2449,-12.4139,-34.0639,0.1050987,
2,24.012,2,2.370232,375.6035,-0.7977458,0.3365686,-3.2449,-12.4139,-34.0639,0.1050987,
2,24.022,2,2.375852,375.6001,-0.7983988,0.3360474,-3.2449,-12.4139,-34.0639,0.1050987,
2,24.032,2,2.383994,375.5531,-0.7989511,0.3351313,-3.2449,-12.4139,-34.0639,0.1050987,
2,24.042,2,2.388956,375.5362,-0.8007124,0.3351726,-3.2449,-12.4139,-34.0639,0.1050987,
2,24.052,2,2.392052,375.5081,-0.7995932,0.3342708,-3.2449,-12.4139,-34.0639,0.1050987,
2,24.062,2,2.391486,375.5059,-0.8014896,0.3351429,-3.2449,-12.4139,-34.0639,0.1050987,
2,24.072,2,2.388801,375.5215,-0.8022057,0.3358194,-3.2449,-12.4139,-34.0639,0.1050987,
2,24.082,2,2.388825,375.4883,-0.8014871,0.3355152,-3.2449,-12.4139,-34.0639,0.1050987,
2,24.092,2,2.389895,375.4696,-0.8029193,0.3359643,-3.2449,-12.4139,-34.0639,0.1050987,
2,24.102,2,2.389324,375.4793,-0.8039681,0.3364834,-3.2449,-12.4139,-34.0639,0.1050987,
2,24.112,2,2.38865,375.4663,-0.80287,0.3361187,-3.2449,-12.4139,-34.0639,0.1050987,
2,24.122,2,2.389745,375.4844,-0.8032243,0.3361129,-3.2449,-12.4139,-34.0639,0.1050987,
2,24.132,2,2.388957,375.4814,-0.8058288,0.3373141,-3.2541,-12.4139,-34.0651,0.1063004,
2,24.142,2,2.389263,375.4577,-0.8028336,0.3360172,-3.2541,-12.4139,-34.0651,0.1063004,
2,24.152,2,2.390339,375.4491,-0.804024,0.336364,-3.2541,-12.4139,-34.0651,0.1063004,
2,24.162,2,2.387188,375.4108,-0.8051719,0.3372889,-3.2541,-12.4139,-34.0651,0.1063004,
2,24.172,2,2.389538,375.4302,-0.8019774,0.3356203,-3.2541,-12.4139,-34.0651,0.1063004,
2,24.182,2,2.38914,375.4176,-0.8025551,0.335918,-3.2541,-12.4139,-34.0651,0.1063004,
2,24.192,2,2.388867,375.4282,-0.8041593,0.3366279,-3.2541,-12.4139,-34.0651,0.1063004,
2,24.202,2,2.387771,375.4147,-0.8025913,0.3361257,-3.2541,-12.4139,-34.0651,0.1063004,
2,24.212,2,2.391375,375.4024,-0.8024995,0.3355808,-3.2541,-12.4139,-34.0651,0.1063004,
2,24.222,2,2.389111,375.3878,-0.8022734,0.3358042,-3.2541,-12.4139,-34.0651,0.1063004,
2,24.232,2,2.386133,375.403,-0.8047756,0.3372718,-3.2541,-12.4139,-34.0651,0.1063004,
2,24.242,2,2.388316,375.4104,-0.8045173,0.3368555,-3.2541,-12.4139,-34.0651,0.1063004,
2,24.252,2,2.394689,375.3715,-0.8047438,0.3360536,-3.2541,-12.4139,-34.0651,0.1063004,
2,24.262,2,2.398715,375.3502,-0.8055588,0.3358292,-3.2541,-12.4139,-34.0651,0.1063004,
2,24.272,2,2.402994,375.3045,-0.8097343,0.3369689,-3.2541,-12.4139,-34.0651,0.1063004,
2,24.282,2,2.410579,375.2907,-0.8124122,0.3370195,-3.2541,-12.4139,-34.0651,0.1063004,
2,24.292,2,2.412618,375.271,-0.811453,0.3363371,-3.2541,-12.4139,-34.0651,0.1063004,
2,24.302,2,2.411704,375.2575,-0.8128518,0.3370446,-3.2541,-12.4139,-34.0651,0.1063004,
2,24.312,2,2.412778,375.2591,-0.8110543,0.3361495,-3.2541,-12.4139,-34.0651,0.1063004,
2,24.322,2,2.41334,375.2527,-0.8091428,0.3352793,-3.2541,-12.4139,-34.0651,0.1063004,
2,24.332,2,2.413182,375.2388,-0.8097562,0.3355554,-3.2541,-12.4139,-34.0651,0.1063004,
2,24.342,2,2.412713,375.2423,-0.8086852,0.3351768,-3.2541,-12.4139,-34.0651,0.1063004,
2,24.352,2,2.415585,375.2343,-0.8082889,0.3346141,-3.2541,-12.4139,-34.0651,0.1063004,
2,24.362,2,2.413892,375.2106,-0.8112693,0.3360835,-3.2541,-12.4139,-34.0651,0.1063004,
2,24.372,2,2.414007,375.2074,-0.811694,0.3362435,-3.2541,-12.4139,-34.0651,0.1063004,
2,24.382,2,2.413142,375.2002,-0.8131479,0.3369665,-3.2541,-12.4139,-34.0651,0.1063004,
2,24.392,2,2.41342,375.2476,-0.812023,0.3364616,-3.2541,-12.4139,-34.0651,0.1063004,
2,24.402,2,2.412132,375.1827,-0.8103088,0.3359306,-3.26225,-12.4139,-34.0664,0.1075974,
2,24.412,2,2.412439,375.1849,-0.8121721,0.3366601,-3.26225,-12.4139,-34.0664,0.1075974,
2,24.422,2,2.411753,375.1632,-0.8155032,0.3381371,-3.26225,-12.4139,-34.0664,0.1075974,
2,24.432,2,2.412455,375.1826,-0.8137174,0.3372985,-3.26225,-12.4139,-34.0664,0.1075974,
2,24.442,2,2.410499,375.1726,-0.815038,0.33812,-3.26225,-12.4139,-34.0664,0.1075974,
2,24.452,2,2.412451,375.0862,-0.8143789,0.3375732,-3.26225,-12.4139,-34.0664,0.1075974,
2,24.462,2,2.412025,375.1406,-0.8124003,0.3368125,-3.26225,-12.4139,-34.0664,0.1075974,
2,24.472,2,2.415184,375.1635,-0.810263,0.3354872,-3.26225,-12.4139,-34.0664,0.1075974,
2,24.482,2,2.420407,375.1065,-0.8126635,0.3357549,-3.26225,-12.4139,-34.0664,0.1075974,
2,24.492,2,2.426295,375.0893,-0.8122516,0.3347703,-3.26225,-12.4139,-34.0664,0.1075974,
2,24.502,2,2.434042,375.0548,-0.8122829,0.3337177,-3.26225,-12.4139,-34.0664,0.1075974,
2,24.512,2,2.437335,375.0385,-0.8184416,0.3357936,-3.26225,-12.4139,-34.0664,0.1075974,
2,24.522,2,2.438472,375.0117,-0.8179248,0.3354252,-3.26225,-12.4139,-34.0664,0.1075974,
2,24.532,2,2.438118,375.0083,-0.8195759,0.336151,-3.26225,-12.4139,-34.0664,0.1075974,
2,24.542,2,2.438962,374.9869,-0.821155,0.3366822,-3.26225,-12.4139,-34.0664,0.1075974,
2,24.552,2,2.438333,374.996,-0.8191772,0.3359579,-3.26225,-12.4139,-34.0664,0.1075974,
2,24.562,2,2.438458,374.9798,-0.8205881,0.3365193,-3.26225,-12.4139,-34.0664,0.1075974,
2,24.572,2,2.437956,374.9566,-0.8209578,0.3367402,-3.26225,-12.4139,-34.0664,0.1075974,
2,24.582,2,2.436362,374.9836,-0.8211259,0.3370295,-3.26933,-12.4139,-34.0676,0.108799,
2,24.592,2,2.439657,374.9727,-0.8199903,0.3361088,-3.26933,-12.4139,-34.0676,0.108799,
2,24.602,2,2.437957,374.9486,-0.8240606,0.3380128,-3.26933,-12.4139,-34.0676,0.108799,
2,24.612,2,2.437097,374.9582,-0.8208783,0.3368263,-3.26933,-12.4139,-34.0676,0.108799,
2,24.622,2,2.436487,374.9637,-0.8202394,0.3366484,-3.26933,-12.4139,-34.0676,0.108799,
2,24.632,2,2.437663,374.9729,-0.8188237,0.3359052,-3.26933,-12.4139,-34.0676,0.108799,
2,24.642,2,2.437376,374.9312,-0.8181619,0.3356733,-3.26933,-12.4139,-34.0676,0.108799,
2,24.652,2,2.435977,374.9258,-0.8189348,0.3361834,-3.26933,-12.4139,-34.0676,0.108799,
2,24.662,2,2.437555,374.9377,-0.8203535,0.3365477,-3.26933,-12.4139,-34.0676,0.108799,
2,24.672,2,2.437282,374.9123,-0.8205474,0.3366649,-3.26933,-12.4139,-34.0676,0.108799,
2,24.682,2,2.438781,374.8837,-0.8203599,0.3363812,-3.26933,-12.4139,-34.0676,0.108799,
2,24.692,2,2.446069,374.8935,-0.8247648,0.3371797,-3.26933,-12.4139,-34.0676,0.108799,
2,24.702,2,2.45197,374.8361,-0.8249659,0.3364502,-3.26933,-12.4139,-34.0676,0.108799,
2,24.712,2,2.456394,374.8381,-0.8286091,0.3373274,-3.26933,-12.4139,-34.0676,0.108799,
2,24.722,2,2.45929,374.8091,-0.8298841,0.3374487,-3.26933,-12.4139,-34.0676,0.108799,
2,24.732,2,2.461323,374.7931,-0.8271456,0.3360572,-3.26933,-12.4139,-34.0676,0.108799,
2,24.742,2,2.46271,374.7745,-0.8272811,0.335923,-3.26933,-12.4139,-34.0676,0.108799,
2,24.752,2,2.458894,374.7531,-0.8296289,0.3373993,-3.26933,-12.4139,-34.0676,0.108799,
2,24.762,2,2.46349,374.7547,-0.8273336,0.3358381,-3.26933,-12.4139,-34.0676,0.108799,
2,24.772,2,2.461841,374.7476,-0.8283377,0.3364708,-3.26933,-12.4139,-34.0676,0.108799,
2,24.782,2,2.459613,374.7441,-0.8265865,0.3360636,-3.26933,-12.4139,-34.0676,0.108799,
2,24.792,2,2.462114,374.7435,-0.8248092,0.3350004,-3.26933,-12.4139,-34.0676,0.108799,
2,24.802,2,2.460256,374.7291,-0.8262205,0.3358271,-3.26933,-12.4139,-34.0676,0.108799,
2,24.812,2,2.459473,374.7246,-0.8276485,0.3365146,-3.26933,-12.4139,-34.0676,0.108799,
2,24.822,2,2.460508,374.7179,-0.8277287,0.3364057,-3.2769,-12.4139,-34.0688,0.1100006,
2,24.832,2,2.457801,374.7286,-0.8289796,0.3372851,-3.2769,-12.4139,-34.0688,0.1100006,
2,24.842,2,2.458801,374.7166,-0.8300295,0.3375749,-3.2769,-12.4139,-34.0688,0.1100006,
2,24.852,2,2.459978,374.7258,-0.8281099,0.3366331,-3.2769,-12.4139,-34.0688,0.1100006,
2,24.862,2,2.461679,374.7039,-0.8288029,0.336682,-3.2769,-12.4139,-34.0688,0.1100006,
2,24.872,2,2.459585,374.6841,-0.8291653,0.3371159,-3.2769,-12.4139,-34.0688,0.1100006,
2,24.882,2,2.457082,374.684,-0.8292019,0.3374742,-3.2769,-12.4139,-34.0688,0.1100006,
2,24.892,2,2.458178,374.6791,-0.8314249,0.3382281,-3.2769,-12.4139,-34.0688,0.1100006,
2,24.902,2,2.462355,374.6712,-0.8291777,0.3367418,-3.2769,-12.4139,-34.0688,0.1100006,
2,24.912,2,2.458149,374.6639,-0.8283962,0.337,-3.2769,-12.4139,-34.0688,0.1100006,
2,24.922,2,2.457484,374.6473,-0.8301259,0.337795,-3.2769,-12.4139,-34.0688,0.1100006,
2,24.932,2,2.45943,374.6407,-0.8284776,0.3368575,-3.2769,-12.4139,-34.0688,0.1100006,
2,24.942,2,2.464735,374.6496,-0.8261492,0.3351879,-3.2769,-12.4139,-34.0688,0.1100006,
2,24.952,2,2.472078,374.5928,-0.8308799,0.3361058,-3.2769,-12.4139,-34.0688,0.1100006,
2,24.962,2,2.475081,374.5777,-0.8333939,0.3367139,-3.2769,-12.4139,-34.0688,0.1100006,
2,24.972,2,2.480749,374.5568,-0.834915,0.3365576,-3.2769,-12.4139,-34.0688,0.1100006,
2,24.982,2,2.48314,374.6023,-0.8363562,0.3368139,-3.2769,-12.4139,-34.0688,0.1100006,
2,24.992,2,2.483143,374.5225,-0.8381655,0.3375421,-3.2769,-12.4139,-34.0688,0.1100006,
2,25.002,2,2.483281,374.5091,-0.8380279,0.337468,-3.2769,-12.4139,-34.0688,0.1100006,
2,25.012,2,2.484354,374.4778,-0.8403065,0.3382395,-3.2769,-12.4139,-34.0688,0.1100006,
2,25.022,2,2.483525,374.5014,-0.8395197,0.3380356,-3.2769,-12.4139,-34.0688,0.1100006,
2,25.032,2,2.484131,374.4945,-0.8378175,0.3372678,-3.2769,-12.4139,-34.0688,0.1100006,
2,25.042,2,2.483445,374.4503,-0.8380835,0.3374681,-3.2769,-12.4139,-34.0688,0.1100006,
2,25.052,2,2.485079,374.4856,-0.8371143,0.3368562,-3.2769,-12.4139,-34.0688,0.1100006,
2,25.062,2,2.482735,374.4897,-0.835834,0.3366586,-3.28557,-12.4139,-34.07,0.1111984,
2,25.072,2,2.482384,374.4702,-0.8365077,0.3369775,-3.28557,-12.4139,-34.07,0.1111984,
2,25.082,2,2.482664,374.4972,-0.8359409,0.3367113,-3.28557,-12.4139,-34.07,0.1111984,
2,25.092,2,2.481455,374.4862,-0.833595,0.3359299,-3.28557,-12.4139,-34.07,0.1111984,
2,25.102,2,2.480875,374.4427,-0.8368995,0.3373404,-3.28557,-12.4139,-34.07,0.1111984,
2,25.112,2,2.483309,374.4383,-0.8350547,0.3362669,-3.28557,-12.4139,-34.07,0.1111984,
2,25.122,2,2.481841,374.4358,-0.8363976,0.337007,-3.28557,-12.4139,-34.07,0.1111984,
2,25.132,2,2.479965,374.4141,-0.8394822,0.3385057,-3.28557,-12.4139,-34.07,0.1111984,
2,25.142,2,2.482328,374.4269,-0.8387007,0.3378686,-3.28557,-12.4139,-34.07,0.1111984,
2,25.152,2,2.481879,374.429,-0.8384286,0.3378201,-3.28557,-12.4139,-34.07,0.1111984,
2,25.162,2,2.480468,374.3996,-0.8421904,0.3395289,-3.28557,-12.4139,-34.07,0.1111984,
2,25.172,2,2.483478,374.4116,-0.8393704,0.3379818,-3.28557,-12.4139,-34.07,0.1111984,
2,25.182,2,2.487777,374.3912,-0.8381516,0.3369078,-3.28557,-12.4139,-34.07,0.1111984,
2,25.192,2,2.494336,374.346,-0.8430324,0.3379787,-3.28557,-12.4139,-34.07,0.1111984,
2,25.202,2,2.49957,374.3325,-0.842959,0.3372417,-3.28557,-12.4139,-34.07,0.1111984,
2,25.212,2,2.504991,374.3159,-0.8417525,0.3360302,-3.28557,-12.4139,-34.07,0.1111984,
2,25.222,2,2.507433,374.2964,-0.8425125,0.336006,-3.28557,-12.4139,-34.07,0.1111984,
2,25.232,2,2.505481,374.2716,-0.842909,0.3364261,-3.28557,-12.4139,-34.07,0.1111984,
2,25.242,2,2.507412,374.2674,-0.8421988,0.3358837,-3.28557,-12.4139,-34.07,0.1111984,
2,25.252,2,2.505931,374.2689,-0.8445905,0.3370366,-3.28557,-12.4139,-34.07,0.1111984,
2,25.262,2,2.506216,374.2465,-0.8426408,0.3362203,-3.28557,-12.4139,-34.07,0.1111984,
2,25.272,2,2.506276,374.2401,-0.8440347,0.3367684,-3.28557,-12.4139,-34.07,0.1111984,
2,25.282,2,2.506099,374.2865,-0.846116,0.3376227,-3.28557,-12.4139,-34.07,0.1111984,
2,25.292,2,2.507135,374.2405,-0.8450097,0.337042,-3.28557,-12.4139,-34.07,0.1111984,
2,25.302,2,2.504684,374.2354,-0.8469207,0.3381348,-3.28557,-12.4139,-34.07,0.1111984,
2,25.312,2,2.504196,374.236,-0.8501726,0.3394993,-3.2932,-12.4139,-34.0712,0.1124001,
2,25.322,2,2.506093,374.217,-0.84615,0.3376372,-3.2932,-12.4139,-34.0712,0.1124001,
2,25.332,2,2.504392,374.1987,-0.8479166,0.3385718,-3.2932,-12.4139,-34.0712,0.1124001,
2,25.342,2,2.505145,374.1784,-0.8467221,0.3379932,-3.2932,-12.4139,-34.0712,0.1124001,
2,25.352,2,2.5043,374.1978,-0.8427514,0.3365218,-3.2932,-12.4139,-34.0712,0.1124001,
2,25.362,2,2.504556,374.1849,-0.8430665,0.3366131,-3.2932,-12.4139,-34.0712,0.1124001,
2,25.372,2,2.506716,374.1831,-0.8445352,0.336909,-3.2932,-12.4139,-34.0712,0.1124001,
2,25.382,2,2.507149,374.1773,-0.8411338,0.3354942,-3.2932,-12.4139,-34.0712,0.1124001,
2,25.392,2,2.505256,374.1594,-0.8421406,0.3361495,-3.2932,-12.4139,-34.0712,0.1124001,
2,25.402,2,2.504957,374.1671,-0.8457893,0.3376462,-3.2932,-12.4139,-34.0712,0.1124001,
2,25.412,2,2.505985,374.1609,-0.8492318,0.3388814,-3.2932,-12.4139,-34.0712,0.1124001,
2,25.422,2,2.50978,374.1438,-0.8491387,0.3383319,-3.2932,-12.4139,-34.0712,0.1124001,
2,25.432,2,2.516381,374.1059,-0.8509125,0.3381493,-3.2932,-12.4139,-34.0712,0.1124001,
2,25.442,2,2.521854,374.0696,-0.8517121,0.3377325,-3.2932,-12.4139,-34.0712,0.1124001,
2,25.452,2,2.527813,374.0586,-0.8523702,0.3371967,-3.2932,-12.4139,-34.0712,0.1124001,
2,25.462,2,2.53093,374.0325,-0.8545213,0.3376313,-3.2932,-12.4139,-34.0712,0.1124001,
2,25.472,2,2.532307,374.0303,-0.851446,0.3362333,-3.2932,-12.4139,-34.0712,0.1124001,
2,25.482,2,2.530758,374.0407,-0.8548706,0.3377923,-3.2932,-12.4139,-34.0712,0.1124001,
2,25.492,2,2.530779,374.0222,-0.8548315,0.3377741,-3.2932,-12.4139,-34.0712,0.1124001,
2,25.502,2,2.531718,374.0043,-0.8524902,0.336724,-3.2932,-12.4139,-34.0712,0.1124001,
2,25.512,2,2.52993,373.9994,-0.8509382,0.3363485,-3.2932,-12.4139,-34.0712,0.1124001,
2,25.522,2,2.530529,373.9991,-0.8529279,0.3370552,-3.2932,-12.4139,-34.0712,0.1124001,
2,25.532,2,2.530195,373.9865,-0.8503672,0.3360876,-3.30185,-12.4139,-34.0725,0.1136971,
2,25.542,2,2.529844,373.9709,-0.8515698,0.3366096,-3.30185,-12.4139,-34.0725,0.1136971,
2,25.552,2,2.529424,373.9777,-0.8530658,0.3372569,-3.30185,-12.4139,-34.0725,0.1136971,
2,25.562,2,2.529922,373.9821,-0.8535417,0.3373786,-3.30185,-12.4139,-34.0725,0.1136971,
2,25.572,2,2.529503,374.0001,-0.8533583,0.3373621,-3.30185,-12.4139,-34.0725,0.1136971,
2,25.582,2,2.528338,373.9503,-0.8533819,0.3375268,-3.30185,-12.4139,-34.0725,0.1136971,
2,25.592,2,2.52781,373.9442,-0.8531225,0.3374948,-3.30185,-12.4139,-34.0725,0.1136971,
2,25.602,2,2.52795,373.9145,-0.8569395,0.3389859,-3.30185,-12.4139,-34.0725,0.1136971,
2,25.612,2,2.527268,373.9359,-0.8564165,0.3388704,-3.30185,-12.4139,-34.0725,0.1136971,
2,25.622,2,2.528242,373.9095,-0.8546314,0.3380339,-3.30185,-12.4139,-34.0725,0.1136971,
2,25.632,2,2.530325,373.9369,-0.8548527,0.337843,-3.30185,-12.4139,-34.0725,0.1136971,
2,25.642,2,2.528486,373.9296,-0.8554788,0.3383364,-3.30185,-12.4139,-34.0725,0.1136971,
2,25.652,2,2.52813,373.926,-0.8530591,0.3374269,-3.30185,-12.4139,-34.0725,0.1136971,
2,25.662,2,2.533973,373.8829,-0.8523163,0.3363558,-3.30185,-12.4139,-34.0725,0.1136971,
2,25.672,2,2.541352,373.871,-0.8538424,0.3359797,-3.30185,-12.4139,-34.0725,0.1136971,
2,25.682,2,2.545138,373.8284,-0.855407,0.3360946,-3.30185,-12.4139,-34.0725,0.1136971,
2,25.692,2,2.549829,373.7916,-0.8594775,0.3370726,-3.30185,-12.4139,-34.0725,0.1136971,
2,25.702,2,2.554794,373.8112,-0.858284,0.3359504,-3.30185,-12.4139,-34.0725,0.1136971,
2,25.712,2,2.552391,373.7828,-0.8599404,0.3369156,-3.30185,-12.4139,-34.0725,0.1136971,
2,25.722,2,2.553375,373.7626,-0.8614682,0.3373842,-3.30185,-12.4139,-34.0725,0.1136971,
2,25.732,2,2.554864,373.7578,-0.8619093,0.3373602,-3.30185,-12.4139,-34.0725,0.1136971,
2,25.742,2,2.555155,373.7679,-0.8603557,0.3367138,-3.30185,-12.4139,-34.0725,0.1136971,
2,25.752,2,2.553259,373.7636,-0.8630596,0.3380228,-3.30185,-12.4139,-34.0725,0.1136971,
2,25.762,2,2.553193,373.746,-0.8621435,0.3376727,-3.30185,-12.4139,-34.0725,0.1136971,
2,25.772,2,2.553657,373.7466,-0.8618618,0.3375011,-3.30185,-12.4139,-34.0725,0.1136971,
2,25.782,2,2.551025,373.7441,-0.8615041,0.337709,-3.30185,-12.4139,-34.0725,0.1136971,
2,25.792,2,2.552248,373.7391,-0.8612858,0.3374617,-3.30185,-12.4139,-34.0725,0.1136971,
2,25.802,2,2.552281,373.7392,-0.8606796,0.3372197,-3.30185,-12.4139,-34.0725,0.1136971,
2,25.812,2,2.551318,373.7156,-0.860651,0.3373358,-3.30185,-12.4139,-34.0725,0.1136971,
2,25.822,2,2.551309,373.7163,-0.8585371,0.3365084,-3.30185,-12.4139,-34.0725,0.1136971,
2,25.832,2,2.550863,373.6952,-0.8595966,0.3369826,-3.30997,-12.4139,-34.0737,0.1148987,
2,25.842,2,2.55356,373.6833,-0.8605535,0.3370015,-3.30997,-12.4139,-34.0737,0.1148987,
2,25.852,2,2.552646,373.6783,-0.8612952,0.3374127,-3.30997,-12.4139,-34.0737,0.1148987,
2,25.862,2,2.549547,373.6813,-0.8606364,0.3375644,-3.30997,-12.4139,-34.0737,0.1148987,
2,25.872,2,2.549804,373.706,-0.8631288,0.338508,-3.30997,-12.4139,-34.0737,0.1148987,
2,25.882,2,2.549771,373.6737,-0.8633614,0.3386036,-3.30997,-12.4139,-34.0737,0.1148987,
2,25.892,2,2.547866,373.6703,-0.8661394,0.339947,-3.30997,-12.4139,-34.0737,0.1148987,
2,25.902,2,2.550764,373.6546,-0.864848,0.3390545,-3.30997,-12.4139,-34.0737,0.1148987,
2,25.912,2,2.549698,373.6653,-0.8614107,0.3378481,-3.30997,-12.4139,-34.0737,0.1148987,
2,25.922,2,2.551758,373.6445,-0.8650665,0.339008,-3.30997,-12.4139,-34.0737,0.1148987,
2,25.932,2,2.556377,373.6205,-0.8642074,0.3380595,-3.30997,-12.4139,-34.0737,0.1148987,
2,25.942,2,2.561022,373.5635,-0.8622249,0.3366722,-3.30997,-12.4139,-34.0737,0.1148987,
2,25.952,2,2.568244,373.556,-0.8659189,0.3371638,-3.30997,-12.4139,-34.0737,0.1148987,
2,25.962,2,2.573123,373.5334,-0.8655671,0.3363877,-3.30997,-12.4139,-34.0737,0.1148987,
2,25.972,2,2.577705,373.5204,-0.8652924,0.3356833,-3.30997,-12.4139,-34.0737,0.1148987,
2,25.982,2,2.578642,373.5076,-0.8669556,0.3362062,-3.30997,-12.4139,-34.0737,0.1148987,
2,25.992,2,2.579689,373.5075,-0.8684459,0.3366476,-3.30997,-12.4139,-34.0737,0.1148987,
2,26.002,2,2.577812,373.492,-0.867099,0.3363702,-3.30997,-12.4139,-34.0737,0.1148987,
2,26.012,2,2.578512,373.4981,-0.8716962,0.3380617,-3.30997,-12.4139,-34.0737,0.1148987,
2,26.022,2,2.575358,373.4861,-0.8712313,0.3382952,-3.30997,-12.4139,-34.0737,0.1148987,
2,26.032,2,2.57537,373.4725,-0.8716365,0.3384509,-3.30997,-12.4139,-34.0737,0.1148987,
2,26.042,2,2.579109,373.4822,-0.8732325,0.3385792,-3.30997,-12.4139,-34.0737,0.1148987,
2,26.052,2,2.577658,373.4668,-0.871852,0.3382342,-3.30997,-12.4139,-34.0737,0.1148987,
2,26.062,2,2.57725,373.449,-0.8720828,0.3383773,-3.30997,-12.4139,-34.0737,0.1148987,
2,26.072,2,2.579326,373.4622,-0.8721325,0.3381242,-3.30997,-12.4139,-34.0737,0.1148987,
2,26.082,2,2.577214,373.4456,-0.8732544,0.3388367,-3.3192,-12.4139,-34.075,0.1161995,
2,26.092,2,2.576747,373.442,-0.8704541,0.3378113,-3.3192,-12.4139,-34.075,0.1161995,
2,26.102,2,2.576807,373.4408,-0.8688881,0.3371956,-3.3192,-12.4139,-34.075,0.1161995,
2,26.112,2,2.577914,373.4312,-0.8675966,0.3365499,-3.3192,-12.4139,-34.075,0.1161995,
2,26.122,2,2.578283,373.4172,-0.8682943,0.3367723,-3.3192,-12.4139,-34.075,0.1161995,
2,26.132,2,2.572769,373.3956,-0.8697109,0.3380447,-3.3192,-12.4139,-34.075,0.1161995,
2,26.142,2,2.576345,373.4209,-0.8720858,0.3384973,-3.3192,-12.4139,-34.075,0.1161995,
2,26.152,2,2.574131,373.4104,-0.8713244,0.3384926,-3.3192,-12.4139,-34.075,0.1161995,
2,26.162,2,2.5742,373.4053,-0.8712565,0.3384571,-3.3192,-12.4139,-34.075,0.1161995,
2,26.172,2,2.579664,373.3714,-0.8739519,0.3387852,-3.3192,-12.4139,-34.075,0.1161995,
2,26.182,2,2.58911,373.3354,-0.8728459,0.3371219,-3.3192,-12.4139,-34.075,0.1161995,
2,26.192,2,2.592641,373.2726,-0.8765082,0.3380754,-3.3192,-12.4139,-34.075,0.1161995,
2,26.202,2,2.596308,373.2791,-0.8802391,0.3390349,-3.3192,-12.4139,-34.075,0.1161995,
2,26.212,2,2.604015,373.266,-0.8788541,0.3374996,-3.3192,-12.4139,-34.075,0.1161995,
2,26.222,2,2.603624,373.291,-0.8774917,0.3370271,-3.3192,-12.4139,-34.075,0.1161995,
2,26.232,2,2.600838,373.2516,-0.8781453,0.3376393,-3.3192,-12.4139,-34.075,0.1161995,
2,26.242,2,2.600755,373.2395,-0.8764961,0.3370161,-3.3192,-12.4139,-34.075,0.1161995,
2,26.252,2,2.603992,373.2258,-0.8774114,0.3369487,-3.3192,-12.4139,-34.075,0.1161995,
2,26.262,2,2.601067,373.2433,-0.876,0.3367848,-3.3192,-12.4139,-34.075,0.1161995,
2,26.272,2,2.598814,373.2391,-0.8770045,0.3374634,-3.3192,-12.4139,-34.075,0.1161995,
2,26.282,2,2.601557,373.2021,-0.8784961,0.3376808,-3.3192,-12.4139,-34.075,0.1161995,
2,26.292,2,2.600241,373.2111,-0.8783265,0.3377866,-3.32733,-12.4139,-34.0763,0.1175003,
2,26.302,2,2.600123,373.2017,-0.8800367,0.3384597,-3.32733,-12.4139,-34.0763,0.1175003,
2,26.312,2,2.601449,373.1842,-0.8782043,0.3375827,-3.32733,-12.4139,-34.0763,0.1175003,
2,26.322,2,2.599876,373.1827,-0.8787735,0.338006,-3.32733,-12.4139,-34.0763,0.1175003,
2,26.332,2,2.599228,373.2011,-0.8809991,0.3389464,-3.32733,-12.4139,-34.0763,0.1175003,
2,26.342,2,2.600865,373.1998,-0.880888,0.3386904,-3.32733,-12.4139,-34.0763,0.1175003,
2,26.352,2,2.599936,373.1666,-0.8787639,0.3379945,-3.32733,-12.4139,-34.0763,0.1175003,
2,26.362,2,2.599344,373.1727,-0.8807707,0.3388434,-3.32733,-12.4139,-34.0763,0.1175003,
2,26.372,2,2.597436,373.1706,-0.8814379,0.3393492,-3.32733,-12.4139,-34.0763,0.1175003,
2,26.382,2,2.600423,373.1551,-0.8775389,0.33746,-3.32733,-12.4139,-34.0763,0.1175003,
2,26.392,2,2.598638,373.1513,-0.8772613,0.3375851,-3.32733,-12.4139,-34.0763,0.1175003,
2,26.402,2,2.597897,373.1395,-0.8794279,0.3385153,-3.32733,-12.4139,-34.0763,0.1175003,
2,26.412,2,2.604913,373.1038,-0.8788148,0.3373682,-3.32733,-12.4139,-34.0763,0.1175003,
2,26.422,2,2.609724,373.11,-0.876799,0.3359738,-3.32733,-12.4139,-34.0763,0.1175003,
2,26.432,2,2.617601,373.0406,-0.8833037,0.3374478,-3.32733,-12.4139,-34.0763,0.1175003,
2,26.442,2,2.62165,373.0103,-0.8839948,0.3371903,-3.32733,-12.4139,-34.0763,0.1175003,
2,26.452,2,2.622926,373.0198,-0.8866023,0.3380203,-3.32733,-12.4139,-34.0763,0.1175003,
2,26.462,2,2.625499,373.0161,-0.8862467,0.3375536,-3.32733,-12.4139,-34.0763,0.1175003,
2,26.472,2,2.624507,372.9943,-0.8857667,0.3374983,-3.32733,-12.4139,-34.0763,0.1175003,
2,26.482,2,2.625553,372.9868,-0.8868439,0.3377741,-3.32733,-12.4139,-34.0763,0.1175003,
2,26.492,2,2.625566,372.9609,-0.8898847,0.3389307,-3.32733,-12.4139,-34.0763,0.1175003,
2,26.502,2,2.625876,372.9735,-0.8860493,0.33743,-3.32733,-12.4139,-34.0763,0.1175003,
2,26.512,2,2.62255,372.9579,-0.8874466,0.3383907,-3.32733,-12.4139,-34.0763,0.1175003,
2,26.522,2,2.627376,372.9456,-0.8877965,0.3379024,-3.32733,-12.4139,-34.0763,0.1175003,
2,26.532,2,2.626909,372.9514,-0.8847221,0.336792,-3.32733,-12.4139,-34.0763,0.1175003,
2,26.542,2,2.621646,372.9396,-0.8847184,0.3374667,-3.32733,-12.4139,-34.0763,0.1175003,
2,26.552,2,2.624404,372.9289,-0.8847749,0.3371337,-3.32733,-12.4139,-34.0763,0.1175003,
2,26.562,2,2.624411,372.9222,-0.882891,0.3364149,-3.32733,-12.4139,-34.0763,0.1175003,
2,26.572,2,2.624076,372.9099,-0.8857361,0.3375421,-3.33545,-12.4139,-34.0776,0.1187973,
2,26.582,2,2.62388,372.9146,-0.8879011,0.3383924,-3.33545,-12.4139,-34.0776,0.1187973,
2,26.592,2,2.623417,372.898,-0.8877474,0.3383936,-3.33545,-12.4139,-34.0776,0.1187973,
2,26.602,2,2.623862,372.9034,-0.8880149,0.3384382,-3.33545,-12.4139,-34.0776,0.1187973,
2,26.612,2,2.623922,372.8916,-0.8867169,0.3379357,-3.33545,-12.4139,-34.0776,0.1187973,
2,26.622,2,2.623533,372.8796,-0.8859325,0.3376868,-3.33545,-12.4139,-34.0776,0.1187973,
2,26.632,2,2.623586,372.8898,-0.8874501,0.3382584,-3.33545,-12.4139,-34.0776,0.1187973,
2,26.642,2,2.623676,372.9114,-0.8883145,0.3385764,-3.33545,-12.4139,-34.0776,0.1187973,
2,26.652,2,2.6204,372.8873,-0.8865672,0.3383328,-3.33545,-12.4139,-34.0776,0.1187973,
2,26.662,2,2.624288,372.8808,-0.8878791,0.3383314,-3.33545,-12.4139,-34.0776,0.1187973,
2,26.672,2,2.630757,372.8371,-0.8873389,0.3372941,-3.33545,-12.4139,-34.0776,0.1187973,
2,26.682,2,2.636806,372.7973,-0.8882661,0.336872,-3.33545,-12.4139,-34.0776,0.1187973,
2,26.692,2,2.645329,372.7826,-0.8894419,0.3362311,-3.33545,-12.4139,-34.0776,0.1187973,
2,26.702,2,2.649318,372.741,-0.8905351,0.3361374,-3.33545,-12.4139,-34.0776,0.1187973,
2,26.712,2,2.652641,372.7366,-0.8893803,0.3352811,-3.33545,-12.4139,-34.0776,0.1187973,
2,26.722,2,2.650195,372.7214,-0.8910671,0.336227,-3.33545,-12.4139,-34.0776,0.1187973,
2,26.732,2,2.651423,372.7297,-0.8952643,0.3376543,-3.33545,-12.4139,-34.0776,0.1187973,
2,26.742,2,2.651814,372.716,-0.8929615,0.3367361,-3.33545,-12.4139,-34.0776,0.1187973,
2,26.752,2,2.649388,372.6838,-0.8958108,0.3381199,-3.33545,-12.4139,-34.0776,0.1187973,
2,26.762,2,2.651788,372.6829,-0.8955727,0.3377241,-3.33545,-12.4139,-34.0776,0.1187973,
2,26.772,2,2.650789,372.6802,-0.893991,0.3372546,-3.33545,-12.4139,-34.0776,0.1187973,
2,26.782,2,2.648889,372.6496,-0.8970072,0.3386353,-3.33545,-12.4139,-34.0776,0.1187973,
2,26.792,2,2.651391,372.6616,-0.896823,0.3382463,-3.33545,-12.4139,-34.0776,0.1187973,
2,26.802,2,2.649634,372.647,-0.8941021,0.3374436,-3.34308,-12.4139,-34.0789,0.1200981,
2,26.812,2,2.650509,372.7082,-0.8963605,0.3381843,-3.34308,-12.4139,-34.0789,0.1200981,
2,26.822,2,2.649365,372.6437,-0.8948846,0.3377732,-3.34308,-12.4139,-34.0789,0.1200981,
2,26.832,2,2.648788,372.6389,-0.8916172,0.3366133,-3.34308,-12.4139,-34.0789,0.1200981,
2,26.842,2,2.648559,372.627,-0.8949997,0.3379195,-3.34308,-12.4139,-34.0789,0.1200981,
2,26.852,2,2.647663,372.6393,-0.8927884,0.3371986,-3.34308,-12.4139,-34.0789,0.1200981,
2,26.862,2,2.649331,372.6284,-0.8934177,0.3372239,-3.34308,-12.4139,-34.0789,0.1200981,
2,26.872,2,2.652107,372.5711,-0.8934851,0.3368963,-3.34308,-12.4139,-34.0789,0.1200981,
2,26.882,2,2.655613,372.5802,-0.8958004,0.3373234,-3.34308,-12.4139,-34.0789,0.1200981,
2,26.892,2,2.660949,372.5641,-0.8979631,0.3374597,-3.34308,-12.4139,-34.0789,0.1200981,
2,26.902,2,2.671725,372.4931,-0.9015532,0.3374424,-3.34308,-12.4139,-34.0789,0.1200981,
2,26.912,2,2.673492,372.4904,-0.9024338,0.3375487,-3.34308,-12.4139,-34.0789,0.1200981,
2,26.922,2,2.675889,372.5117,-0.9035187,0.3376517,-3.34308,-12.4139,-34.0789,0.1200981,
2,26.932,2,2.674851,372.5336,-0.9049726,0.3383264,-3.34308,-12.4139,-34.0789,0.1200981,
2,26.942,2,2.672318,372.4718,-0.9023641,0.3376709,-3.34308,-12.4139,-34.0789,0.1200981,
2,26.952,2,2.672788,372.4698,-0.9027778,0.3377664,-3.34308,-12.4139,-34.0789,0.1200981,
2,26.962,2,2.673379,372.4802,-0.9088462,0.3399616,-3.34308,-12.4139,-34.0789,0.1200981,
2,26.972,2,2.675592,372.462,-0.9024191,0.3372782,-3.34308,-12.4139,-34.0789,0.1200981,
2,26.982,2,2.674444,372.4527,-0.9020613,0.3372892,-3.34308,-12.4139,-34.0789,0.1200981,
2,26.992,2,2.674727,372.437,-0.902989,0.3376004,-3.34308,-12.4139,-34.0789,0.1200981,
2,27.002,2,2.673718,372.4346,-0.9007152,0.3368773,-3.34308,-12.4139,-34.0789,0.1200981,
2,27.012,2,2.676107,372.4265,-0.9001029,0.3363478,-3.34308,-12.4139,-34.0789,0.1200981,
2,27.022,2,2.672299,372.3976,-0.9036036,0.3381371,-3.34308,-12.4139,-34.0789,0.1200981,
2,27.032,2,2.671463,372.4031,-0.9029331,0.337992,-3.3512,-12.4139,-34.0802,0.1213989,
2,27.042,2,2.673981,372.4248,-0.9029258,0.337671,-3.3512,-12.4139,-34.0802,0.1213989,
2,27.052,2,2.672459,372.4055,-0.9045945,0.3384877,-3.3512,-12.4139,-34.0802,0.1213989,
2,27.062,2,2.671729,372.3863,-0.9041235,0.3384039,-3.3512,-12.4139,-34.0802,0.1213989,
2,27.072,2,2.671138,372.3907,-0.906298,0.3392928,-3.3512,-12.4139,-34.0802,0.1213989,
2,27.082,2,2.672765,372.3743,-0.9064016,0.339125,-3.3512,-12.4139,-34.0802,0.1213989,
