Repository: jacquesNIT/Polymer-Scratching

Files Structure:

<material>_<maximum_load>_<load_rate>_<sample_number>_<try_number>

- sample_number (s1, s2, ...) is used to indicate another iteration of the same test.
- try_number (1, 2, ...) simply indicates that precedent tests failed, it does not matter.

Scratch Process:

All scratchs were performed using the Rockwell indenter with the "Scratch.Rx" model in MFT. 
All tests have at a length of 2mm and a progressive load.

The same results are also accessible on the scratch pc of the lab, in the "jacques/second_batch" folder.
The "Additionnal_Batch" folder contains unverified results that were used to test the machine, it is advised not to use those.

General Notes:

File: Lab results/Main_Batch/PMMAXT/6N/PMMAXT_6N_6Nm.csv (part 8 of 13)
Recipe, UpperSample, LowerSample, OtherInfo, Averaging, LogFrequency, Type, Radius,TestDate, Operator, Customer, RefStd, Temperature, RH, Liquid, LastCalibDate, LCFz, LCFx, Tip, OtherData, samplevs
scratch only.Rx,,,,10,1000,Scratch,1,9/10/2026 11:14:18 AM,,,ASTM/ISO,,,N/A,N/A,,,,Linear: 0.1 to 6;6;2;2.033898,0.3,
Step, Timestamp, RecipeStep, DAQ.Fz (N),DAQ.CAP (um),DAQ.Fx (N),DAQ.COF (),XYZ.X Position (mm),XYZ.Y Position (mm),XYZ.Z Position (mm),XYZ.Z Depth (mm),
2,31.722,2,3.130693,367.3553,-1.045243,0.3338695,-3.50688,-12.4139,-34.1047,0.1458969,
2,31.732,2,3.131116,367.3768,-1.046478,0.3342189,-3.50688,-12.4139,-34.1047,0.1458969,
2,31.742,2,3.135406,367.3505,-1.049701,0.3347896,-3.50688,-12.4139,-34.1047,0.1458969,
2,31.752,2,3.145112,367.3128,-1.049422,0.3336675,-3.50688,-12.4139,-34.1047,0.1458969,
2,31.762,2,3.150135,367.253,-1.050526,0.3334861,-3.50688,-12.4139,-34.1047,0.1458969,
2,31.772,2,3.155355,367.2448,-1.055131,0.3343937,-3.50688,-12.4139,-34.1047,0.1458969,
2,31.782,2,3.157553,367.2415,-1.054985,0.3341147,-3.50688,-12.4139,-34.1047,0.1458969,
2,31.792,2,3.157315,367.2398,-1.058039,0.3351071,-3.50688,-12.4139,-34.1047,0.1458969,
2,31.802,2,3.15938,367.2354,-1.058615,0.3350704,-3.50688,-12.4139,-34.1047,0.1458969,
2,31.812,2,3.157711,367.2112,-1.055635,0.3343038,-3.50688,-12.4139,-34.1047,0.1458969,
2,31.822,2,3.158127,367.202,-1.05767,0.3349043,-3.50688,-12.4139,-34.1047,0.1458969,
2,31.832,2,3.157712,367.1912,-1.059642,0.3355727,-3.50688,-12.4139,-34.1047,0.1458969,
2,31.842,2,3.157415,367.1841,-1.055131,0.3341756,-3.51555,-12.4139,-34.106,0.1471977,
2,31.852,2,3.156744,367.1831,-1.056522,0.3346872,-3.51555,-12.4139,-34.106,0.1471977,
2,31.862,2,3.155809,367.1761,-1.057377,0.3350573,-3.51555,-12.4139,-34.106,0.1471977,
2,31.872,2,3.156959,367.1614,-1.052844,0.3334994,-3.51555,-12.4139,-34.106,0.1471977,
2,31.882,2,3.155438,367.1685,-1.054525,0.3341928,-3.51555,-12.4139,-34.106,0.1471977,
2,31.892,2,3.155862,367.1448,-1.054583,0.3341664,-3.51555,-12.4139,-34.106,0.1471977,
2,31.902,2,3.156281,367.1539,-1.055349,0.3343649,-3.51555,-12.4139,-34.106,0.1471977,
2,31.912,2,3.156688,367.1462,-1.057689,0.3350629,-3.51555,-12.4139,-34.106,0.1471977,
2,31.922,2,3.152522,367.1269,-1.058829,0.3358672,-3.51555,-12.4139,-34.106,0.1471977,
2,31.932,2,3.157892,367.1252,-1.057538,0.3348872,-3.51555,-12.4139,-34.106,0.1471977,
2,31.942,2,3.157356,367.1211,-1.058715,0.3353171,-3.51555,-12.4139,-34.106,0.1471977,
2,31.952,2,3.154026,367.106,-1.059845,0.3360294,-3.51555,-12.4139,-34.106,0.1471977,
2,31.962,2,3.159194,367.1143,-1.057596,0.3347677,-3.51555,-12.4139,-34.106,0.1471977,
2,31.972,2,3.166009,367.0911,-1.059155,0.3345394,-3.51555,-12.4139,-34.106,0.1471977,
2,31.982,2,3.169036,367.0553,-1.062512,0.3352792,-3.51555,-12.4139,-34.106,0.1471977,
2,31.992,2,3.176126,367.0194,-1.061808,0.3343091,-3.51555,-12.4139,-34.106,0.1471977,
2,32.002,2,3.181779,366.9892,-1.060978,0.3334545,-3.51555,-12.4139,-34.106,0.1471977,
2,32.012,2,3.183804,366.9973,-1.061141,0.3332935,-3.51555,-12.4139,-34.106,0.1471977,
2,32.022,2,3.184198,366.9909,-1.059686,0.3327952,-3.51555,-12.4139,-34.106,0.1471977,
2,32.032,2,3.181563,366.975,-1.063014,0.3341168,-3.51555,-12.4139,-34.106,0.1471977,
2,32.042,2,3.183462,366.9608,-1.065826,0.3348009,-3.51555,-12.4139,-34.106,0.1471977,
2,32.052,2,3.180973,366.9503,-1.062359,0.3339731,-3.51555,-12.4139,-34.106,0.1471977,
2,32.062,2,3.180405,366.994,-1.065238,0.3349379,-3.51555,-12.4139,-34.106,0.1471977,
2,32.072,2,3.182088,366.9426,-1.065188,0.3347451,-3.51555,-12.4139,-34.106,0.1471977,
2,32.082,2,3.1811,366.9374,-1.06477,0.3347175,-3.51555,-12.4139,-34.106,0.1471977,
2,32.092,2,3.180054,366.945,-1.067638,0.3357294,-3.51555,-12.4139,-34.106,0.1471977,
2,32.102,2,3.180188,366.9442,-1.067771,0.3357572,-3.51555,-12.4139,-34.106,0.1471977,
2,32.112,2,3.180486,366.9202,-1.064618,0.3347343,-3.52367,-12.4139,-34.1072,0.1483994,
2,32.122,2,3.183664,366.8369,-1.066217,0.3349025,-3.52367,-12.4139,-34.1072,0.1483994,
2,32.132,2,3.179801,366.9148,-1.067229,0.3356275,-3.52367,-12.4139,-34.1072,0.1483994,
2,32.142,2,3.179931,366.9108,-1.063532,0.3344512,-3.52367,-12.4139,-34.1072,0.1483994,
2,32.152,2,3.179544,366.8951,-1.066144,0.3353134,-3.52367,-12.4139,-34.1072,0.1483994,
2,32.162,2,3.177403,366.8877,-1.063537,0.3347189,-3.52367,-12.4139,-34.1072,0.1483994,
2,32.172,2,3.180019,366.8674,-1.063559,0.3344505,-3.52367,-12.4139,-34.1072,0.1483994,
2,32.182,2,3.178813,366.8959,-1.064843,0.3349813,-3.52367,-12.4139,-34.1072,0.1483994,
2,32.192,2,3.180512,366.873,-1.064823,0.3347962,-3.52367,-12.4139,-34.1072,0.1483994,
2,32.202,2,3.179447,366.8708,-1.066871,0.3355524,-3.52367,-12.4139,-34.1072,0.1483994,
2,32.212,2,3.181419,366.8395,-1.066689,0.3352871,-3.52367,-12.4139,-34.1072,0.1483994,
2,32.222,2,3.185132,366.8352,-1.066358,0.3347923,-3.52367,-12.4139,-34.1072,0.1483994,
2,32.232,2,3.192036,366.8004,-1.068395,0.3347064,-3.52367,-12.4139,-34.1072,0.1483994,
2,32.242,2,3.196968,366.7215,-1.073888,0.3359084,-3.52367,-12.4139,-34.1072,0.1483994,
2,32.252,2,3.203988,366.7473,-1.069797,0.3338955,-3.52367,-12.4139,-34.1072,0.1483994,
2,32.262,2,3.206965,366.7427,-1.075249,0.3352855,-3.52367,-12.4139,-34.1072,0.1483994,
2,32.272,2,3.206208,366.7065,-1.07478,0.3352185,-3.52367,-12.4139,-34.1072,0.1483994,
2,32.282,2,3.209237,366.7219,-1.07477,0.334899,-3.52367,-12.4139,-34.1072,0.1483994,
2,32.292,2,3.205925,366.7112,-1.071182,0.3341257,-3.52367,-12.4139,-34.1072,0.1483994,
2,32.302,2,3.206747,366.7149,-1.071676,0.3341942,-3.52367,-12.4139,-34.1072,0.1483994,
2,32.312,2,3.208441,366.6835,-1.069921,0.3334707,-3.52367,-12.4139,-34.1072,0.1483994,
2,32.322,2,3.206205,366.6754,-1.068716,0.3333275,-3.52367,-12.4139,-34.1072,0.1483994,
2,32.332,2,3.204728,366.6859,-1.074779,0.335373,-3.53235,-12.4139,-34.1086,0.1497993,
2,32.342,2,3.204758,366.6732,-1.072758,0.3347393,-3.53235,-12.4139,-34.1086,0.1497993,
2,32.352,2,3.205808,366.6439,-1.073344,0.3348124,-3.53235,-12.4139,-34.1086,0.1497993,
2,32.362,2,3.206037,366.6552,-1.075398,0.3354291,-3.53235,-12.4139,-34.1086,0.1497993,
2,32.372,2,3.204233,366.6562,-1.07572,0.3357183,-3.53235,-12.4139,-34.1086,0.1497993,
2,32.382,2,3.20624,366.6523,-1.076311,0.3356925,-3.53235,-12.4139,-34.1086,0.1497993,
2,32.392,2,3.206326,366.6529,-1.077787,0.3361438,-3.53235,-12.4139,-34.1086,0.1497993,
2,32.402,2,3.205872,366.633,-1.073362,0.3348112,-3.53235,-12.4139,-34.1086,0.1497993,
2,32.412,2,3.20311,366.6146,-1.075861,0.3358802,-3.53235,-12.4139,-34.1086,0.1497993,
2,32.422,2,3.206969,366.637,-1.076678,0.3357307,-3.53235,-12.4139,-34.1086,0.1497993,
2,32.432,2,3.203846,366.6028,-1.071885,0.334562,-3.53235,-12.4139,-34.1086,0.1497993,
2,32.442,2,3.205553,366.5995,-1.075729,0.335583,-3.53235,-12.4139,-34.1086,0.1497993,
2,32.452,2,3.206096,366.6015,-1.075074,0.3353218,-3.53235,-12.4139,-34.1086,0.1497993,
2,32.462,2,3.212708,366.591,-1.070187,0.3331107,-3.53235,-12.4139,-34.1086,0.1497993,
2,32.472,2,3.219172,366.5396,-1.074151,0.333673,-3.53235,-12.4139,-34.1086,0.1497993,
2,32.482,2,3.222972,366.5031,-1.078411,0.3346012,-3.53235,-12.4139,-34.1086,0.1497993,
2,32.492,2,3.229539,366.5002,-1.080157,0.3344615,-3.53235,-12.4139,-34.1086,0.1497993,
2,32.502,2,3.232165,366.4979,-1.081579,0.3346301,-3.53235,-12.4139,-34.1086,0.1497993,
2,32.512,2,3.232672,366.4809,-1.082562,0.3348814,-3.53235,-12.4139,-34.1086,0.1497993,
2,32.522,2,3.230569,366.4694,-1.083336,0.3353391,-3.53235,-12.4139,-34.1086,0.1497993,
2,32.532,2,3.234694,366.4624,-1.08358,0.3349867,-3.53235,-12.4139,-34.1086,0.1497993,
2,32.542,2,3.230629,366.4368,-1.083204,0.3352921,-3.53235,-12.4139,-34.1086,0.1497993,
2,32.552,2,3.231213,366.4431,-1.083968,0.3354678,-3.53235,-12.4139,-34.1086,0.1497993,
2,32.562,2,3.232624,366.4454,-1.085643,0.3358397,-3.5405,-12.4139,-34.1098,0.1509972,
2,32.572,2,3.230513,366.4317,-1.083613,0.3354306,-3.5405,-12.4139,-34.1098,0.1509972,
2,32.582,2,3.232309,366.435,-1.08279,0.3349896,-3.5405,-12.4139,-34.1098,0.1509972,
2,32.592,2,3.230855,366.4175,-1.083559,0.3353784,-3.5405,-12.4139,-34.1098,0.1509972,
2,32.602,2,3.230968,366.423,-1.08279,0.3351289,-3.5405,-12.4139,-34.1098,0.1509972,
2,32.612,2,3.230077,366.4179,-1.079865,0.3343154,-3.5405,-12.4139,-34.1098,0.1509972,
2,32.622,2,3.228456,366.4037,-1.081853,0.3350992,-3.5405,-12.4139,-34.1098,0.1509972,
2,32.632,2,3.229887,366.39,-1.08353,0.3354701,-3.5405,-12.4139,-34.1098,0.1509972,
2,32.642,2,3.229684,366.3891,-1.083055,0.3353438,-3.5405,-12.4139,-34.1098,0.1509972,
2,32.652,2,3.229088,366.4499,-1.084033,0.3357087,-3.5405,-12.4139,-34.1098,0.1509972,
2,32.662,2,3.230644,366.3724,-1.085349,0.3359545,-3.5405,-12.4139,-34.1098,0.1509972,
2,32.672,2,3.230446,366.3318,-1.083173,0.3353015,-3.5405,-12.4139,-34.1098,0.1509972,
2,32.682,2,3.229524,366.3298,-1.086566,0.3364479,-3.5405,-12.4139,-34.1098,0.1509972,
2,32.692,2,3.234078,366.3628,-1.08675,0.336031,-3.5405,-12.4139,-34.1098,0.1509972,
2,32.702,2,3.236285,366.351,-1.08385,0.3349054,-3.5405,-12.4139,-34.1098,0.1509972,
2,32.712,2,3.243809,366.222,-1.086804,0.3350393,-3.5405,-12.4139,-34.1098,0.1509972,
2,32.722,2,3.250507,366.2781,-1.087787,0.3346515,-3.5405,-12.4139,-34.1098,0.1509972,
2,32.732,2,3.257089,366.2697,-1.086875,0.3336953,-3.5405,-12.4139,-34.1098,0.1509972,
2,32.742,2,3.257979,366.2455,-1.089067,0.334277,-3.5405,-12.4139,-34.1098,0.1509972,
2,32.752,2,3.253058,366.246,-1.088925,0.3347389,-3.5405,-12.4139,-34.1098,0.1509972,
2,32.762,2,3.255706,366.227,-1.086728,0.3337918,-3.5405,-12.4139,-34.1098,0.1509972,
2,32.772,2,3.2573,366.2347,-1.089068,0.334347,-3.5405,-12.4139,-34.1098,0.1509972,
2,32.782,2,3.256267,366.2144,-1.088824,0.334378,-3.5405,-12.4139,-34.1098,0.1509972,
2,32.792,2,3.254171,366.2026,-1.090698,0.3351692,-3.5405,-12.4139,-34.1098,0.1509972,
2,32.802,2,3.256175,366.2035,-1.09124,0.3351294,-3.5405,-12.4139,-34.1098,0.1509972,
2,32.812,2,3.254236,366.1946,-1.09217,0.3356147,-3.5405,-12.4139,-34.1098,0.1509972,
2,32.822,2,3.254865,366.1876,-1.092125,0.3355361,-3.54862,-12.4139,-34.1111,0.152298,
2,32.832,2,3.253973,366.1574,-1.093663,0.3361007,-3.54862,-12.4139,-34.1111,0.152298,
2,32.842,2,3.253685,366.1736,-1.094381,0.3363511,-3.54862,-12.4139,-34.1111,0.152298,
2,32.852,2,3.253868,366.1769,-1.093534,0.3360721,-3.54862,-12.4139,-34.1111,0.152298,
2,32.862,2,3.255926,366.1468,-1.091927,0.3353659,-3.54862,-12.4139,-34.1111,0.152298,
2,32.872,2,3.255186,366.1588,-1.091852,0.3354192,-3.54862,-12.4139,-34.1111,0.152298,
2,32.882,2,3.255103,366.1475,-1.090045,0.3348726,-3.54862,-12.4139,-34.1111,0.152298,
2,32.892,2,3.254346,366.1505,-1.090236,0.3350093,-3.54862,-12.4139,-34.1111,0.152298,
2,32.902,2,3.253787,366.1273,-1.086951,0.3340574,-3.54862,-12.4139,-34.1111,0.152298,
2,32.912,2,3.25269,366.1191,-1.088583,0.3346717,-3.54862,-12.4139,-34.1111,0.152298,
2,32.922,2,3.253767,366.1439,-1.091007,0.3353059,-3.54862,-12.4139,-34.1111,0.152298,
2,32.932,2,3.253235,366.1224,-1.090894,0.335326,-3.54862,-12.4139,-34.1111,0.152298,
2,32.942,2,3.259583,366.076,-1.091183,0.3347615,-3.54862,-12.4139,-34.1111,0.152298,
2,32.952,2,3.266044,366.0606,-1.093884,0.3349263,-3.54862,-12.4139,-34.1111,0.152298,
2,32.962,2,3.273249,366.0218,-1.094591,0.3344051,-3.54862,-12.4139,-34.1111,0.152298,
2,32.972,2,3.277469,366.0176,-1.097136,0.3347511,-3.54862,-12.4139,-34.1111,0.152298,
2,32.982,2,3.282134,366.0159,-1.099605,0.3350273,-3.54862,-12.4139,-34.1111,0.152298,
2,32.992,2,3.279444,365.9894,-1.098875,0.3350795,-3.54862,-12.4139,-34.1111,0.152298,
2,33.002,2,3.281023,365.9748,-1.099878,0.335224,-3.54862,-12.4139,-34.1111,0.152298,
2,33.012,2,3.279639,365.9653,-1.100087,0.3354293,-3.54862,-12.4139,-34.1111,0.152298,
2,33.022,2,3.279459,365.9706,-1.096712,0.3344184,-3.54862,-12.4139,-34.1111,0.152298,
2,33.032,2,3.278837,365.9537,-1.098197,0.334935,-3.54862,-12.4139,-34.1111,0.152298,
2,33.042,2,3.280204,365.9575,-1.097941,0.3347172,-3.54862,-12.4139,-34.1111,0.152298,
2,33.052,2,3.279643,365.9567,-1.095226,0.3339469,-3.54862,-12.4139,-34.1111,0.152298,
2,33.062,2,3.28005,365.9348,-1.095369,0.3339489,-3.54862,-12.4139,-34.1111,0.152298,
2,33.072,2,3.278878,365.9267,-1.096038,0.3342721,-3.54862,-12.4139,-34.1111,0.152298,
2,33.082,2,3.279456,365.9314,-1.097591,0.3346868,-3.55675,-12.4139,-34.1124,0.1535988,
2,33.092,2,3.278883,365.9381,-1.099445,0.3353109,-3.55675,-12.4139,-34.1124,0.1535988,
2,33.102,2,3.277879,365.9143,-1.099358,0.335387,-3.55675,-12.4139,-34.1124,0.1535988,
2,33.112,2,3.278167,365.9083,-1.101374,0.3359724,-3.55675,-12.4139,-34.1124,0.1535988,
2,33.122,2,3.281499,365.9156,-1.100406,0.3353365,-3.55675,-12.4139,-34.1124,0.1535988,
2,33.132,2,3.277468,365.8818,-1.101483,0.3360773,-3.55675,-12.4139,-34.1124,0.1535988,
2,33.142,2,3.27807,365.887,-1.101419,0.3359962,-3.55675,-12.4139,-34.1124,0.1535988,
2,33.152,2,3.278428,365.8855,-1.101332,0.3359329,-3.55675,-12.4139,-34.1124,0.1535988,
2,33.162,2,3.27612,365.8944,-1.101252,0.3361453,-3.55675,-12.4139,-34.1124,0.1535988,
2,33.172,2,3.278307,365.8734,-1.097836,0.334879,-3.55675,-12.4139,-34.1124,0.1535988,
2,33.182,2,3.276221,365.8665,-1.098022,0.3351488,-3.55675,-12.4139,-34.1124,0.1535988,
2,33.192,2,3.281363,365.859,-1.097051,0.3343278,-3.55675,-12.4139,-34.1124,0.1535988,
2,33.202,2,3.287106,365.8508,-1.096132,0.3334641,-3.55675,-12.4139,-34.1124,0.1535988,
2,33.212,2,3.294294,365.8038,-1.100406,0.3340341,-3.55675,-12.4139,-34.1124,0.1535988,
2,33.222,2,3.30345,365.7637,-1.103078,0.3339171,-3.55675,-12.4139,-34.1124,0.1535988,
2,33.232,2,3.301591,365.7552,-1.103387,0.3341986,-3.55675,-12.4139,-34.1124,0.1535988,
2,33.242,2,3.306089,365.8057,-1.107056,0.3348535,-3.55675,-12.4139,-34.1124,0.1535988,
2,33.252,2,3.307799,365.7361,-1.105966,0.334351,-3.55675,-12.4139,-34.1124,0.1535988,
2,33.262,2,3.306522,365.7267,-1.106488,0.3346379,-3.55675,-12.4139,-34.1124,0.1535988,
2,33.272,2,3.303936,365.7034,-1.109907,0.3359349,-3.55675,-12.4139,-34.1124,0.1535988,
2,33.282,2,3.305405,365.7173,-1.108665,0.3354098,-3.55675,-12.4139,-34.1124,0.1535988,
2,33.292,2,3.306784,365.7004,-1.106771,0.3346972,-3.55675,-12.4139,-34.1124,0.1535988,
2,33.302,2,3.305217,365.6566,-1.10873,0.3354486,-3.55675,-12.4139,-34.1124,0.1535988,
2,33.312,2,3.307123,365.7025,-1.106949,0.3347165,-3.55675,-12.4139,-34.1124,0.1535988,
2,33.322,2,3.30863,365.7032,-1.105546,0.3341401,-3.55675,-12.4139,-34.1124,0.1535988,
2,33.332,2,3.305713,365.6703,-1.105199,0.3343301,-3.55675,-12.4139,-34.1124,0.1535988,
2,33.342,2,3.306339,365.6761,-1.103776,0.3338361,-3.56545,-12.4139,-34.1137,0.1548996,
2,33.352,2,3.304755,365.6671,-1.102455,0.3335965,-3.56545,-12.4139,-34.1137,0.1548996,
2,33.362,2,3.303791,365.6717,-1.106112,0.3348008,-3.56545,-12.4139,-34.1137,0.1548996,
2,33.372,2,3.303586,365.6556,-1.104445,0.334317,-3.56545,-12.4139,-34.1137,0.1548996,
2,33.382,2,3.306596,365.6555,-1.10887,0.3353508,-3.56545,-12.4139,-34.1137,0.1548996,
2,33.392,2,3.306248,365.6282,-1.107891,0.3350901,-3.56545,-12.4139,-34.1137,0.1548996,
2,33.402,2,3.30355,365.6409,-1.106905,0.3350653,-3.56545,-12.4139,-34.1137,0.1548996,
2,33.412,2,3.302889,365.6377,-1.10906,0.3357846,-3.56545,-12.4139,-34.1137,0.1548996,
2,33.422,2,3.305409,365.6058,-1.109963,0.335802,-3.56545,-12.4139,-34.1137,0.1548996,
2,33.432,2,3.303131,365.6198,-1.107922,0.3354158,-3.56545,-12.4139,-34.1137,0.1548996,
2,33.442,2,3.302616,365.6204,-1.108364,0.3356018,-3.56545,-12.4139,-34.1137,0.1548996,
2,33.452,2,3.301981,365.6093,-1.110259,0.3362403,-3.56545,-12.4139,-34.1137,0.1548996,
2,33.462,2,3.306047,365.6129,-1.10415,0.333979,-3.56545,-12.4139,-34.1137,0.1548996,
2,33.472,2,3.311895,365.5985,-1.104511,0.3334982,-3.56545,-12.4139,-34.1137,0.1548996,
2,33.482,2,3.317181,365.5707,-1.10847,0.3341602,-3.56545,-12.4139,-34.1137,0.1548996,
2,33.492,2,3.32638,365.5237,-1.107634,0.332985,-3.56545,-12.4139,-34.1137,0.1548996,
2,33.502,2,3.328793,365.5117,-1.110645,0.3336481,-3.56545,-12.4139,-34.1137,0.1548996,
2,33.512,2,3.327018,365.5131,-1.11353,0.3346932,-3.56545,-12.4139,-34.1137,0.1548996,
2,33.522,2,3.331896,365.4811,-1.112425,0.3338714,-3.56545,-12.4139,-34.1137,0.1548996,
2,33.532,2,3.332343,365.4423,-1.114236,0.3343701,-3.56545,-12.4139,-34.1137,0.1548996,
2,33.542,2,3.329115,365.5089,-1.114016,0.3346282,-3.56545,-12.4139,-34.1137,0.1548996,
2,33.552,2,3.329503,365.4579,-1.113645,0.3344778,-3.56545,-12.4139,-34.1137,0.1548996,
2,33.562,2,3.329389,365.4774,-1.114278,0.3346794,-3.56545,-12.4139,-34.1137,0.1548996,
2,33.572,2,3.328885,365.468,-1.118233,0.3359183,-3.57465,-12.4139,-34.115,0.1562004,
2,33.582,2,3.328674,365.4524,-1.116079,0.3352923,-3.57465,-12.4139,-34.115,0.1562004,
2,33.592,2,3.328397,365.4309,-1.11611,0.3353295,-3.57465,-12.4139,-34.115,0.1562004,
2,33.602,2,3.326765,365.4332,-1.11599,0.335458,-3.57465,-12.4139,-34.115,0.1562004,
2,33.612,2,3.329766,365.4308,-1.114203,0.3346189,-3.57465,-12.4139,-34.115,0.1562004,
2,33.622,2,3.329169,365.403,-1.111542,0.3338796,-3.57465,-12.4139,-34.115,0.1562004,
2,33.632,2,3.32667,365.4216,-1.113269,0.3346496,-3.57465,-12.4139,-34.115,0.1562004,
2,33.642,2,3.32728,365.408,-1.111773,0.3341388,-3.57465,-12.4139,-34.115,0.1562004,
2,33.652,2,3.326493,365.3841,-1.114144,0.3349306,-3.57465,-12.4139,-34.115,0.1562004,
2,33.662,2,3.327989,365.3932,-1.113614,0.3346208,-3.57465,-12.4139,-34.115,0.1562004,
2,33.672,2,3.329058,365.3884,-1.113865,0.3345886,-3.57465,-12.4139,-34.115,0.1562004,
2,33.682,2,3.328579,365.3863,-1.115427,0.335106,-3.57465,-12.4139,-34.115,0.1562004,
2,33.692,2,3.326307,365.3668,-1.118493,0.3362567,-3.57465,-12.4139,-34.115,0.1562004,
2,33.702,2,3.331433,365.3777,-1.115364,0.3348001,-3.57465,-12.4139,-34.115,0.1562004,
2,33.712,2,3.336591,365.3546,-1.118048,0.3350869,-3.57465,-12.4139,-34.115,0.1562004,
2,33.722,2,3.340541,365.3134,-1.121137,0.3356153,-3.57465,-12.4139,-34.115,0.1562004,
2,33.732,2,3.347827,365.2859,-1.120267,0.3346251,-3.57465,-12.4139,-34.115,0.1562004,
2,33.742,2,3.356502,365.2695,-1.123313,0.3346678,-3.57465,-12.4139,-34.115,0.1562004,
2,33.752,2,3.35354,365.272,-1.125503,0.3356163,-3.57465,-12.4139,-34.115,0.1562004,
2,33.762,2,3.356033,365.2471,-1.121798,0.3342631,-3.57465,-12.4139,-34.115,0.1562004,
2,33.772,2,3.355879,365.2421,-1.122059,0.3343563,-3.57465,-12.4139,-34.115,0.1562004,
2,33.782,2,3.353464,365.2404,-1.119599,0.3338636,-3.57465,-12.4139,-34.115,0.1562004,
2,33.792,2,3.354901,365.2238,-1.119989,0.3338368,-3.57465,-12.4139,-34.115,0.1562004,
2,33.802,2,3.354604,365.2082,-1.120735,0.3340887,-3.57465,-12.4139,-34.115,0.1562004,
2,33.812,2,3.351702,365.2251,-1.12122,0.3345225,-3.57465,-12.4139,-34.115,0.1562004,
2,33.822,2,3.35328,365.2184,-1.122618,0.334782,-3.57465,-12.4139,-34.115,0.1562004,
2,33.832,2,3.353319,365.2614,-1.123162,0.3349402,-3.57465,-12.4139,-34.115,0.1562004,
2,33.842,2,3.354478,365.1994,-1.122789,0.3347134,-3.57465,-12.4139,-34.115,0.1562004,
2,33.852,2,3.35318,365.1819,-1.124554,0.3353694,-3.5828,-12.4139,-34.1162,0.1573982,
2,33.862,2,3.351657,365.1562,-1.126133,0.3359931,-3.5828,-12.4139,-34.1162,0.1573982,
2,33.872,2,3.354743,365.1828,-1.124553,0.3352128,-3.5828,-12.4139,-34.1162,0.1573982,
2,33.882,2,3.35421,365.1693,-1.122846,0.3347572,-3.5828,-12.4139,-34.1162,0.1573982,
2,33.892,2,3.35404,365.1375,-1.126094,0.3357427,-3.5828,-12.4139,-34.1162,0.1573982,
2,33.902,2,3.354431,365.1537,-1.123917,0.3350543,-3.5828,-12.4139,-34.1162,0.1573982,
2,33.912,2,3.35355,365.1566,-1.119909,0.3339473,-3.5828,-12.4139,-34.1162,0.1573982,
2,33.922,2,3.352638,365.1277,-1.121973,0.3346539,-3.5828,-12.4139,-34.1162,0.1573982,
2,33.932,2,3.353128,365.146,-1.121284,0.3343996,-3.5828,-12.4139,-34.1162,0.1573982,
2,33.942,2,3.35485,365.1364,-1.118173,0.3333003,-3.5828,-12.4139,-34.1162,0.1573982,
2,33.952,2,3.352727,365.1255,-1.122255,0.3347292,-3.5828,-12.4139,-34.1162,0.1573982,
2,33.962,2,3.353244,365.1287,-1.123871,0.3351593,-3.5828,-12.4139,-34.1162,0.1573982,
2,33.972,2,3.354958,365.1142,-1.122976,0.3347212,-3.5828,-12.4139,-34.1162,0.1573982,
2,33.982,2,3.358445,365.0776,-1.123964,0.334668,-3.5828,-12.4139,-34.1162,0.1573982,
2,33.992,2,3.36539,365.0813,-1.126345,0.3346848,-3.5828,-12.4139,-34.1162,0.1573982,
2,34.002,2,3.373386,365.0547,-1.128644,0.3345731,-3.5828,-12.4139,-34.1162,0.1573982,
2,34.012,2,3.379764,365.0145,-1.132072,0.334956,-3.5828,-12.4139,-34.1162,0.1573982,
2,34.022,2,3.379348,365.0158,-1.134545,0.3357289,-3.5828,-12.4139,-34.1162,0.1573982,
2,34.032,2,3.37933,365.0057,-1.134345,0.3356716,-3.5828,-12.4139,-34.1162,0.1573982,
2,34.042,2,3.380723,364.9986,-1.134651,0.3356238,-3.5828,-12.4139,-34.1162,0.1573982,
2,34.052,2,3.381444,364.9952,-1.133353,0.3351683,-3.5828,-12.4139,-34.1162,0.1573982,
2,34.062,2,3.378533,364.988,-1.130735,0.3346822,-3.5828,-12.4139,-34.1162,0.1573982,
2,34.072,2,3.376239,364.9922,-1.132172,0.3353352,-3.5828,-12.4139,-34.1162,0.1573982,
2,34.082,2,3.381703,364.9653,-1.129845,0.3341052,-3.5828,-12.4139,-34.1162,0.1573982,
2,34.092,2,3.378561,364.9677,-1.129277,0.334248,-3.5828,-12.4139,-34.1162,0.1573982,
2,34.102,2,3.377732,364.9646,-1.133706,0.3356413,-3.5828,-12.4139,-34.1162,0.1573982,
2,34.112,2,3.379658,364.9375,-1.133022,0.3352475,-3.59203,-12.4139,-34.1176,0.1587982,
2,34.122,2,3.380719,364.9406,-1.132976,0.3351287,-3.59203,-12.4139,-34.1176,0.1587982,
2,34.132,2,3.379299,364.9494,-1.134227,0.3356396,-3.59203,-12.4139,-34.1176,0.1587982,
2,34.142,2,3.378535,364.916,-1.133732,0.3355691,-3.59203,-12.4139,-34.1176,0.1587982,
2,34.152,2,3.37957,364.9205,-1.134529,0.3357021,-3.59203,-12.4139,-34.1176,0.1587982,
2,34.162,2,3.379769,364.9143,-1.1372,0.3364726,-3.59203,-12.4139,-34.1176,0.1587982,
2,34.172,2,3.378082,364.9112,-1.135592,0.3361647,-3.59203,-12.4139,-34.1176,0.1587982,
2,34.182,2,3.377263,364.8995,-1.134084,0.3357999,-3.59203,-12.4139,-34.1176,0.1587982,
2,34.192,2,3.376578,364.8931,-1.13502,0.3361451,-3.59203,-12.4139,-34.1176,0.1587982,
2,34.202,2,3.377578,364.8986,-1.134536,0.3359022,-3.59203,-12.4139,-34.1176,0.1587982,
2,34.212,2,3.378866,364.8835,-1.132654,0.3352173,-3.59203,-12.4139,-34.1176,0.1587982,
2,34.222,2,3.376253,364.8795,-1.133495,0.3357258,-3.59203,-12.4139,-34.1176,0.1587982,
2,34.232,2,3.382392,364.8535,-1.128955,0.3337741,-3.59203,-12.4139,-34.1176,0.1587982,
2,34.242,2,3.387597,364.8222,-1.133633,0.3346424,-3.59203,-12.4139,-34.1176,0.1587982,
2,34.252,2,3.393372,364.8276,-1.135566,0.3346423,-3.59203,-12.4139,-34.1176,0.1587982,
2,34.262,2,3.400837,364.7956,-1.1382,0.3346823,-3.59203,-12.4139,-34.1176,0.1587982,
2,34.272,2,3.404597,364.7792,-1.1417,0.3353407,-3.59203,-12.4139,-34.1176,0.1587982,
2,34.282,2,3.407263,364.7631,-1.142481,0.3353077,-3.59203,-12.4139,-34.1176,0.1587982,
2,34.292,2,3.40598,364.7534,-1.142354,0.3353966,-3.59203,-12.4139,-34.1176,0.1587982,
2,34.302,2,3.408742,364.7618,-1.145399,0.3360181,-3.59203,-12.4139,-34.1176,0.1587982,
2,34.312,2,3.407878,364.7438,-1.14385,0.3356488,-3.59203,-12.4139,-34.1176,0.1587982,
2,34.322,2,3.407516,364.7442,-1.141372,0.3349571,-3.59203,-12.4139,-34.1176,0.1587982,
2,34.332,2,3.405448,364.7395,-1.144692,0.3361354,-3.59203,-12.4139,-34.1176,0.1587982,
2,34.342,2,3.40418,364.715,-1.145513,0.3365018,-3.59203,-12.4139,-34.1176,0.1587982,
2,34.352,2,3.40528,364.7121,-1.141225,0.3351339,-3.59203,-12.4139,-34.1176,0.1587982,
2,34.362,2,3.406394,364.7099,-1.140467,0.3348019,-3.60017,-12.4139,-34.1189,0.160099,
2,34.372,2,3.40616,364.717,-1.141176,0.3350331,-3.60017,-12.4139,-34.1189,0.160099,
2,34.382,2,3.405667,364.7076,-1.136961,0.3338439,-3.60017,-12.4139,-34.1189,0.160099,
2,34.392,2,3.407755,364.668,-1.141163,0.3348722,-3.60017,-12.4139,-34.1189,0.160099,
2,34.402,2,3.402637,364.7097,-1.139602,0.3349173,-3.60017,-12.4139,-34.1189,0.160099,
2,34.412,2,3.402694,364.689,-1.141906,0.3355889,-3.60017,-12.4139,-34.1189,0.160099,
2,34.422,2,3.405816,364.6957,-1.141062,0.3350334,-3.60017,-12.4139,-34.1189,0.160099,
2,34.432,2,3.405106,364.6727,-1.140437,0.3349196,-3.60017,-12.4139,-34.1189,0.160099,
2,34.442,2,3.404369,364.6649,-1.142418,0.335574,-3.60017,-12.4139,-34.1189,0.160099,
2,34.452,2,3.405789,364.6273,-1.143149,0.3356488,-3.60017,-12.4139,-34.1189,0.160099,
2,34.462,2,3.407176,364.6522,-1.142975,0.3354612,-3.60017,-12.4139,-34.1189,0.160099,
2,34.472,2,3.408037,364.646,-1.142512,0.3352404,-3.60017,-12.4139,-34.1189,0.160099,
2,34.482,2,3.412313,364.6364,-1.144104,0.3352868,-3.60017,-12.4139,-34.1189,0.160099,
2,34.492,2,3.420033,364.5901,-1.142553,0.3340765,-3.60017,-12.4139,-34.1189,0.160099,
2,34.502,2,3.426829,364.561,-1.14486,0.3340872,-3.60017,-12.4139,-34.1189,0.160099,
2,34.512,2,3.427617,364.537,-1.146219,0.3344068,-3.60017,-12.4139,-34.1189,0.160099,
2,34.522,2,3.433748,364.5523,-1.146196,0.3338032,-3.60017,-12.4139,-34.1189,0.160099,
2,34.532,2,3.434236,364.5559,-1.142511,0.3326828,-3.60017,-12.4139,-34.1189,0.160099,
2,34.542,2,3.428426,364.5207,-1.147956,0.3348346,-3.60017,-12.4139,-34.1189,0.160099,
2,34.552,2,3.430759,364.5197,-1.148358,0.3347242,-3.60017,-12.4139,-34.1189,0.160099,
2,34.562,2,3.43435,364.5163,-1.146574,0.3338549,-3.60017,-12.4139,-34.1189,0.160099,
2,34.572,2,3.430376,364.4928,-1.149842,0.3351941,-3.60017,-12.4139,-34.1189,0.160099,
2,34.582,2,3.430548,364.5009,-1.148951,0.3349175,-3.60017,-12.4139,-34.1189,0.160099,
2,34.592,2,3.431992,364.507,-1.149614,0.3349699,-3.60017,-12.4139,-34.1189,0.160099,
2,34.602,2,3.429245,364.4983,-1.151641,0.3358295,-3.60017,-12.4139,-34.1189,0.160099,
2,34.612,2,3.429898,364.4781,-1.151719,0.3357882,-3.60775,-12.4139,-34.1202,0.1613998,
2,34.622,2,3.430479,364.4815,-1.150616,0.3354097,-3.60775,-12.4139,-34.1202,0.1613998,
2,34.632,2,3.427199,364.4771,-1.152693,0.3363366,-3.60775,-12.4139,-34.1202,0.1613998,
2,34.642,2,3.429509,364.4688,-1.150834,0.3355681,-3.60775,-12.4139,-34.1202,0.1613998,
2,34.652,2,3.431253,364.4686,-1.148118,0.3346061,-3.60775,-12.4139,-34.1202,0.1613998,
2,34.662,2,3.430518,364.4589,-1.147776,0.3345779,-3.60775,-12.4139,-34.1202,0.1613998,
2,34.672,2,3.42857,364.4547,-1.144774,0.3338926,-3.60775,-12.4139,-34.1202,0.1613998,
2,34.682,2,3.432165,364.429,-1.147293,0.3342769,-3.60775,-12.4139,-34.1202,0.1613998,
2,34.692,2,3.439918,364.3934,-1.150871,0.3345635,-3.60775,-12.4139,-34.1202,0.1613998,
2,34.702,2,3.443317,364.3556,-1.151999,0.3345607,-3.60775,-12.4139,-34.1202,0.1613998,
2,34.712,2,3.450835,364.3607,-1.155205,0.3347609,-3.60775,-12.4139,-34.1202,0.1613998,
2,34.722,2,3.454911,364.342,-1.155851,0.3345532,-3.60775,-12.4139,-34.1202,0.1613998,
2,34.732,2,3.455463,364.3308,-1.157166,0.3348803,-3.60775,-12.4139,-34.1202,0.1613998,
2,34.742,2,3.456406,364.3254,-1.158207,0.33509,-3.60775,-12.4139,-34.1202,0.1613998,
2,34.752,2,3.456131,364.3209,-1.161296,0.3360105,-3.60775,-12.4139,-34.1202,0.1613998,
2,34.762,2,3.457438,364.3152,-1.157644,0.334827,-3.60775,-12.4139,-34.1202,0.1613998,
2,34.772,2,3.458232,364.2918,-1.158569,0.3350178,-3.60775,-12.4139,-34.1202,0.1613998,
2,34.782,2,3.454364,364.2905,-1.158901,0.3354889,-3.60775,-12.4139,-34.1202,0.1613998,
2,34.792,2,3.456509,364.2917,-1.15598,0.3344358,-3.60775,-12.4139,-34.1202,0.1613998,
2,34.802,2,3.458593,364.2731,-1.156858,0.334488,-3.60775,-12.4139,-34.1202,0.1613998,
2,34.812,2,3.458476,364.2784,-1.155566,0.3341257,-3.60775,-12.4139,-34.1202,0.1613998,
2,34.822,2,3.456711,364.2669,-1.154487,0.3339843,-3.60775,-12.4139,-34.1202,0.1613998,
2,34.832,2,3.455131,364.248,-1.156441,0.3347024,-3.60775,-12.4139,-34.1202,0.1613998,
2,34.842,2,3.456453,364.2565,-1.156901,0.3347076,-3.60775,-12.4139,-34.1202,0.1613998,
2,34.852,2,3.453851,364.2369,-1.155328,0.3345042,-3.61588,-12.4139,-34.1214,0.1625977,
2,34.862,2,3.453755,364.2434,-1.158631,0.33547,-3.61588,-12.4139,-34.1214,0.1625977,
2,34.872,2,3.455207,364.2408,-1.16017,0.3357745,-3.61588,-12.4139,-34.1214,0.1625977,
2,34.882,2,3.454686,364.2384,-1.157073,0.3349285,-3.61588,-12.4139,-34.1214,0.1625977,
2,34.892,2,3.453712,364.2498,-1.158724,0.335501,-3.61588,-12.4139,-34.1214,0.1625977,
2,34.902,2,3.452634,364.229,-1.161903,0.3365266,-3.61588,-12.4139,-34.1214,0.1625977,
2,34.912,2,3.452133,364.2135,-1.158387,0.3355568,-3.61588,-12.4139,-34.1214,0.1625977,
2,34.922,2,3.453613,364.2378,-1.161657,0.3363601,-3.61588,-12.4139,-34.1214,0.1625977,
2,34.932,2,3.453135,364.1964,-1.161329,0.3363115,-3.61588,-12.4139,-34.1214,0.1625977,
2,34.942,2,3.449808,364.2143,-1.157717,0.3355888,-3.61588,-12.4139,-34.1214,0.1625977,
2,34.952,2,3.456115,364.2097,-1.161002,0.3359269,-3.61588,-12.4139,-34.1214,0.1625977,
2,34.962,2,3.462409,364.1753,-1.158386,0.3345607,-3.61588,-12.4139,-34.1214,0.1625977,
2,34.972,2,3.468153,364.1469,-1.157071,0.3336276,-3.61588,-12.4139,-34.1214,0.1625977,
2,34.982,2,3.473543,364.0996,-1.162765,0.3347491,-3.61588,-12.4139,-34.1214,0.1625977,
2,34.992,2,3.480326,364.1096,-1.166414,0.3351451,-3.61588,-12.4139,-34.1214,0.1625977,
2,35.002,2,3.480317,364.1145,-1.164491,0.3345934,-3.61588,-12.4139,-34.1214,0.1625977,
2,35.012,2,3.480087,364.0875,-1.166848,0.3352929,-3.61588,-12.4139,-34.1214,0.1625977,
2,35.022,2,3.480264,364.0907,-1.166326,0.3351257,-3.61588,-12.4139,-34.1214,0.1625977,
2,35.032,2,3.47786,364.0666,-1.168983,0.3361214,-3.61588,-12.4139,-34.1214,0.1625977,
2,35.042,2,3.478708,364.0321,-1.170003,0.3363325,-3.61588,-12.4139,-34.1214,0.1625977,
2,35.052,2,3.4816,364.0587,-1.169024,0.3357721,-3.61588,-12.4139,-34.1214,0.1625977,
2,35.062,2,3.477946,364.0483,-1.168598,0.3360025,-3.61588,-12.4139,-34.1214,0.1625977,
2,35.072,2,3.479839,364.083,-1.16944,0.3360615,-3.61588,-12.4139,-34.1214,0.1625977,
2,35.082,2,3.479821,364.0317,-1.168761,0.3358683,-3.61588,-12.4139,-34.1214,0.1625977,
2,35.092,2,3.481174,364.0307,-1.167622,0.3354105,-3.6251,-12.4139,-34.1227,0.1638985,
2,35.102,2,3.480503,364.0356,-1.169008,0.3358733,-3.6251,-12.4139,-34.1227,0.1638985,
2,35.112,2,3.479711,364.0335,-1.166423,0.3352068,-3.6251,-12.4139,-34.1227,0.1638985,
2,35.122,2,3.479762,364.0269,-1.164094,0.3345326,-3.6251,-12.4139,-34.1227,0.1638985,
2,35.132,2,3.476077,364.0097,-1.16572,0.335355,-3.6251,-12.4139,-34.1227,0.1638985,
2,35.142,2,3.477912,364.0038,-1.166656,0.3354472,-3.6251,-12.4139,-34.1227,0.1638985,
2,35.152,2,3.47963,363.9982,-1.167112,0.3354127,-3.6251,-12.4139,-34.1227,0.1638985,
2,35.162,2,3.474039,363.9702,-1.171484,0.3372109,-3.6251,-12.4139,-34.1227,0.1638985,
2,35.172,2,3.475885,363.9786,-1.173761,0.3376871,-3.6251,-12.4139,-34.1227,0.1638985,
2,35.182,2,3.479166,363.9857,-1.170068,0.3363069,-3.6251,-12.4139,-34.1227,0.1638985,
2,35.192,2,3.476473,364.0222,-1.171816,0.3370703,-3.6251,-12.4139,-34.1227,0.1638985,
2,35.202,2,3.479026,363.9706,-1.170799,0.3365306,-3.6251,-12.4139,-34.1227,0.1638985,
2,35.212,2,3.485458,363.9635,-1.170845,0.3359229,-3.6251,-12.4139,-34.1227,0.1638985,
2,35.222,2,3.490146,363.9531,-1.173542,0.3362443,-3.6251,-12.4139,-34.1227,0.1638985,
2,35.232,2,3.495229,363.9125,-1.172544,0.3354697,-3.6251,-12.4139,-34.1227,0.1638985,
2,35.242,2,3.502802,363.8818,-1.173654,0.3350614,-3.6251,-12.4139,-34.1227,0.1638985,
2,35.252,2,3.505982,363.8694,-1.173429,0.3346936,-3.6251,-12.4139,-34.1227,0.1638985,
2,35.262,2,3.504786,363.8655,-1.172367,0.3345047,-3.6251,-12.4139,-34.1227,0.1638985,
2,35.272,2,3.504741,363.8486,-1.174442,0.3351009,-3.6251,-12.4139,-34.1227,0.1638985,
2,35.282,2,3.50582,363.8363,-1.176497,0.3355839,-3.6251,-12.4139,-34.1227,0.1638985,
2,35.292,2,3.50517,363.8303,-1.172812,0.3345948,-3.6251,-12.4139,-34.1227,0.1638985,
2,35.302,2,3.503293,363.8528,-1.176552,0.3358418,-3.6251,-12.4139,-34.1227,0.1638985,
2,35.312,2,3.505025,363.7802,-1.178423,0.3362095,-3.6251,-12.4139,-34.1227,0.1638985,
2,35.322,2,3.50556,363.7823,-1.17707,0.3357724,-3.6251,-12.4139,-34.1227,0.1638985,
2,35.332,2,3.504362,363.8895,-1.17971,0.3366403,-3.6251,-12.4139,-34.1227,0.1638985,
2,35.342,2,3.502186,363.8174,-1.181095,0.3372452,-3.63325,-12.4139,-34.124,0.1651993,
2,35.352,2,3.503633,363.8023,-1.17926,0.3365822,-3.63325,-12.4139,-34.124,0.1651993,
2,35.362,2,3.505179,363.7977,-1.18033,0.3367388,-3.63325,-12.4139,-34.124,0.1651993,
2,35.372,2,3.503247,363.797,-1.179456,0.3366751,-3.63325,-12.4139,-34.124,0.1651993,
2,35.382,2,3.505396,363.7905,-1.176816,0.3357157,-3.63325,-12.4139,-34.124,0.1651993,
2,35.392,2,3.504877,363.7846,-1.17629,0.3356152,-3.63325,-12.4139,-34.124,0.1651993,
2,35.402,2,3.50368,363.7682,-1.176,0.3356471,-3.63325,-12.4139,-34.124,0.1651993,
2,35.412,2,3.506135,363.7609,-1.17282,0.3345051,-3.63325,-12.4139,-34.124,0.1651993,
2,35.422,2,3.508529,363.7464,-1.174519,0.3347612,-3.63325,-12.4139,-34.124,0.1651993,
2,35.432,2,3.516088,363.7251,-1.178435,0.3351552,-3.63325,-12.4139,-34.124,0.1651993,
2,35.442,2,3.523757,363.6846,-1.17967,0.3347761,-3.63325,-12.4139,-34.124,0.1651993,
2,35.452,2,3.529312,363.6686,-1.182244,0.3349786,-3.63325,-12.4139,-34.124,0.1651993,
2,35.462,2,3.532066,363.6741,-1.186527,0.33593,-3.63325,-12.4139,-34.124,0.1651993,
2,35.472,2,3.531659,363.6641,-1.185399,0.3356494,-3.63325,-12.4139,-34.124,0.1651993,
2,35.482,2,3.532212,363.6609,-1.186472,0.3359006,-3.63325,-12.4139,-34.124,0.1651993,
2,35.492,2,3.529992,363.6632,-1.190919,0.3373717,-3.63325,-12.4139,-34.124,0.1651993,
2,35.502,2,3.532152,363.6449,-1.183599,0.3350928,-3.63325,-12.4139,-34.124,0.1651993,
2,35.512,2,3.530243,363.6488,-1.188051,0.3365352,-3.63325,-12.4139,-34.124,0.1651993,
2,35.522,2,3.531302,363.619,-1.187038,0.3361473,-3.63325,-12.4139,-34.124,0.1651993,
2,35.532,2,3.530999,363.6205,-1.182423,0.3348692,-3.63325,-12.4139,-34.124,0.1651993,
2,35.542,2,3.529504,363.622,-1.185069,0.3357608,-3.63325,-12.4139,-34.124,0.1651993,
2,35.552,2,3.529932,363.6201,-1.184912,0.3356755,-3.64083,-12.4139,-34.1253,0.1665001,
2,35.562,2,3.531285,363.6193,-1.179791,0.3340968,-3.64083,-12.4139,-34.1253,0.1665001,
2,35.572,2,3.529685,363.5699,-1.18386,0.3354011,-3.64083,-12.4139,-34.1253,0.1665001,
2,35.582,2,3.529181,363.603,-1.185862,0.3360161,-3.64083,-12.4139,-34.1253,0.1665001,
2,35.592,2,3.531192,363.5886,-1.184208,0.3353564,-3.64083,-12.4139,-34.1253,0.1665001,
2,35.602,2,3.530404,363.5546,-1.184961,0.3356445,-3.64083,-12.4139,-34.1253,0.1665001,
2,35.612,2,3.528554,363.5764,-1.184787,0.3357712,-3.64083,-12.4139,-34.1253,0.1665001,
2,35.622,2,3.530134,363.5596,-1.188627,0.3367089,-3.64083,-12.4139,-34.1253,0.1665001,
2,35.632,2,3.529284,363.5414,-1.188778,0.3368327,-3.64083,-12.4139,-34.1253,0.1665001,
2,35.642,2,3.530389,363.5367,-1.188472,0.3366404,-3.64083,-12.4139,-34.1253,0.1665001,
2,35.652,2,3.538397,363.5181,-1.188131,0.3357824,-3.64083,-12.4139,-34.1253,0.1665001,
2,35.662,2,3.543527,363.5399,-1.191912,0.3363632,-3.64083,-12.4139,-34.1253,0.1665001,
2,35.672,2,3.553609,363.4623,-1.192731,0.3356393,-3.64083,-12.4139,-34.1253,0.1665001,
2,35.682,2,3.555864,363.4467,-1.193026,0.3355094,-3.64083,-12.4139,-34.1253,0.1665001,
2,35.692,2,3.556114,363.4492,-1.194141,0.3357995,-3.64083,-12.4139,-34.1253,0.1665001,
2,35.702,2,3.556793,363.4486,-1.192964,0.3354042,-3.64083,-12.4139,-34.1253,0.1665001,
2,35.712,2,3.555872,363.4354,-1.191702,0.3351365,-3.64083,-12.4139,-34.1253,0.1665001,
2,35.722,2,3.55623,363.4066,-1.1915,0.3350458,-3.64083,-12.4139,-34.1253,0.1665001,
2,35.732,2,3.55523,363.4203,-1.189452,0.334564,-3.64083,-12.4139,-34.1253,0.1665001,
2,35.742,2,3.555631,363.413,-1.191054,0.3349769,-3.64083,-12.4139,-34.1253,0.1665001,
2,35.752,2,3.554406,363.3893,-1.192772,0.3355756,-3.64083,-12.4139,-34.1253,0.1665001,
2,35.762,2,3.554469,363.3968,-1.192403,0.3354658,-3.64843,-12.4139,-34.1265,0.1676979,
2,35.772,2,3.556691,363.4063,-1.191133,0.3348993,-3.64843,-12.4139,-34.1265,0.1676979,
2,35.782,2,3.554089,363.4343,-1.196995,0.3367939,-3.64843,-12.4139,-34.1265,0.1676979,
2,35.792,2,3.55396,363.3724,-1.19391,0.335938,-3.64843,-12.4139,-34.1265,0.1676979,
2,35.802,2,3.55411,363.3724,-1.194044,0.3359616,-3.64843,-12.4139,-34.1265,0.1676979,
2,35.812,2,3.555471,363.383,-1.194613,0.335993,-3.64843,-12.4139,-34.1265,0.1676979,
2,35.822,2,3.554307,363.3691,-1.193674,0.3358387,-3.64843,-12.4139,-34.1265,0.1676979,
2,35.832,2,3.554773,363.3559,-1.192405,0.3354378,-3.64843,-12.4139,-34.1265,0.1676979,
2,35.842,2,3.555724,363.3457,-1.192653,0.3354177,-3.64843,-12.4139,-34.1265,0.1676979,
2,35.852,2,3.554712,363.3481,-1.190153,0.3348098,-3.64843,-12.4139,-34.1265,0.1676979,
2,35.862,2,3.553799,363.3135,-1.191559,0.3352917,-3.64843,-12.4139,-34.1265,0.1676979,
2,35.872,2,3.553964,363.3089,-1.193084,0.335705,-3.64843,-12.4139,-34.1265,0.1676979,
2,35.882,2,3.55632,363.3112,-1.196195,0.3363575,-3.64843,-12.4139,-34.1265,0.1676979,
2,35.892,2,3.564381,363.308,-1.196526,0.3356896,-3.64843,-12.4139,-34.1265,0.1676979,
2,35.902,2,3.572729,363.2555,-1.198788,0.3355384,-3.64843,-12.4139,-34.1265,0.1676979,
2,35.912,2,3.57786,363.2446,-1.198375,0.3349417,-3.64843,-12.4139,-34.1265,0.1676979,
2,35.922,2,3.580395,363.2322,-1.203167,0.3360432,-3.64843,-12.4139,-34.1265,0.1676979,
2,35.932,2,3.578984,363.2122,-1.204248,0.3364777,-3.64843,-12.4139,-34.1265,0.1676979,
2,35.942,2,3.580086,363.2318,-1.20233,0.3358382,-3.64843,-12.4139,-34.1265,0.1676979,
2,35.952,2,3.579482,363.2147,-1.202654,0.3359856,-3.64843,-12.4139,-34.1265,0.1676979,
2,35.962,2,3.577827,363.2217,-1.202868,0.3362007,-3.64843,-12.4139,-34.1265,0.1676979,
2,35.972,2,3.579106,363.2169,-1.199297,0.3350827,-3.64843,-12.4139,-34.1265,0.1676979,
2,35.982,2,3.577943,363.2147,-1.200931,0.3356484,-3.64843,-12.4139,-34.1265,0.1676979,
2,35.992,2,3.576426,363.1958,-1.205043,0.3369406,-3.64843,-12.4139,-34.1265,0.1676979,
2,36.002,2,3.579135,363.1889,-1.197919,0.3346952,-3.65655,-12.4139,-34.1277,0.1688995,
2,36.012,2,3.579602,363.1765,-1.197647,0.3345756,-3.65655,-12.4139,-34.1277,0.1688995,
2,36.022,2,3.576747,363.178,-1.201033,0.3357891,-3.65655,-12.4139,-34.1277,0.1688995,
2,36.032,2,3.575897,363.1629,-1.20219,0.3361927,-3.65655,-12.4139,-34.1277,0.1688995,
2,36.042,2,3.576969,363.1584,-1.203047,0.3363314,-3.65655,-12.4139,-34.1277,0.1688995,
2,36.052,2,3.578644,363.1642,-1.205798,0.3369428,-3.65655,-12.4139,-34.1277,0.1688995,
2,36.062,2,3.577347,363.1521,-1.205561,0.3369986,-3.65655,-12.4139,-34.1277,0.1688995,
2,36.072,2,3.576621,363.1596,-1.20803,0.3377572,-3.65655,-12.4139,-34.1277,0.1688995,
2,36.082,2,3.577316,363.1586,-1.205314,0.3369325,-3.65655,-12.4139,-34.1277,0.1688995,
2,36.092,2,3.575236,363.1529,-1.203845,0.3367178,-3.65655,-12.4139,-34.1277,0.1688995,
2,36.102,2,3.573174,363.1445,-1.20729,0.3378761,-3.65655,-12.4139,-34.1277,0.1688995,
2,36.112,2,3.576217,363.1341,-1.205647,0.3371292,-3.65655,-12.4139,-34.1277,0.1688995,
2,36.122,2,3.580734,363.1257,-1.202622,0.3358589,-3.65655,-12.4139,-34.1277,0.1688995,
2,36.132,2,3.586247,363.111,-1.204844,0.3359624,-3.65655,-12.4139,-34.1277,0.1688995,
2,36.142,2,3.595873,363.0638,-1.205727,0.3353085,-3.65655,-12.4139,-34.1277,0.1688995,
2,36.152,2,3.6002,363.0437,-1.206071,0.3350011,-3.65655,-12.4139,-34.1277,0.1688995,
2,36.162,2,3.600511,363.0215,-1.210227,0.3361264,-3.65655,-12.4139,-34.1277,0.1688995,
2,36.172,2,3.602292,363.0403,-1.211916,0.3364291,-3.65655,-12.4139,-34.1277,0.1688995,
2,36.182,2,3.603756,363.0079,-1.211509,0.3361795,-3.65655,-12.4139,-34.1277,0.1688995,
2,36.192,2,3.602675,362.9671,-1.211802,0.3363617,-3.65655,-12.4139,-34.1277,0.1688995,
2,36.202,2,3.604091,363.0161,-1.213243,0.3366294,-3.65655,-12.4139,-34.1277,0.1688995,
2,36.212,2,3.603965,363.0039,-1.210188,0.3357934,-3.65655,-12.4139,-34.1277,0.1688995,
2,36.222,2,3.60475,362.9806,-1.213027,0.3365081,-3.65655,-12.4139,-34.1277,0.1688995,
2,36.232,2,3.603617,362.9835,-1.213735,0.3368101,-3.65655,-12.4139,-34.1277,0.1688995,
2,36.242,2,3.60378,362.9816,-1.213274,0.3366672,-3.65655,-12.4139,-34.1277,0.1688995,
2,36.252,2,3.603698,363.0421,-1.213111,0.3366294,-3.65655,-12.4139,-34.1277,0.1688995,
2,36.262,2,3.602874,362.9626,-1.21107,0.33614,-3.65655,-12.4139,-34.1277,0.1688995,
2,36.272,2,3.603345,362.9601,-1.210914,0.3360527,-3.66418,-12.4139,-34.1289,0.1700974,
2,36.282,2,3.602397,362.9655,-1.212686,0.3366331,-3.66418,-12.4139,-34.1289,0.1700974,
2,36.292,2,3.602033,362.9569,-1.208119,0.3353993,-3.66418,-12.4139,-34.1289,0.1700974,
2,36.302,2,3.602232,362.9509,-1.208281,0.3354258,-3.66418,-12.4139,-34.1289,0.1700974,
2,36.312,2,3.60306,362.9164,-1.21065,0.3360061,-3.66418,-12.4139,-34.1289,0.1700974,
2,36.322,2,3.600945,362.9341,-1.209225,0.3358077,-3.66418,-12.4139,-34.1289,0.1700974,
2,36.332,2,3.60208,362.9304,-1.211233,0.3362593,-3.66418,-12.4139,-34.1289,0.1700974,
2,36.342,2,3.603702,362.9003,-1.214121,0.3369093,-3.66418,-12.4139,-34.1289,0.1700974,
2,36.352,2,3.60893,362.8949,-1.215294,0.3367464,-3.66418,-12.4139,-34.1289,0.1700974,
