Repository: jacquesNIT/Polymer-Scratching

Files Structure:

<material>_<maximum_load>_<load_rate>_<sample_number>_<try_number>

- sample_number (s1, s2, ...) is used to indicate another iteration of the same test.
- try_number (1, 2, ...) simply indicates that precedent tests failed, it does not matter.

Scratch Process:

All scratchs were performed using the Rockwell indenter with the "Scratch.Rx" model in MFT. 
All tests have at a length of 2mm and a progressive load.

The same results are also accessible on the scratch pc of the lab, in the "jacques/second_batch" folder.
The "Additionnal_Batch" folder contains unverified results that were used to test the machine, it is advised not to use those.

General Notes:

File: Lab results/Main_Batch/PMMAXT/6N/PMMAXT_6N_6Nm.csv (part 10 of 13)
Recipe, UpperSample, LowerSample, OtherInfo, Averaging, LogFrequency, Type, Radius,TestDate, Operator, Customer, RefStd, Temperature, RH, Liquid, LastCalibDate, LCFz, LCFx, Tip, OtherData, samplevs
scratch only.Rx,,,,10,1000,Scratch,1,9/10/2026 11:14:18 AM,,,ASTM/ISO,,,N/A,N/A,,,,Linear: 0.1 to 6;6;2;2.033898,0.3,
Step, Timestamp, RecipeStep, DAQ.Fz (N),DAQ.CAP (um),DAQ.Fx (N),DAQ.COF (),XYZ.X Position (mm),XYZ.Y Position (mm),XYZ.Z Position (mm),XYZ.Z Depth (mm),
2,41.012,2,4.088506,358.9988,-1.397535,0.3418204,-3.82687,-12.4139,-34.153,0.1941986,
2,41.022,2,4.087907,358.987,-1.395873,0.3414639,-3.82687,-12.4139,-34.153,0.1941986,
2,41.032,2,4.087216,359.0033,-1.397667,0.3419607,-3.82687,-12.4139,-34.153,0.1941986,
2,41.042,2,4.088509,358.9814,-1.399283,0.3422478,-3.82687,-12.4139,-34.153,0.1941986,
2,41.052,2,4.088257,358.9754,-1.399237,0.3422575,-3.82687,-12.4139,-34.153,0.1941986,
2,41.062,2,4.084934,358.9616,-1.403296,0.3435297,-3.82687,-12.4139,-34.153,0.1941986,
2,41.072,2,4.087485,358.968,-1.403585,0.3433861,-3.82687,-12.4139,-34.153,0.1941986,
2,41.082,2,4.087122,358.9563,-1.402145,0.3430641,-3.82687,-12.4139,-34.153,0.1941986,
2,41.092,2,4.084922,358.9166,-1.404391,0.3437988,-3.82687,-12.4139,-34.153,0.1941986,
2,41.102,2,4.085425,358.9586,-1.403836,0.3436204,-3.82687,-12.4139,-34.153,0.1941986,
2,41.112,2,4.086297,358.9557,-1.403543,0.3434756,-3.82687,-12.4139,-34.153,0.1941986,
2,41.122,2,4.087038,358.9371,-1.404219,0.3435787,-3.82687,-12.4139,-34.153,0.1941986,
2,41.132,2,4.091722,358.9352,-1.402767,0.3428304,-3.82687,-12.4139,-34.153,0.1941986,
2,41.142,2,4.098193,358.9099,-1.404423,0.3426934,-3.82687,-12.4139,-34.153,0.1941986,
2,41.152,2,4.103617,358.8951,-1.406019,0.3426291,-3.82687,-12.4139,-34.153,0.1941986,
2,41.162,2,4.10759,358.8682,-1.404204,0.3418559,-3.82687,-12.4139,-34.153,0.1941986,
2,41.172,2,4.110808,358.8589,-1.410857,0.3432066,-3.82687,-12.4139,-34.153,0.1941986,
2,41.182,2,4.110671,358.8734,-1.413228,0.343795,-3.82687,-12.4139,-34.153,0.1941986,
2,41.192,2,4.111233,358.8471,-1.405178,0.34179,-3.82687,-12.4139,-34.153,0.1941986,
2,41.202,2,4.110075,358.818,-1.407073,0.3423472,-3.82687,-12.4139,-34.153,0.1941986,
2,41.212,2,4.109897,358.827,-1.410125,0.3431048,-3.82687,-12.4139,-34.153,0.1941986,
2,41.222,2,4.110125,358.8231,-1.408814,0.3427667,-3.82687,-12.4139,-34.153,0.1941986,
2,41.232,2,4.111815,358.8429,-1.411854,0.3433652,-3.82687,-12.4139,-34.153,0.1941986,
2,41.242,2,4.111603,358.8286,-1.414754,0.3440882,-3.82687,-12.4139,-34.153,0.1941986,
2,41.252,2,4.109024,358.8073,-1.408396,0.3427568,-3.83445,-12.4139,-34.1542,0.1954002,
2,41.262,2,4.110866,358.7959,-1.410486,0.3431118,-3.83445,-12.4139,-34.1542,0.1954002,
2,41.272,2,4.109944,358.7786,-1.410963,0.3433045,-3.83445,-12.4139,-34.1542,0.1954002,
2,41.282,2,4.106839,358.7827,-1.408717,0.3430173,-3.83445,-12.4139,-34.1542,0.1954002,
2,41.292,2,4.109244,358.7798,-1.408296,0.342714,-3.83445,-12.4139,-34.1542,0.1954002,
2,41.302,2,4.108554,358.7858,-1.408666,0.3428617,-3.83445,-12.4139,-34.1542,0.1954002,
2,41.312,2,4.109983,358.7755,-1.406466,0.3422073,-3.83445,-12.4139,-34.1542,0.1954002,
2,41.322,2,4.109286,358.7635,-1.406739,0.3423316,-3.83445,-12.4139,-34.1542,0.1954002,
2,41.332,2,4.108525,358.7589,-1.410167,0.3432295,-3.83445,-12.4139,-34.1542,0.1954002,
2,41.342,2,4.108604,358.7583,-1.409333,0.3430198,-3.83445,-12.4139,-34.1542,0.1954002,
2,41.352,2,4.112037,358.7822,-1.413205,0.3436753,-3.83445,-12.4139,-34.1542,0.1954002,
2,41.362,2,4.116407,358.7246,-1.413667,0.3434225,-3.83445,-12.4139,-34.1542,0.1954002,
2,41.372,2,4.120707,358.7089,-1.414441,0.343252,-3.83445,-12.4139,-34.1542,0.1954002,
2,41.382,2,4.129944,358.7,-1.419043,0.3435985,-3.83445,-12.4139,-34.1542,0.1954002,
2,41.392,2,4.132685,358.6636,-1.419315,0.3434365,-3.83445,-12.4139,-34.1542,0.1954002,
2,41.402,2,4.134101,358.6657,-1.418395,0.3430964,-3.83445,-12.4139,-34.1542,0.1954002,
2,41.412,2,4.131435,358.6644,-1.423836,0.3446348,-3.83445,-12.4139,-34.1542,0.1954002,
2,41.422,2,4.132741,358.6673,-1.421403,0.3439371,-3.83445,-12.4139,-34.1542,0.1954002,
2,41.432,2,4.132896,358.6577,-1.417212,0.3429101,-3.83445,-12.4139,-34.1542,0.1954002,
2,41.442,2,4.130318,358.6492,-1.419481,0.3436735,-3.83445,-12.4139,-34.1542,0.1954002,
2,41.452,2,4.135142,358.6506,-1.418937,0.343141,-3.83445,-12.4139,-34.1542,0.1954002,
2,41.462,2,4.135834,358.6437,-1.414054,0.341903,-3.83445,-12.4139,-34.1542,0.1954002,
2,41.472,2,4.132251,358.6348,-1.417791,0.3431039,-3.83445,-12.4139,-34.1542,0.1954002,
2,41.482,2,4.133569,358.6081,-1.420275,0.3435953,-3.83445,-12.4139,-34.1542,0.1954002,
2,41.492,2,4.135034,358.6149,-1.418738,0.3431018,-3.84205,-12.4139,-34.1553,0.1964989,
2,41.502,2,4.135231,358.6763,-1.420827,0.3435906,-3.84205,-12.4139,-34.1553,0.1964989,
2,41.512,2,4.132131,358.6068,-1.421614,0.344039,-3.84205,-12.4139,-34.1553,0.1964989,
2,41.522,2,4.132452,358.5899,-1.423333,0.3444282,-3.84205,-12.4139,-34.1553,0.1964989,
2,41.532,2,4.134292,358.5988,-1.426156,0.3449577,-3.84205,-12.4139,-34.1553,0.1964989,
2,41.542,2,4.130972,358.5966,-1.424326,0.3447919,-3.84205,-12.4139,-34.1553,0.1964989,
2,41.552,2,4.133214,358.5857,-1.424019,0.3445308,-3.84205,-12.4139,-34.1553,0.1964989,
2,41.562,2,4.131773,358.5156,-1.424766,0.3448315,-3.84205,-12.4139,-34.1553,0.1964989,
2,41.572,2,4.132392,358.5728,-1.420427,0.34373,-3.84205,-12.4139,-34.1553,0.1964989,
2,41.582,2,4.132456,358.5942,-1.421831,0.3440643,-3.84205,-12.4139,-34.1553,0.1964989,
2,41.592,2,4.135715,358.5591,-1.419113,0.343136,-3.84205,-12.4139,-34.1553,0.1964989,
2,41.602,2,4.141872,358.5586,-1.417518,0.342241,-3.84205,-12.4139,-34.1553,0.1964989,
2,41.612,2,4.146691,358.519,-1.419528,0.3423279,-3.84205,-12.4139,-34.1553,0.1964989,
2,41.622,2,4.154974,358.5041,-1.424643,0.3428766,-3.84205,-12.4139,-34.1553,0.1964989,
2,41.632,2,4.157719,358.4803,-1.427085,0.3432375,-3.84205,-12.4139,-34.1553,0.1964989,
2,41.642,2,4.157467,358.4867,-1.428182,0.3435222,-3.84205,-12.4139,-34.1553,0.1964989,
2,41.652,2,4.15612,358.4644,-1.433278,0.3448595,-3.84205,-12.4139,-34.1553,0.1964989,
2,41.662,2,4.15849,358.4733,-1.431286,0.344184,-3.84205,-12.4139,-34.1553,0.1964989,
2,41.672,2,4.159644,358.4708,-1.430323,0.343857,-3.84205,-12.4139,-34.1553,0.1964989,
2,41.682,2,4.156532,358.4382,-1.432261,0.3445809,-3.84205,-12.4139,-34.1553,0.1964989,
2,41.692,2,4.158604,358.4663,-1.432223,0.3443999,-3.84205,-12.4139,-34.1553,0.1964989,
2,41.702,2,4.156526,358.4662,-1.432031,0.3445259,-3.84205,-12.4139,-34.1553,0.1964989,
2,41.712,2,4.157379,358.4425,-1.433966,0.3449208,-3.84205,-12.4139,-34.1553,0.1964989,
2,41.722,2,4.157801,358.4468,-1.433262,0.3447163,-3.84205,-12.4139,-34.1553,0.1964989,
2,41.732,2,4.156863,358.4427,-1.430301,0.3440819,-3.84205,-12.4139,-34.1553,0.1964989,
2,41.742,2,4.156693,358.4506,-1.430221,0.3440766,-3.85017,-12.4139,-34.1565,0.1977005,
2,41.752,2,4.157026,358.4207,-1.427205,0.3433236,-3.85017,-12.4139,-34.1565,0.1977005,
2,41.762,2,4.156135,358.4128,-1.42915,0.3438653,-3.85017,-12.4139,-34.1565,0.1977005,
2,41.772,2,4.157531,358.4363,-1.430384,0.3440465,-3.85017,-12.4139,-34.1565,0.1977005,
2,41.782,2,4.156019,358.4129,-1.431102,0.3443445,-3.85017,-12.4139,-34.1565,0.1977005,
2,41.792,2,4.155551,358.39,-1.432874,0.3448097,-3.85017,-12.4139,-34.1565,0.1977005,
2,41.802,2,4.156672,358.4193,-1.432404,0.3446034,-3.85017,-12.4139,-34.1565,0.1977005,
2,41.812,2,4.15645,358.4034,-1.431901,0.3445009,-3.85017,-12.4139,-34.1565,0.1977005,
2,41.822,2,4.155312,358.4033,-1.434027,0.3451069,-3.85017,-12.4139,-34.1565,0.1977005,
2,41.832,2,4.160315,358.3927,-1.436645,0.3453213,-3.85017,-12.4139,-34.1565,0.1977005,
2,41.842,2,4.166378,358.3627,-1.432999,0.3439436,-3.85017,-12.4139,-34.1565,0.1977005,
2,41.852,2,4.171089,358.3292,-1.436932,0.3444981,-3.85017,-12.4139,-34.1565,0.1977005,
2,41.862,2,4.177542,358.3191,-1.43934,0.3445423,-3.85017,-12.4139,-34.1565,0.1977005,
2,41.872,2,4.180243,358.3037,-1.437713,0.3439306,-3.85017,-12.4139,-34.1565,0.1977005,
2,41.882,2,4.181424,358.2901,-1.437522,0.3437877,-3.85017,-12.4139,-34.1565,0.1977005,
2,41.892,2,4.179594,358.3028,-1.437942,0.3440388,-3.85017,-12.4139,-34.1565,0.1977005,
2,41.902,2,4.179105,358.2794,-1.435747,0.3435536,-3.85017,-12.4139,-34.1565,0.1977005,
2,41.912,2,4.181355,358.264,-1.435738,0.3433667,-3.85017,-12.4139,-34.1565,0.1977005,
2,41.922,2,4.179868,358.2696,-1.437637,0.3439431,-3.85017,-12.4139,-34.1565,0.1977005,
2,41.932,2,4.179152,358.2693,-1.439471,0.3444409,-3.85017,-12.4139,-34.1565,0.1977005,
2,41.942,2,4.180914,358.2697,-1.439491,0.3443004,-3.85017,-12.4139,-34.1565,0.1977005,
2,41.952,2,4.18073,358.2553,-1.441952,0.3449045,-3.85833,-12.4139,-34.1576,0.1987991,
2,41.962,2,4.179124,358.275,-1.441087,0.3448299,-3.85833,-12.4139,-34.1576,0.1987991,
2,41.972,2,4.17908,358.2721,-1.443057,0.3453051,-3.85833,-12.4139,-34.1576,0.1987991,
2,41.982,2,4.179569,358.2383,-1.443252,0.3453113,-3.85833,-12.4139,-34.1576,0.1987991,
2,41.992,2,4.18026,358.2304,-1.441717,0.344887,-3.85833,-12.4139,-34.1576,0.1987991,
2,42.002,2,4.178491,358.2393,-1.445561,0.345953,-3.85833,-12.4139,-34.1576,0.1987991,
2,42.012,2,4.180151,358.2367,-1.444071,0.3454591,-3.85833,-12.4139,-34.1576,0.1987991,
2,42.022,2,4.179032,358.2185,-1.443308,0.345369,-3.85833,-12.4139,-34.1576,0.1987991,
2,42.032,2,4.179413,358.215,-1.442654,0.3451809,-3.85833,-12.4139,-34.1576,0.1987991,
2,42.042,2,4.180669,358.2149,-1.440726,0.3446161,-3.85833,-12.4139,-34.1576,0.1987991,
2,42.052,2,4.178341,358.216,-1.439783,0.3445825,-3.85833,-12.4139,-34.1576,0.1987991,
2,42.062,2,4.176441,358.1925,-1.441293,0.3451009,-3.85833,-12.4139,-34.1576,0.1987991,
2,42.072,2,4.182158,358.2044,-1.443846,0.3452396,-3.85833,-12.4139,-34.1576,0.1987991,
2,42.082,2,4.187795,358.1856,-1.444033,0.3448193,-3.85833,-12.4139,-34.1576,0.1987991,
2,42.092,2,4.192712,358.214,-1.448071,0.3453782,-3.85833,-12.4139,-34.1576,0.1987991,
2,42.102,2,4.200941,358.1114,-1.4494,0.3450179,-3.85833,-12.4139,-34.1576,0.1987991,
2,42.112,2,4.206628,358.1067,-1.450224,0.3447472,-3.85833,-12.4139,-34.1576,0.1987991,
2,42.122,2,4.20535,358.0858,-1.455157,0.3460252,-3.85833,-12.4139,-34.1576,0.1987991,
2,42.132,2,4.204813,358.1099,-1.455523,0.3461564,-3.85833,-12.4139,-34.1576,0.1987991,
2,42.142,2,4.203695,358.1034,-1.45383,0.3458459,-3.85833,-12.4139,-34.1576,0.1987991,
2,42.152,2,4.205779,358.0488,-1.452799,0.3454292,-3.85833,-12.4139,-34.1576,0.1987991,
2,42.162,2,4.202563,358.0966,-1.451026,0.3452718,-3.85833,-12.4139,-34.1576,0.1987991,
2,42.172,2,4.202852,358.0974,-1.449455,0.3448741,-3.85833,-12.4139,-34.1576,0.1987991,
2,42.182,2,4.203395,358.0716,-1.450924,0.3451791,-3.85833,-12.4139,-34.1576,0.1987991,
2,42.192,2,4.204522,358.0823,-1.445737,0.3438529,-3.85833,-12.4139,-34.1576,0.1987991,
2,42.202,2,4.205423,358.0752,-1.445796,0.3437933,-3.85833,-12.4139,-34.1576,0.1987991,
2,42.212,2,4.206313,358.0719,-1.450048,0.3447313,-3.85833,-12.4139,-34.1576,0.1987991,
2,42.222,2,4.205503,358.0558,-1.450135,0.3448185,-3.86645,-12.4139,-34.1588,0.1999969,
2,42.232,2,4.202875,358.062,-1.448721,0.3446975,-3.86645,-12.4139,-34.1588,0.1999969,
2,42.242,2,4.201772,358.0351,-1.452109,0.3455944,-3.86645,-12.4139,-34.1588,0.1999969,
2,42.252,2,4.204253,358.0374,-1.45281,0.3455571,-3.86645,-12.4139,-34.1588,0.1999969,
2,42.262,2,4.203937,358.039,-1.454146,0.345901,-3.86645,-12.4139,-34.1588,0.1999969,
2,42.272,2,4.204265,358.026,-1.459141,0.347062,-3.86645,-12.4139,-34.1588,0.1999969,
2,42.282,2,4.202385,358.0268,-1.453544,0.3458855,-3.86645,-12.4139,-34.1588,0.1999969,
2,42.292,2,4.20276,358.0312,-1.455202,0.346249,-3.86645,-12.4139,-34.1588,0.1999969,
2,42.302,2,4.20113,358.0207,-1.454248,0.3461563,-3.86645,-12.4139,-34.1588,0.1999969,
2,42.312,2,4.202772,358.0203,-1.451193,0.3452942,-3.86645,-12.4139,-34.1588,0.1999969,
2,42.322,2,4.203525,358.0233,-1.452135,0.3454565,-3.86645,-12.4139,-34.1588,0.1999969,
2,42.332,2,4.205962,357.9934,-1.452427,0.3453257,-3.86645,-12.4139,-34.1588,0.1999969,
2,42.342,2,4.21166,357.966,-1.453136,0.3450269,-3.86645,-12.4139,-34.1588,0.1999969,
2,42.352,2,4.21853,357.9434,-1.454315,0.3447446,-3.86645,-12.4139,-34.1588,0.1999969,
2,42.362,2,4.225776,357.9441,-1.456646,0.344705,-3.86645,-12.4139,-34.1588,0.1999969,
2,42.372,2,4.227655,357.9107,-1.458299,0.3449427,-3.86645,-12.4139,-34.1588,0.1999969,
2,42.382,2,4.225801,357.9132,-1.461487,0.3458485,-3.86645,-12.4139,-34.1588,0.1999969,
2,42.392,2,4.228264,357.9359,-1.461426,0.3456326,-3.86645,-12.4139,-34.1588,0.1999969,
2,42.402,2,4.229097,357.9115,-1.460876,0.3454345,-3.86645,-12.4139,-34.1588,0.1999969,
2,42.412,2,4.225267,357.9114,-1.463093,0.3462723,-3.86645,-12.4139,-34.1588,0.1999969,
2,42.422,2,4.228467,357.8804,-1.463729,0.3461608,-3.86645,-12.4139,-34.1588,0.1999969,
2,42.432,2,4.227098,357.8991,-1.460407,0.3454868,-3.86645,-12.4139,-34.1588,0.1999969,
2,42.442,2,4.228185,357.8866,-1.463953,0.3462367,-3.86645,-12.4139,-34.1588,0.1999969,
2,42.452,2,4.22582,357.8774,-1.462988,0.3462022,-3.86645,-12.4139,-34.1588,0.1999969,
2,42.462,2,4.228548,357.873,-1.459628,0.3451841,-3.87405,-12.4139,-34.16,0.2011986,
2,42.472,2,4.228197,357.8555,-1.458632,0.3449773,-3.87405,-12.4139,-34.16,0.2011986,
2,42.482,2,4.227381,357.8593,-1.459366,0.3452174,-3.87405,-12.4139,-34.16,0.2011986,
2,42.492,2,4.228302,357.856,-1.455867,0.3443149,-3.87405,-12.4139,-34.16,0.2011986,
2,42.502,2,4.226045,357.8374,-1.456283,0.344597,-3.87405,-12.4139,-34.16,0.2011986,
2,42.512,2,4.224642,357.8478,-1.460551,0.345722,-3.87405,-12.4139,-34.16,0.2011986,
2,42.522,2,4.226029,357.8358,-1.461221,0.345767,-3.87405,-12.4139,-34.16,0.2011986,
2,42.532,2,4.22791,357.8485,-1.463253,0.3460937,-3.87405,-12.4139,-34.16,0.2011986,
2,42.542,2,4.231272,357.8177,-1.463234,0.3458142,-3.87405,-12.4139,-34.16,0.2011986,
2,42.552,2,4.238386,357.7944,-1.462847,0.3451425,-3.87405,-12.4139,-34.16,0.2011986,
2,42.562,2,4.245793,357.7952,-1.466244,0.3453404,-3.87405,-12.4139,-34.16,0.2011986,
2,42.572,2,4.248817,357.7645,-1.468241,0.3455647,-3.87405,-12.4139,-34.16,0.2011986,
2,42.582,2,4.249623,357.749,-1.469808,0.3458678,-3.87405,-12.4139,-34.16,0.2011986,
2,42.592,2,4.252672,357.7514,-1.471285,0.3459672,-3.87405,-12.4139,-34.16,0.2011986,
2,42.602,2,4.250531,357.7382,-1.471164,0.3461129,-3.87405,-12.4139,-34.16,0.2011986,
2,42.612,2,4.252517,357.7341,-1.468832,0.3454028,-3.87405,-12.4139,-34.16,0.2011986,
2,42.622,2,4.250638,357.7169,-1.470736,0.3460036,-3.87405,-12.4139,-34.16,0.2011986,
2,42.632,2,4.251753,357.7355,-1.4683,0.3453399,-3.87405,-12.4139,-34.16,0.2011986,
2,42.642,2,4.252233,357.7249,-1.462838,0.3440165,-3.87405,-12.4139,-34.16,0.2011986,
2,42.652,2,4.250865,357.7053,-1.467915,0.3453216,-3.87405,-12.4139,-34.16,0.2011986,
2,42.662,2,4.251684,357.698,-1.468656,0.3454293,-3.87405,-12.4139,-34.16,0.2011986,
2,42.672,2,4.251686,357.7137,-1.467541,0.3451668,-3.87405,-12.4139,-34.16,0.2011986,
2,42.682,2,4.2487,357.7324,-1.46996,0.3459788,-3.87405,-12.4139,-34.16,0.2011986,
2,42.692,2,4.251352,357.6915,-1.469864,0.3457403,-3.8822,-12.4139,-34.1611,0.2022972,
2,42.702,2,4.251942,357.6855,-1.469767,0.3456695,-3.8822,-12.4139,-34.1611,0.2022972,
2,42.712,2,4.250124,357.648,-1.473747,0.346754,-3.8822,-12.4139,-34.1611,0.2022972,
2,42.722,2,4.248474,357.6783,-1.474218,0.3469993,-3.8822,-12.4139,-34.1611,0.2022972,
2,42.732,2,4.251849,357.6628,-1.471308,0.3460397,-3.8822,-12.4139,-34.1611,0.2022972,
2,42.742,2,4.251,357.6485,-1.473234,0.3465618,-3.8822,-12.4139,-34.1611,0.2022972,
2,42.752,2,4.250339,357.6606,-1.471238,0.346146,-3.8822,-12.4139,-34.1611,0.2022972,
2,42.762,2,4.247881,357.674,-1.467441,0.3454524,-3.8822,-12.4139,-34.1611,0.2022972,
2,42.772,2,4.251594,357.6409,-1.468488,0.345397,-3.8822,-12.4139,-34.1611,0.2022972,
2,42.782,2,4.25066,357.6523,-1.468371,0.3454453,-3.8822,-12.4139,-34.1611,0.2022972,
2,42.792,2,4.248466,357.6555,-1.465973,0.3450594,-3.8822,-12.4139,-34.1611,0.2022972,
2,42.802,2,4.251465,357.6406,-1.468887,0.3455013,-3.8822,-12.4139,-34.1611,0.2022972,
2,42.812,2,4.255457,357.6272,-1.468576,0.3451041,-3.8822,-12.4139,-34.1611,0.2022972,
2,42.822,2,4.260014,357.5984,-1.47084,0.3452664,-3.8822,-12.4139,-34.1611,0.2022972,
2,42.832,2,4.267898,357.554,-1.476624,0.345984,-3.8822,-12.4139,-34.1611,0.2022972,
2,42.842,2,4.273271,357.5605,-1.475707,0.3453342,-3.8822,-12.4139,-34.1611,0.2022972,
2,42.852,2,4.274771,357.5659,-1.477396,0.3456081,-3.8822,-12.4139,-34.1611,0.2022972,
2,42.862,2,4.274672,357.5546,-1.482409,0.3467889,-3.8822,-12.4139,-34.1611,0.2022972,
2,42.872,2,4.27554,357.5454,-1.480309,0.3462273,-3.8822,-12.4139,-34.1611,0.2022972,
2,42.882,2,4.27593,357.5398,-1.479341,0.3459693,-3.8822,-12.4139,-34.1611,0.2022972,
2,42.892,2,4.275545,357.5377,-1.483902,0.3470674,-3.8822,-12.4139,-34.1611,0.2022972,
2,42.902,2,4.274046,357.51,-1.48056,0.3464071,-3.8822,-12.4139,-34.1611,0.2022972,
2,42.912,2,4.275094,357.5091,-1.478391,0.3458149,-3.8822,-12.4139,-34.1611,0.2022972,
2,42.922,2,4.275057,357.5208,-1.479212,0.34601,-3.8822,-12.4139,-34.1611,0.2022972,
2,42.932,2,4.274173,357.5029,-1.477045,0.3455744,-3.8914,-12.4139,-34.1623,0.2034988,
2,42.942,2,4.275478,357.5009,-1.474878,0.3449621,-3.8914,-12.4139,-34.1623,0.2034988,
2,42.952,2,4.274537,357.4985,-1.478275,0.3458327,-3.8914,-12.4139,-34.1623,0.2034988,
2,42.962,2,4.273791,357.4833,-1.478366,0.3459144,-3.8914,-12.4139,-34.1623,0.2034988,
2,42.972,2,4.273385,357.4966,-1.479698,0.3462591,-3.8914,-12.4139,-34.1623,0.2034988,
2,42.982,2,4.272633,357.482,-1.479651,0.346309,-3.8914,-12.4139,-34.1623,0.2034988,
2,42.992,2,4.272506,357.4698,-1.4803,0.3464711,-3.8914,-12.4139,-34.1623,0.2034988,
2,43.002,2,4.272093,357.4756,-1.482948,0.3471245,-3.8914,-12.4139,-34.1623,0.2034988,
2,43.012,2,4.273458,357.4699,-1.485207,0.3475423,-3.8914,-12.4139,-34.1623,0.2034988,
2,43.022,2,4.271539,357.4697,-1.481515,0.3468339,-3.8914,-12.4139,-34.1623,0.2034988,
2,43.032,2,4.270557,357.4653,-1.481327,0.3468697,-3.8914,-12.4139,-34.1623,0.2034988,
2,43.042,2,4.274193,357.4519,-1.484029,0.3472068,-3.8914,-12.4139,-34.1623,0.2034988,
2,43.052,2,4.280919,357.438,-1.478032,0.3452603,-3.8914,-12.4139,-34.1623,0.2034988,
2,43.062,2,4.284178,357.4073,-1.481111,0.3457166,-3.8914,-12.4139,-34.1623,0.2034988,
2,43.072,2,4.290393,357.3871,-1.483684,0.3458153,-3.8914,-12.4139,-34.1623,0.2034988,
2,43.082,2,4.297163,357.3711,-1.482692,0.3450397,-3.8914,-12.4139,-34.1623,0.2034988,
2,43.092,2,4.296801,357.3615,-1.482713,0.3450738,-3.8914,-12.4139,-34.1623,0.2034988,
2,43.102,2,4.29671,357.3626,-1.485423,0.3457117,-3.8914,-12.4139,-34.1623,0.2034988,
2,43.112,2,4.299092,357.3546,-1.484457,0.3452955,-3.8914,-12.4139,-34.1623,0.2034988,
2,43.122,2,4.29889,357.3588,-1.487445,0.3460069,-3.8914,-12.4139,-34.1623,0.2034988,
2,43.132,2,4.296847,357.3477,-1.491379,0.3470867,-3.8914,-12.4139,-34.1623,0.2034988,
2,43.142,2,4.30055,357.3427,-1.48998,0.3464625,-3.8914,-12.4139,-34.1623,0.2034988,
2,43.152,2,4.297483,357.3597,-1.491305,0.3470182,-3.8914,-12.4139,-34.1623,0.2034988,
2,43.162,2,4.295175,357.3342,-1.491401,0.3472272,-3.8914,-12.4139,-34.1623,0.2034988,
2,43.172,2,4.296065,357.3243,-1.490894,0.3470371,-3.89902,-12.4139,-34.1634,0.2045975,
2,43.182,2,4.297324,357.3311,-1.491902,0.3471701,-3.89902,-12.4139,-34.1634,0.2045975,
2,43.192,2,4.297745,357.3216,-1.492583,0.3472944,-3.89902,-12.4139,-34.1634,0.2045975,
2,43.202,2,4.298415,357.3057,-1.491003,0.3468727,-3.89902,-12.4139,-34.1634,0.2045975,
2,43.212,2,4.298602,357.3054,-1.488655,0.3463114,-3.89902,-12.4139,-34.1634,0.2045975,
2,43.222,2,4.298491,357.3096,-1.488797,0.3463533,-3.89902,-12.4139,-34.1634,0.2045975,
2,43.232,2,4.297936,357.3009,-1.486856,0.3459466,-3.89902,-12.4139,-34.1634,0.2045975,
2,43.242,2,4.297038,357.2739,-1.488519,0.3464058,-3.89902,-12.4139,-34.1634,0.2045975,
2,43.252,2,4.299311,357.3071,-1.490266,0.3466292,-3.89902,-12.4139,-34.1634,0.2045975,
2,43.262,2,4.296382,357.3011,-1.490485,0.3469164,-3.89902,-12.4139,-34.1634,0.2045975,
2,43.272,2,4.298838,357.2963,-1.492631,0.3472173,-3.89902,-12.4139,-34.1634,0.2045975,
2,43.282,2,4.305306,357.2542,-1.491818,0.3465069,-3.89902,-12.4139,-34.1634,0.2045975,
2,43.292,2,4.315858,357.2559,-1.493897,0.3461412,-3.89902,-12.4139,-34.1634,0.2045975,
2,43.302,2,4.318272,357.1841,-1.498366,0.3469827,-3.89902,-12.4139,-34.1634,0.2045975,
2,43.312,2,4.32166,357.1964,-1.500717,0.3472548,-3.89902,-12.4139,-34.1634,0.2045975,
2,43.322,2,4.325249,357.196,-1.499055,0.3465823,-3.89902,-12.4139,-34.1634,0.2045975,
2,43.332,2,4.321995,357.2084,-1.502001,0.3475249,-3.89902,-12.4139,-34.1634,0.2045975,
2,43.342,2,4.323286,357.1863,-1.498586,0.3466312,-3.89902,-12.4139,-34.1634,0.2045975,
2,43.352,2,4.323531,357.1814,-1.496213,0.3460628,-3.89902,-12.4139,-34.1634,0.2045975,
2,43.362,2,4.324137,357.1644,-1.499051,0.3466707,-3.89902,-12.4139,-34.1634,0.2045975,
2,43.372,2,4.324116,357.1725,-1.497696,0.346359,-3.89902,-12.4139,-34.1634,0.2045975,
2,43.382,2,4.324403,357.1617,-1.496959,0.3461655,-3.89902,-12.4139,-34.1634,0.2045975,
2,43.392,2,4.324329,357.1497,-1.497089,0.3462014,-3.89902,-12.4139,-34.1634,0.2045975,
2,43.402,2,4.323568,357.1452,-1.500461,0.3470422,-3.89902,-12.4139,-34.1634,0.2045975,
2,43.412,2,4.322746,357.1433,-1.500326,0.347077,-3.89902,-12.4139,-34.1634,0.2045975,
2,43.422,2,4.32396,357.1102,-1.504318,0.3479028,-3.89902,-12.4139,-34.1634,0.2045975,
2,43.432,2,4.321688,357.1276,-1.501913,0.3475293,-3.89902,-12.4139,-34.1634,0.2045975,
2,43.442,2,4.320454,357.1514,-1.50311,0.3479057,-3.90712,-12.4139,-34.1646,0.2057991,
2,43.452,2,4.324112,357.1408,-1.505023,0.3480537,-3.90712,-12.4139,-34.1646,0.2057991,
2,43.462,2,4.322063,357.119,-1.501994,0.3475179,-3.90712,-12.4139,-34.1646,0.2057991,
2,43.472,2,4.32018,357.1233,-1.503134,0.3479332,-3.90712,-12.4139,-34.1646,0.2057991,
2,43.482,2,4.321519,357.1142,-1.506347,0.3485687,-3.90712,-12.4139,-34.1646,0.2057991,
2,43.492,2,4.322852,357.1185,-1.502904,0.347665,-3.90712,-12.4139,-34.1646,0.2057991,
2,43.502,2,4.32139,357.1123,-1.501848,0.3475381,-3.90712,-12.4139,-34.1646,0.2057991,
2,43.512,2,4.32003,357.1057,-1.502114,0.3477091,-3.90712,-12.4139,-34.1646,0.2057991,
2,43.522,2,4.321759,357.0929,-1.499339,0.3469279,-3.90712,-12.4139,-34.1646,0.2057991,
2,43.532,2,4.321946,357.089,-1.498518,0.346723,-3.90712,-12.4139,-34.1646,0.2057991,
2,43.542,2,4.319452,357.0796,-1.503027,0.3479671,-3.90712,-12.4139,-34.1646,0.2057991,
2,43.552,2,4.319951,357.0681,-1.503055,0.3479334,-3.90712,-12.4139,-34.1646,0.2057991,
2,43.562,2,4.327199,357.0884,-1.503389,0.3474278,-3.90712,-12.4139,-34.1646,0.2057991,
2,43.572,2,4.335178,357.0473,-1.505817,0.3473484,-3.90712,-12.4139,-34.1646,0.2057991,
2,43.582,2,4.336042,357.0187,-1.506617,0.3474637,-3.90712,-12.4139,-34.1646,0.2057991,
2,43.592,2,4.344141,357.0108,-1.511488,0.3479371,-3.90712,-12.4139,-34.1646,0.2057991,
2,43.602,2,4.347695,357.0042,-1.512685,0.347928,-3.90712,-12.4139,-34.1646,0.2057991,
2,43.612,2,4.347927,356.9855,-1.51181,0.3477083,-3.90712,-12.4139,-34.1646,0.2057991,
2,43.622,2,4.348273,356.9873,-1.513228,0.3480067,-3.90712,-12.4139,-34.1646,0.2057991,
2,43.632,2,4.349186,356.9855,-1.513613,0.3480222,-3.90712,-12.4139,-34.1646,0.2057991,
2,43.642,2,4.347403,356.9809,-1.511421,0.3476606,-3.90712,-12.4139,-34.1646,0.2057991,
2,43.652,2,4.349119,356.9653,-1.511283,0.3474917,-3.90712,-12.4139,-34.1646,0.2057991,
2,43.662,2,4.347667,356.9586,-1.511203,0.3475893,-3.9169,-12.4139,-34.1658,0.2069969,
2,43.672,2,4.349813,356.9578,-1.506413,0.3463168,-3.9169,-12.4139,-34.1658,0.2069969,
2,43.682,2,4.346417,356.9459,-1.510814,0.3475997,-3.9169,-12.4139,-34.1658,0.2069969,
2,43.692,2,4.345728,356.9545,-1.511401,0.3477901,-3.9169,-12.4139,-34.1658,0.2069969,
2,43.702,2,4.345448,356.9375,-1.510059,0.3475037,-3.9169,-12.4139,-34.1658,0.2069969,
2,43.712,2,4.346212,356.941,-1.514026,0.3483554,-3.9169,-12.4139,-34.1658,0.2069969,
2,43.722,2,4.345617,356.9296,-1.516519,0.3489767,-3.9169,-12.4139,-34.1658,0.2069969,
2,43.732,2,4.346316,356.927,-1.513826,0.3483008,-3.9169,-12.4139,-34.1658,0.2069969,
2,43.742,2,4.345276,356.9515,-1.514731,0.3485926,-3.9169,-12.4139,-34.1658,0.2069969,
2,43.752,2,4.344309,356.9174,-1.513368,0.3483565,-3.9169,-12.4139,-34.1658,0.2069969,
2,43.762,2,4.344117,356.9089,-1.514411,0.348612,-3.9169,-12.4139,-34.1658,0.2069969,
2,43.772,2,4.344186,356.9302,-1.517322,0.3492765,-3.9169,-12.4139,-34.1658,0.2069969,
2,43.782,2,4.347499,356.8989,-1.517423,0.3490336,-3.9169,-12.4139,-34.1658,0.2069969,
2,43.792,2,4.353206,356.8889,-1.514026,0.3477958,-3.9169,-12.4139,-34.1658,0.2069969,
2,43.802,2,4.358802,356.8641,-1.515991,0.3477999,-3.9169,-12.4139,-34.1658,0.2069969,
2,43.812,2,4.364498,356.8494,-1.516499,0.3474625,-3.9169,-12.4139,-34.1658,0.2069969,
2,43.822,2,4.370469,356.8319,-1.514192,0.3464598,-3.9169,-12.4139,-34.1658,0.2069969,
2,43.832,2,4.372983,356.8091,-1.520284,0.3476537,-3.9169,-12.4139,-34.1658,0.2069969,
2,43.842,2,4.371538,356.8275,-1.52092,0.3479141,-3.9169,-12.4139,-34.1658,0.2069969,
2,43.852,2,4.371498,356.8184,-1.518844,0.3474425,-3.9169,-12.4139,-34.1658,0.2069969,
2,43.862,2,4.37185,356.7893,-1.521233,0.347961,-3.9169,-12.4139,-34.1658,0.2069969,
2,43.872,2,4.370893,356.7997,-1.523213,0.3484901,-3.9169,-12.4139,-34.1658,0.2069969,
2,43.882,2,4.370641,356.7959,-1.522949,0.3484498,-3.9169,-12.4139,-34.1658,0.2069969,
2,43.892,2,4.370909,356.7528,-1.524253,0.3487267,-3.92397,-12.4139,-34.167,0.2081985,
2,43.902,2,4.369904,356.7741,-1.525241,0.3490331,-3.92397,-12.4139,-34.167,0.2081985,
2,43.912,2,4.371224,356.7709,-1.523152,0.3484497,-3.92397,-12.4139,-34.167,0.2081985,
2,43.922,2,4.368681,356.8156,-1.526338,0.3493818,-3.92397,-12.4139,-34.167,0.2081985,
2,43.932,2,4.368622,356.7672,-1.523655,0.3487724,-3.92397,-12.4139,-34.167,0.2081985,
2,43.942,2,4.369699,356.7581,-1.521711,0.3482414,-3.92397,-12.4139,-34.167,0.2081985,
2,43.952,2,4.369256,356.7584,-1.523105,0.3485959,-3.92397,-12.4139,-34.167,0.2081985,
2,43.962,2,4.368383,356.7603,-1.51921,0.3477739,-3.92397,-12.4139,-34.167,0.2081985,
2,43.972,2,4.37178,356.7516,-1.517567,0.347128,-3.92397,-12.4139,-34.167,0.2081985,
2,43.982,2,4.370795,356.7101,-1.51867,0.3474585,-3.92397,-12.4139,-34.167,0.2081985,
2,43.992,2,4.375167,356.7184,-1.520583,0.3475484,-3.92397,-12.4139,-34.167,0.2081985,
2,44.002,2,4.377883,356.7107,-1.524219,0.3481635,-3.92397,-12.4139,-34.167,0.2081985,
2,44.012,2,4.38253,356.6329,-1.52662,0.3483422,-3.92397,-12.4139,-34.167,0.2081985,
2,44.022,2,4.391509,356.6662,-1.527111,0.3477417,-3.92397,-12.4139,-34.167,0.2081985,
2,44.032,2,4.392996,356.6666,-1.528816,0.3480121,-3.92397,-12.4139,-34.167,0.2081985,
2,44.042,2,4.395316,356.6776,-1.533404,0.3488722,-3.92397,-12.4139,-34.167,0.2081985,
2,44.052,2,4.394249,356.6398,-1.531371,0.3484944,-3.92397,-12.4139,-34.167,0.2081985,
2,44.062,2,4.394617,356.6431,-1.531472,0.3484881,-3.92397,-12.4139,-34.167,0.2081985,
2,44.072,2,4.393036,356.6559,-1.533433,0.34906,-3.92397,-12.4139,-34.167,0.2081985,
2,44.082,2,4.395072,356.6382,-1.530842,0.3483087,-3.92397,-12.4139,-34.167,0.2081985,
2,44.092,2,4.394207,356.6378,-1.528093,0.3477517,-3.92397,-12.4139,-34.167,0.2081985,
2,44.102,2,4.393355,356.6152,-1.530851,0.3484468,-3.92397,-12.4139,-34.167,0.2081985,
2,44.112,2,4.395127,356.6202,-1.527332,0.3475057,-3.92397,-12.4139,-34.167,0.2081985,
2,44.122,2,4.395216,356.6058,-1.527977,0.3476454,-3.92397,-12.4139,-34.167,0.2081985,
2,44.132,2,4.396278,356.5967,-1.531049,0.3482603,-3.92397,-12.4139,-34.167,0.2081985,
2,44.142,2,4.393647,356.593,-1.530141,0.3482623,-3.93155,-12.4139,-34.1682,0.2094002,
2,44.152,2,4.395297,356.6147,-1.531731,0.3484932,-3.93155,-12.4139,-34.1682,0.2094002,
2,44.162,2,4.392241,356.5851,-1.534334,0.3493283,-3.93155,-12.4139,-34.1682,0.2094002,
2,44.172,2,4.394042,356.5818,-1.53154,0.3485491,-3.93155,-12.4139,-34.1682,0.2094002,
2,44.182,2,4.392467,356.575,-1.533994,0.3492329,-3.93155,-12.4139,-34.1682,0.2094002,
2,44.192,2,4.39466,356.5705,-1.535775,0.3494639,-3.93155,-12.4139,-34.1682,0.2094002,
2,44.202,2,4.396526,356.5844,-1.533972,0.3489054,-3.93155,-12.4139,-34.1682,0.2094002,
2,44.212,2,4.3948,356.5708,-1.536992,0.3497298,-3.93155,-12.4139,-34.1682,0.2094002,
2,44.222,2,4.395035,356.5679,-1.537275,0.3497754,-3.93155,-12.4139,-34.1682,0.2094002,
2,44.232,2,4.395999,356.5576,-1.532992,0.3487243,-3.93155,-12.4139,-34.1682,0.2094002,
2,44.242,2,4.403791,356.5332,-1.533858,0.3483039,-3.93155,-12.4139,-34.1682,0.2094002,
2,44.252,2,4.410861,356.5143,-1.536754,0.3484023,-3.93155,-12.4139,-34.1682,0.2094002,
2,44.262,2,4.418677,356.4906,-1.533257,0.3469945,-3.93155,-12.4139,-34.1682,0.2094002,
2,44.272,2,4.423176,356.4753,-1.537536,0.3476091,-3.93155,-12.4139,-34.1682,0.2094002,
2,44.282,2,4.422249,356.4789,-1.538872,0.347984,-3.93155,-12.4139,-34.1682,0.2094002,
2,44.292,2,4.422075,356.4613,-1.539588,0.3481597,-3.93155,-12.4139,-34.1682,0.2094002,
2,44.302,2,4.421593,356.4598,-1.542053,0.3487551,-3.93155,-12.4139,-34.1682,0.2094002,
2,44.312,2,4.420808,356.46,-1.543985,0.349254,-3.93155,-12.4139,-34.1682,0.2094002,
2,44.322,2,4.422709,356.4456,-1.541702,0.3485877,-3.93155,-12.4139,-34.1682,0.2094002,
2,44.332,2,4.419449,356.466,-1.54351,0.349254,-3.93155,-12.4139,-34.1682,0.2094002,
2,44.342,2,4.417628,356.4495,-1.544176,0.3495487,-3.93155,-12.4139,-34.1682,0.2094002,
2,44.352,2,4.419927,356.4328,-1.543625,0.3492421,-3.93968,-12.4139,-34.1694,0.210598,
2,44.362,2,4.419359,356.4402,-1.545279,0.3496614,-3.93968,-12.4139,-34.1694,0.210598,
2,44.372,2,4.41668,356.4252,-1.545751,0.3499803,-3.93968,-12.4139,-34.1694,0.210598,
2,44.382,2,4.418834,356.4124,-1.542603,0.3490973,-3.93968,-12.4139,-34.1694,0.210598,
2,44.392,2,4.420106,356.4358,-1.540507,0.3485228,-3.93968,-12.4139,-34.1694,0.210598,
2,44.402,2,4.418201,356.4119,-1.541791,0.3489634,-3.93968,-12.4139,-34.1694,0.210598,
2,44.412,2,4.417566,356.3988,-1.541101,0.3488574,-3.93968,-12.4139,-34.1694,0.210598,
2,44.422,2,4.420157,356.3858,-1.54282,0.349042,-3.93968,-12.4139,-34.1694,0.210598,
2,44.432,2,4.418871,356.4048,-1.542628,0.3491001,-3.93968,-12.4139,-34.1694,0.210598,
2,44.442,2,4.416946,356.3937,-1.542557,0.349236,-3.93968,-12.4139,-34.1694,0.210598,
2,44.452,2,4.419124,356.3447,-1.545884,0.3498169,-3.93968,-12.4139,-34.1694,0.210598,
2,44.462,2,4.424819,356.3384,-1.545596,0.3493016,-3.93968,-12.4139,-34.1694,0.210598,
2,44.472,2,4.431581,356.2852,-1.545679,0.3487871,-3.93968,-12.4139,-34.1694,0.210598,
2,44.482,2,4.435986,356.2733,-1.552162,0.3499023,-3.93968,-12.4139,-34.1694,0.210598,
2,44.492,2,4.441497,356.2883,-1.55367,0.3498078,-3.93968,-12.4139,-34.1694,0.210598,
2,44.502,2,4.446182,356.2866,-1.551653,0.3489855,-3.93968,-12.4139,-34.1694,0.210598,
2,44.512,2,4.443435,356.3368,-1.554899,0.3499318,-3.93968,-12.4139,-34.1694,0.210598,
2,44.522,2,4.445702,356.2839,-1.554577,0.3496809,-3.93968,-12.4139,-34.1694,0.210598,
2,44.532,2,4.445593,356.2816,-1.550128,0.3486888,-3.93968,-12.4139,-34.1694,0.210598,
2,44.542,2,4.444986,356.2753,-1.552112,0.3491828,-3.93968,-12.4139,-34.1694,0.210598,
2,44.552,2,4.442813,356.2667,-1.552073,0.3493446,-3.93968,-12.4139,-34.1694,0.210598,
2,44.562,2,4.44326,356.2651,-1.54831,0.3484627,-3.93968,-12.4139,-34.1694,0.210598,
2,44.572,2,4.446384,356.2338,-1.54962,0.3485125,-3.93968,-12.4139,-34.1694,0.210598,
2,44.582,2,4.442527,356.2473,-1.551403,0.3492164,-3.93968,-12.4139,-34.1694,0.210598,
2,44.592,2,4.445979,356.239,-1.55278,0.3492549,-3.93968,-12.4139,-34.1694,0.210598,
2,44.602,2,4.443286,356.2213,-1.555031,0.3499731,-3.93968,-12.4139,-34.1694,0.210598,
2,44.612,2,4.442583,356.2354,-1.55294,0.3495579,-3.93968,-12.4139,-34.1694,0.210598,
2,44.622,2,4.444846,356.2455,-1.555552,0.3499676,-3.93968,-12.4139,-34.1694,0.210598,
2,44.632,2,4.443922,356.2557,-1.557136,0.3503968,-3.94727,-12.4139,-34.1705,0.2117004,
2,44.642,2,4.444055,356.2135,-1.55518,0.3499461,-3.94727,-12.4139,-34.1705,0.2117004,
2,44.652,2,4.442658,356.2201,-1.558763,0.3508626,-3.94727,-12.4139,-34.1705,0.2117004,
2,44.662,2,4.44364,356.2234,-1.558702,0.3507714,-3.94727,-12.4139,-34.1705,0.2117004,
2,44.672,2,4.443965,356.2115,-1.553828,0.3496489,-3.94727,-12.4139,-34.1705,0.2117004,
2,44.682,2,4.441243,356.2018,-1.55272,0.3496139,-3.94727,-12.4139,-34.1705,0.2117004,
2,44.692,2,4.443097,356.1998,-1.55486,0.3499496,-3.94727,-12.4139,-34.1705,0.2117004,
2,44.702,2,4.443018,356.1981,-1.549597,0.3487713,-3.94727,-12.4139,-34.1705,0.2117004,
2,44.712,2,4.440839,356.1859,-1.550648,0.349179,-3.94727,-12.4139,-34.1705,0.2117004,
2,44.722,2,4.441603,356.1624,-1.554677,0.3500262,-3.94727,-12.4139,-34.1705,0.2117004,
2,44.732,2,4.442623,356.1604,-1.553066,0.3495831,-3.94727,-12.4139,-34.1705,0.2117004,
2,44.742,2,4.445639,356.1909,-1.553736,0.3494966,-3.94727,-12.4139,-34.1705,0.2117004,
2,44.752,2,4.44975,356.1497,-1.557594,0.3500407,-3.94727,-12.4139,-34.1705,0.2117004,
2,44.762,2,4.456987,356.137,-1.556736,0.34928,-3.94727,-12.4139,-34.1705,0.2117004,
2,44.772,2,4.464099,356.1175,-1.562384,0.3499886,-3.94727,-12.4139,-34.1705,0.2117004,
2,44.782,2,4.466368,356.0877,-1.56452,0.350289,-3.94727,-12.4139,-34.1705,0.2117004,
2,44.792,2,4.467616,356.0984,-1.564257,0.3501325,-3.94727,-12.4139,-34.1705,0.2117004,
2,44.802,2,4.469921,356.0925,-1.56463,0.3500353,-3.94727,-12.4139,-34.1705,0.2117004,
2,44.812,2,4.468092,356.0946,-1.564978,0.3502564,-3.94727,-12.4139,-34.1705,0.2117004,
2,44.822,2,4.466373,356.0825,-1.561985,0.3497212,-3.94727,-12.4139,-34.1705,0.2117004,
2,44.832,2,4.469113,356.0695,-1.563658,0.3498811,-3.94727,-12.4139,-34.1705,0.2117004,
2,44.842,2,4.46919,356.0617,-1.561291,0.3493453,-3.94727,-12.4139,-34.1705,0.2117004,
2,44.852,2,4.464671,356.0662,-1.558298,0.3490286,-3.94727,-12.4139,-34.1705,0.2117004,
2,44.862,2,4.464734,356.0576,-1.560583,0.3495356,-3.94727,-12.4139,-34.1705,0.2117004,
2,44.872,2,4.46799,356.0477,-1.561881,0.3495713,-3.94727,-12.4139,-34.1705,0.2117004,
2,44.882,2,4.467328,356.0271,-1.560906,0.3494048,-3.94727,-12.4139,-34.1705,0.2117004,
2,44.892,2,4.462607,356.0238,-1.564816,0.3506507,-3.94727,-12.4139,-34.1705,0.2117004,
2,44.902,2,4.464715,356.0316,-1.566725,0.3509127,-3.94727,-12.4139,-34.1705,0.2117004,
2,44.912,2,4.466138,356.0129,-1.564262,0.3502494,-3.95705,-12.4139,-34.1717,0.2128983,
2,44.922,2,4.465646,356.0204,-1.565184,0.3504944,-3.95705,-12.4139,-34.1717,0.2128983,
2,44.932,2,4.464236,356.0312,-1.567439,0.3511102,-3.95705,-12.4139,-34.1717,0.2128983,
2,44.942,2,4.466702,356.0115,-1.566908,0.3507977,-3.95705,-12.4139,-34.1717,0.2128983,
2,44.952,2,4.466031,356.0101,-1.566824,0.3508315,-3.95705,-12.4139,-34.1717,0.2128983,
2,44.962,2,4.464485,356.0009,-1.567696,0.3511481,-3.95705,-12.4139,-34.1717,0.2128983,
2,44.972,2,4.466492,355.9889,-1.56625,0.3506667,-3.95705,-12.4139,-34.1717,0.2128983,
2,44.982,2,4.465348,356.0044,-1.563426,0.3501242,-3.95705,-12.4139,-34.1717,0.2128983,
2,44.992,2,4.465298,355.9823,-1.566029,0.350711,-3.95705,-12.4139,-34.1717,0.2128983,
2,45.002,2,4.466184,355.9601,-1.563902,0.3501653,-3.95705,-12.4139,-34.1717,0.2128983,
2,45.012,2,4.465436,355.9817,-1.565393,0.3505576,-3.95705,-12.4139,-34.1717,0.2128983,
2,45.022,2,4.464044,355.9718,-1.566891,0.3510026,-3.95705,-12.4139,-34.1717,0.2128983,
2,45.032,2,4.468136,355.9594,-1.565626,0.350398,-3.95705,-12.4139,-34.1717,0.2128983,
2,45.042,2,4.472728,355.8872,-1.566446,0.3502215,-3.95705,-12.4139,-34.1717,0.2128983,
2,45.052,2,4.481578,355.9128,-1.569822,0.3502832,-3.95705,-12.4139,-34.1717,0.2128983,
2,45.062,2,4.488919,355.8919,-1.57362,0.3505566,-3.95705,-12.4139,-34.1717,0.2128983,
2,45.072,2,4.491862,355.8667,-1.576459,0.3509589,-3.95705,-12.4139,-34.1717,0.2128983,
2,45.082,2,4.492907,355.868,-1.57697,0.3509909,-3.95705,-12.4139,-34.1717,0.2128983,
2,45.092,2,4.49317,355.8568,-1.575875,0.3507268,-3.95705,-12.4139,-34.1717,0.2128983,
2,45.102,2,4.492492,355.9387,-1.578278,0.3513146,-3.95705,-12.4139,-34.1717,0.2128983,
2,45.112,2,4.4932,355.8558,-1.575933,0.3507372,-3.95705,-12.4139,-34.1717,0.2128983,
2,45.122,2,4.492156,355.8562,-1.57391,0.3503684,-3.95705,-12.4139,-34.1717,0.2128983,
2,45.132,2,4.490853,355.8616,-1.574719,0.3506504,-3.95705,-12.4139,-34.1717,0.2128983,
2,45.142,2,4.493159,355.8487,-1.574392,0.3503975,-3.95705,-12.4139,-34.1717,0.2128983,
2,45.152,2,4.492485,355.8502,-1.570121,0.3494994,-3.95705,-12.4139,-34.1717,0.2128983,
2,45.162,2,4.491923,355.8263,-1.57398,0.3504023,-3.95705,-12.4139,-34.1717,0.2128983,
2,45.172,2,4.493461,355.8375,-1.574522,0.3504029,-3.95705,-12.4139,-34.1717,0.2128983,
2,45.182,2,4.491479,355.8294,-1.577906,0.3513109,-3.9668,-12.4139,-34.1729,0.2140999,
2,45.192,2,4.492803,355.7975,-1.578511,0.351342,-3.9668,-12.4139,-34.1729,0.2140999,
2,45.202,2,4.488663,355.8146,-1.577109,0.3513538,-3.9668,-12.4139,-34.1729,0.2140999,
2,45.212,2,4.490581,355.8174,-1.578098,0.351424,-3.9668,-12.4139,-34.1729,0.2140999,
2,45.222,2,4.490455,355.8405,-1.57981,0.351815,-3.9668,-12.4139,-34.1729,0.2140999,
2,45.232,2,4.49245,355.8132,-1.5766,0.3509444,-3.9668,-12.4139,-34.1729,0.2140999,
2,45.242,2,4.48974,355.8043,-1.58118,0.3521763,-3.9668,-12.4139,-34.1729,0.2140999,
2,45.252,2,4.493237,355.8174,-1.581219,0.3519109,-3.9668,-12.4139,-34.1729,0.2140999,
2,45.262,2,4.489906,355.8032,-1.578287,0.351519,-3.9668,-12.4139,-34.1729,0.2140999,
2,45.272,2,4.48943,355.7902,-1.577875,0.3514644,-3.9668,-12.4139,-34.1729,0.2140999,
2,45.282,2,4.493549,355.7738,-1.57877,0.3513413,-3.9668,-12.4139,-34.1729,0.2140999,
2,45.292,2,4.494407,355.7813,-1.573583,0.3501202,-3.9668,-12.4139,-34.1729,0.2140999,
2,45.302,2,4.502654,355.7536,-1.57496,0.3497848,-3.9668,-12.4139,-34.1729,0.2140999,
2,45.312,2,4.508021,355.7283,-1.580868,0.350679,-3.9668,-12.4139,-34.1729,0.2140999,
2,45.322,2,4.515026,355.6992,-1.580709,0.3500997,-3.9668,-12.4139,-34.1729,0.2140999,
2,45.332,2,4.518935,355.7146,-1.583742,0.350468,-3.9668,-12.4139,-34.1729,0.2140999,
2,45.342,2,4.516737,355.6789,-1.586792,0.3513137,-3.9668,-12.4139,-34.1729,0.2140999,
2,45.352,2,4.51703,355.6788,-1.583767,0.3506213,-3.9668,-12.4139,-34.1729,0.2140999,
2,45.362,2,4.519114,355.6645,-1.587455,0.3512758,-3.9668,-12.4139,-34.1729,0.2140999,
2,45.372,2,4.51484,355.6673,-1.590429,0.3522669,-3.9668,-12.4139,-34.1729,0.2140999,
2,45.382,2,4.514858,355.6706,-1.590738,0.352334,-3.9668,-12.4139,-34.1729,0.2140999,
2,45.392,2,4.517715,355.676,-1.587496,0.3513935,-3.9668,-12.4139,-34.1729,0.2140999,
2,45.402,2,4.517357,355.6869,-1.588448,0.3516321,-3.9668,-12.4139,-34.1729,0.2140999,
2,45.412,2,4.516811,355.6597,-1.587832,0.3515383,-3.97447,-12.4139,-34.1742,0.2153969,
2,45.422,2,4.515579,355.667,-1.58667,0.3513768,-3.97447,-12.4139,-34.1742,0.2153969,
2,45.432,2,4.517022,355.6493,-1.586135,0.3511463,-3.97447,-12.4139,-34.1742,0.2153969,
2,45.442,2,4.515885,355.6362,-1.584598,0.3508942,-3.97447,-12.4139,-34.1742,0.2153969,
2,45.452,2,4.519384,355.6399,-1.583551,0.3503909,-3.97447,-12.4139,-34.1742,0.2153969,
2,45.462,2,4.517454,355.64,-1.58446,0.3507419,-3.97447,-12.4139,-34.1742,0.2153969,
2,45.472,2,4.516562,355.6161,-1.584679,0.3508595,-3.97447,-12.4139,-34.1742,0.2153969,
2,45.482,2,4.515268,355.6114,-1.589214,0.3519645,-3.97447,-12.4139,-34.1742,0.2153969,
2,45.492,2,4.515457,355.6086,-1.588938,0.3518887,-3.97447,-12.4139,-34.1742,0.2153969,
2,45.502,2,4.516303,355.6119,-1.588836,0.3518003,-3.97447,-12.4139,-34.1742,0.2153969,
2,45.512,2,4.519418,355.5841,-1.589954,0.3518052,-3.97447,-12.4139,-34.1742,0.2153969,
2,45.522,2,4.523795,355.5896,-1.592679,0.352067,-3.97447,-12.4139,-34.1742,0.2153969,
2,45.532,2,4.532241,355.5579,-1.591566,0.3511654,-3.97447,-12.4139,-34.1742,0.2153969,
2,45.542,2,4.53887,355.5536,-1.597141,0.3518807,-3.97447,-12.4139,-34.1742,0.2153969,
2,45.552,2,4.542028,355.508,-1.600271,0.3523253,-3.97447,-12.4139,-34.1742,0.2153969,
2,45.562,2,4.544501,355.4999,-1.59753,0.3515304,-3.97447,-12.4139,-34.1742,0.2153969,
2,45.572,2,4.543272,355.5226,-1.598959,0.3519399,-3.97447,-12.4139,-34.1742,0.2153969,
2,45.582,2,4.54276,355.5004,-1.597289,0.3516121,-3.97447,-12.4139,-34.1742,0.2153969,
2,45.592,2,4.544325,355.4934,-1.593997,0.3507665,-3.97447,-12.4139,-34.1742,0.2153969,
2,45.602,2,4.544178,355.4989,-1.596908,0.3514184,-3.97447,-12.4139,-34.1742,0.2153969,
2,45.612,2,4.542051,355.4938,-1.596576,0.3515098,-3.97447,-12.4139,-34.1742,0.2153969,
2,45.622,2,4.544872,355.4837,-1.596542,0.3512843,-3.97447,-12.4139,-34.1742,0.2153969,
2,45.632,2,4.543843,355.4078,-1.600214,0.3521719,-3.97447,-12.4139,-34.1742,0.2153969,
2,45.642,2,4.543213,355.4747,-1.599972,0.3521674,-3.98307,-12.4139,-34.1754,0.2165985,
