Repository: jacquesNIT/Polymer-Scratching

Files Structure:

<material>_<maximum_load>_<load_rate>_<sample_number>_<try_number>

- sample_number (s1, s2, ...) is used to indicate another iteration of the same test.
- try_number (1, 2, ...) simply indicates that precedent tests failed, it does not matter.

Scratch Process:

All scratchs were performed using the Rockwell indenter with the "Scratch.Rx" model in MFT. 
All tests have at a length of 2mm and a progressive load.

The same results are also accessible on the scratch pc of the lab, in the "jacques/second_batch" folder.
The "Additionnal_Batch" folder contains unverified results that were used to test the machine, it is advised not to use those.

General Notes:

File: Lab results/Main_Batch/PMMAXT/6N/PMMAXT_6N_6Nm.csv (part 12 of 13)
Recipe, UpperSample, LowerSample, OtherInfo, Averaging, LogFrequency, Type, Radius,TestDate, Operator, Customer, RefStd, Temperature, RH, Liquid, LastCalibDate, LCFz, LCFx, Tip, OtherData, samplevs
scratch only.Rx,,,,10,1000,Scratch,1,9/10/2026 11:14:18 AM,,,ASTM/ISO,,,N/A,N/A,,,,Linear: 0.1 to 6;6;2;2.033898,0.3,
Step, Timestamp, RecipeStep, DAQ.Fz (N),DAQ.CAP (um),DAQ.Fx (N),DAQ.COF (),XYZ.X Position (mm),XYZ.Y Position (mm),XYZ.Z Position (mm),XYZ.Z Depth (mm),
2,50.312,2,5.006094,352.0334,-1.817804,0.3631183,-4.1371,-12.4139,-34.1976,0.2388,
2,50.322,2,5.014472,351.9889,-1.821539,0.3632565,-4.1371,-12.4139,-34.1976,0.2388,
2,50.332,2,5.020516,351.9807,-1.823601,0.3632298,-4.1371,-12.4139,-34.1976,0.2388,
2,50.342,2,5.024807,351.9686,-1.826913,0.3635787,-4.1371,-12.4139,-34.1976,0.2388,
2,50.352,2,5.030457,352.0279,-1.82998,0.3637801,-4.1371,-12.4139,-34.1976,0.2388,
2,50.362,2,5.032487,351.9395,-1.830938,0.3638236,-4.1371,-12.4139,-34.1976,0.2388,
2,50.372,2,5.029279,351.9263,-1.830719,0.3640122,-4.1371,-12.4139,-34.1976,0.2388,
2,50.382,2,5.027023,351.9129,-1.836506,0.3653267,-4.1371,-12.4139,-34.1976,0.2388,
2,50.392,2,5.027535,351.9299,-1.835114,0.3650127,-4.1371,-12.4139,-34.1976,0.2388,
2,50.402,2,5.02824,351.9297,-1.834421,0.3648237,-4.1371,-12.4139,-34.1976,0.2388,
2,50.412,2,5.027889,351.8709,-1.837141,0.3653901,-4.1371,-12.4139,-34.1976,0.2388,
2,50.422,2,5.027994,351.9175,-1.835916,0.3651389,-4.1371,-12.4139,-34.1976,0.2388,
2,50.432,2,5.02945,351.92,-1.833146,0.3644824,-4.1458,-12.4139,-34.1988,0.2399979,
2,50.442,2,5.028057,351.8927,-1.835251,0.365002,-4.1458,-12.4139,-34.1988,0.2399979,
2,50.452,2,5.027107,351.8938,-1.833997,0.3648215,-4.1458,-12.4139,-34.1988,0.2399979,
2,50.462,2,5.028898,351.8853,-1.829997,0.3638962,-4.1458,-12.4139,-34.1988,0.2399979,
2,50.472,2,5.029139,351.8948,-1.833471,0.3645695,-4.1458,-12.4139,-34.1988,0.2399979,
2,50.482,2,5.02801,351.8665,-1.834214,0.3647992,-4.1458,-12.4139,-34.1988,0.2399979,
2,50.492,2,5.029216,351.8643,-1.83645,0.3651564,-4.1458,-12.4139,-34.1988,0.2399979,
2,50.502,2,5.028222,351.8653,-1.836995,0.3653368,-4.1458,-12.4139,-34.1988,0.2399979,
2,50.512,2,5.027784,351.8672,-1.838634,0.3656948,-4.1458,-12.4139,-34.1988,0.2399979,
2,50.522,2,5.02813,351.8589,-1.84204,0.3663469,-4.1458,-12.4139,-34.1988,0.2399979,
2,50.532,2,5.03168,351.8449,-1.84143,0.3659673,-4.1458,-12.4139,-34.1988,0.2399979,
2,50.542,2,5.033957,351.8655,-1.839696,0.3654573,-4.1458,-12.4139,-34.1988,0.2399979,
2,50.552,2,5.039263,351.844,-1.843636,0.3658544,-4.1458,-12.4139,-34.1988,0.2399979,
2,50.562,2,5.048203,351.7893,-1.846957,0.3658642,-4.1458,-12.4139,-34.1988,0.2399979,
2,50.572,2,5.052499,351.7917,-1.845047,0.3651752,-4.1458,-12.4139,-34.1988,0.2399979,
2,50.582,2,5.053721,351.785,-1.845206,0.3651183,-4.1458,-12.4139,-34.1988,0.2399979,
2,50.592,2,5.055033,351.7788,-1.846298,0.3652395,-4.1458,-12.4139,-34.1988,0.2399979,
2,50.602,2,5.052838,351.764,-1.842934,0.3647324,-4.1458,-12.4139,-34.1988,0.2399979,
2,50.612,2,5.054342,351.7622,-1.843491,0.3647342,-4.1458,-12.4139,-34.1988,0.2399979,
2,50.622,2,5.051554,351.7651,-1.848148,0.3658574,-4.1458,-12.4139,-34.1988,0.2399979,
2,50.632,2,5.054185,351.7467,-1.846021,0.3652461,-4.1458,-12.4139,-34.1988,0.2399979,
2,50.642,2,5.051694,351.7385,-1.846916,0.3656033,-4.1458,-12.4139,-34.1988,0.2399979,
2,50.652,2,5.05089,351.7565,-1.849739,0.3662204,-4.1458,-12.4139,-34.1988,0.2399979,
2,50.662,2,5.053135,351.7322,-1.848504,0.3658133,-4.1458,-12.4139,-34.1988,0.2399979,
2,50.672,2,5.053915,351.7462,-1.853709,0.3667867,-4.1458,-12.4139,-34.1988,0.2399979,
2,50.682,2,5.051686,351.7242,-1.855536,0.3673103,-4.1458,-12.4139,-34.1988,0.2399979,
2,50.692,2,5.052592,351.7153,-1.851737,0.3664926,-4.15338,-12.4139,-34.1999,0.2411003,
2,50.702,2,5.054186,351.7104,-1.852225,0.3664733,-4.15338,-12.4139,-34.1999,0.2411003,
2,50.712,2,5.051512,351.7008,-1.852345,0.3666913,-4.15338,-12.4139,-34.1999,0.2411003,
2,50.722,2,5.05135,351.7028,-1.850445,0.3663269,-4.15338,-12.4139,-34.1999,0.2411003,
2,50.732,2,5.053907,351.6882,-1.850392,0.3661309,-4.15338,-12.4139,-34.1999,0.2411003,
2,50.742,2,5.053998,351.7006,-1.848898,0.3658287,-4.15338,-12.4139,-34.1999,0.2411003,
2,50.752,2,5.052114,351.6879,-1.845732,0.3653386,-4.15338,-12.4139,-34.1999,0.2411003,
2,50.762,2,5.052644,351.6677,-1.84812,0.3657729,-4.15338,-12.4139,-34.1999,0.2411003,
2,50.772,2,5.052209,351.6741,-1.848641,0.3659074,-4.15338,-12.4139,-34.1999,0.2411003,
2,50.782,2,5.052557,351.6779,-1.847722,0.3657005,-4.15338,-12.4139,-34.1999,0.2411003,
2,50.792,2,5.055322,351.6769,-1.853593,0.3666618,-4.15338,-12.4139,-34.1999,0.2411003,
2,50.802,2,5.060178,351.6493,-1.855068,0.3666013,-4.15338,-12.4139,-34.1999,0.2411003,
2,50.812,2,5.070636,351.6289,-1.854342,0.365702,-4.15338,-12.4139,-34.1999,0.2411003,
2,50.822,2,5.073573,351.6287,-1.857591,0.3661307,-4.15338,-12.4139,-34.1999,0.2411003,
2,50.832,2,5.078628,351.598,-1.860901,0.366418,-4.15338,-12.4139,-34.1999,0.2411003,
2,50.842,2,5.079414,351.5978,-1.861491,0.3664775,-4.15338,-12.4139,-34.1999,0.2411003,
2,50.852,2,5.079283,351.6024,-1.861305,0.3664502,-4.15338,-12.4139,-34.1999,0.2411003,
2,50.862,2,5.077541,351.5941,-1.863041,0.3669179,-4.15338,-12.4139,-34.1999,0.2411003,
2,50.872,2,5.079332,351.5887,-1.859274,0.3660469,-4.15338,-12.4139,-34.1999,0.2411003,
2,50.882,2,5.078464,351.5653,-1.85886,0.366028,-4.15338,-12.4139,-34.1999,0.2411003,
2,50.892,2,5.077645,351.5777,-1.858675,0.3660505,-4.15338,-12.4139,-34.1999,0.2411003,
2,50.902,2,5.077344,351.5741,-1.85571,0.3654884,-4.15338,-12.4139,-34.1999,0.2411003,
2,50.912,2,5.077962,351.5378,-1.859578,0.3662056,-4.15338,-12.4139,-34.1999,0.2411003,
2,50.922,2,5.07717,351.5584,-1.860491,0.3664426,-4.16205,-12.4139,-34.2011,0.2422981,
2,50.932,2,5.077758,351.5468,-1.860435,0.3663889,-4.16205,-12.4139,-34.2011,0.2422981,
2,50.942,2,5.077985,351.5747,-1.861578,0.3665977,-4.16205,-12.4139,-34.2011,0.2422981,
2,50.952,2,5.075346,351.5354,-1.861391,0.3667515,-4.16205,-12.4139,-34.2011,0.2422981,
2,50.962,2,5.074156,351.5318,-1.863018,0.3671581,-4.16205,-12.4139,-34.2011,0.2422981,
2,50.972,2,5.077472,351.5103,-1.866636,0.367631,-4.16205,-12.4139,-34.2011,0.2422981,
2,50.982,2,5.073673,351.5227,-1.866301,0.3678401,-4.16205,-12.4139,-34.2011,0.2422981,
2,50.992,2,5.076435,351.522,-1.866557,0.3676905,-4.16205,-12.4139,-34.2011,0.2422981,
2,51.002,2,5.076826,351.4857,-1.867692,0.3678857,-4.16205,-12.4139,-34.2011,0.2422981,
2,51.012,2,5.075902,351.5087,-1.864608,0.3673451,-4.16205,-12.4139,-34.2011,0.2422981,
2,51.022,2,5.074465,351.5203,-1.862846,0.3671019,-4.16205,-12.4139,-34.2011,0.2422981,
2,51.032,2,5.080078,351.4848,-1.866346,0.3673852,-4.16205,-12.4139,-34.2011,0.2422981,
2,51.042,2,5.086151,351.4807,-1.860981,0.3658918,-4.16205,-12.4139,-34.2011,0.2422981,
2,51.052,2,5.091006,351.4625,-1.861791,0.365702,-4.16205,-12.4139,-34.2011,0.2422981,
2,51.062,2,5.09712,351.4381,-1.865628,0.3660161,-4.16205,-12.4139,-34.2011,0.2422981,
2,51.072,2,5.099836,351.4263,-1.866741,0.3660395,-4.16205,-12.4139,-34.2011,0.2422981,
2,51.082,2,5.103772,351.4157,-1.869849,0.3663662,-4.16205,-12.4139,-34.2011,0.2422981,
2,51.092,2,5.102158,351.3978,-1.87102,0.3667116,-4.16205,-12.4139,-34.2011,0.2422981,
2,51.102,2,5.10282,351.4247,-1.87187,0.3668306,-4.16205,-12.4139,-34.2011,0.2422981,
2,51.112,2,5.101952,351.4077,-1.873883,0.3672875,-4.16205,-12.4139,-34.2011,0.2422981,
2,51.122,2,5.102023,351.3926,-1.874205,0.3673454,-4.16205,-12.4139,-34.2011,0.2422981,
2,51.132,2,5.101143,351.4013,-1.873752,0.3673199,-4.16205,-12.4139,-34.2011,0.2422981,
2,51.142,2,5.100627,351.4013,-1.873056,0.3672208,-4.16205,-12.4139,-34.2011,0.2422981,
2,51.152,2,5.100738,351.3876,-1.874726,0.3675402,-4.16205,-12.4139,-34.2011,0.2422981,
2,51.162,2,5.102186,351.3862,-1.876523,0.367788,-4.16205,-12.4139,-34.2011,0.2422981,
2,51.172,2,5.098155,351.3836,-1.871903,0.3671727,-4.16205,-12.4139,-34.2011,0.2422981,
2,51.182,2,5.103516,351.377,-1.873207,0.3670425,-4.1702,-12.4139,-34.2022,0.2434006,
2,51.192,2,5.102861,351.3498,-1.868815,0.3662289,-4.1702,-12.4139,-34.2022,0.2434006,
2,51.202,2,5.099442,351.3449,-1.870824,0.3668685,-4.1702,-12.4139,-34.2022,0.2434006,
2,51.212,2,5.100259,351.3596,-1.873283,0.3672917,-4.1702,-12.4139,-34.2022,0.2434006,
2,51.222,2,5.100711,351.3441,-1.872437,0.3670934,-4.1702,-12.4139,-34.2022,0.2434006,
2,51.232,2,5.09833,351.3488,-1.873511,0.3674753,-4.1702,-12.4139,-34.2022,0.2434006,
2,51.242,2,5.098944,351.3311,-1.875622,0.3678452,-4.1702,-12.4139,-34.2022,0.2434006,
2,51.252,2,5.100493,351.3302,-1.875982,0.3678041,-4.1702,-12.4139,-34.2022,0.2434006,
2,51.262,2,5.10144,351.3308,-1.877574,0.3680478,-4.1702,-12.4139,-34.2022,0.2434006,
2,51.272,2,5.100047,351.3262,-1.880561,0.368734,-4.1702,-12.4139,-34.2022,0.2434006,
2,51.282,2,5.099143,351.322,-1.880733,0.3688333,-4.1702,-12.4139,-34.2022,0.2434006,
2,51.292,2,5.106684,351.3077,-1.881582,0.3684548,-4.1702,-12.4139,-34.2022,0.2434006,
2,51.302,2,5.111895,351.2834,-1.880585,0.367884,-4.1702,-12.4139,-34.2022,0.2434006,
2,51.312,2,5.117932,351.2589,-1.880945,0.3675205,-4.1702,-12.4139,-34.2022,0.2434006,
2,51.322,2,5.124913,351.236,-1.881404,0.3671095,-4.1702,-12.4139,-34.2022,0.2434006,
2,51.332,2,5.128908,351.2437,-1.880685,0.3666832,-4.1702,-12.4139,-34.2022,0.2434006,
2,51.342,2,5.127536,351.2468,-1.878822,0.366418,-4.1702,-12.4139,-34.2022,0.2434006,
2,51.352,2,5.128922,351.2347,-1.880099,0.366568,-4.1702,-12.4139,-34.2022,0.2434006,
2,51.362,2,5.127579,351.2301,-1.880604,0.3667625,-4.1702,-12.4139,-34.2022,0.2434006,
2,51.372,2,5.125823,351.216,-1.880946,0.366955,-4.1702,-12.4139,-34.2022,0.2434006,
2,51.382,2,5.127489,351.2125,-1.884405,0.3675104,-4.1702,-12.4139,-34.2022,0.2434006,
2,51.392,2,5.127827,351.2039,-1.887292,0.3680491,-4.1702,-12.4139,-34.2022,0.2434006,
2,51.402,2,5.126662,351.2054,-1.886981,0.3680719,-4.1702,-12.4139,-34.2022,0.2434006,
2,51.412,2,5.124264,351.2223,-1.888841,0.3686072,-4.1702,-12.4139,-34.2022,0.2434006,
2,51.422,2,5.127765,351.1908,-1.888497,0.3682886,-4.1778,-12.4139,-34.2034,0.2445984,
2,51.432,2,5.127184,351.1888,-1.888733,0.3683762,-4.1778,-12.4139,-34.2034,0.2445984,
2,51.442,2,5.124033,351.2021,-1.891547,0.369152,-4.1778,-12.4139,-34.2034,0.2445984,
2,51.452,2,5.126106,351.1757,-1.891926,0.3690767,-4.1778,-12.4139,-34.2034,0.2445984,
2,51.462,2,5.126412,351.1729,-1.887791,0.3682481,-4.1778,-12.4139,-34.2034,0.2445984,
2,51.472,2,5.125357,351.169,-1.888409,0.3684444,-4.1778,-12.4139,-34.2034,0.2445984,
2,51.482,2,5.12505,351.1742,-1.887716,0.3683312,-4.1778,-12.4139,-34.2034,0.2445984,
2,51.492,2,5.128386,351.163,-1.884435,0.3674518,-4.1778,-12.4139,-34.2034,0.2445984,
2,51.502,2,5.132428,351.1218,-1.885505,0.367371,-4.1778,-12.4139,-34.2034,0.2445984,
2,51.512,2,5.140187,351.1333,-1.889805,0.3676529,-4.1778,-12.4139,-34.2034,0.2445984,
2,51.522,2,5.145024,351.1038,-1.890591,0.3674601,-4.1778,-12.4139,-34.2034,0.2445984,
2,51.532,2,5.150349,351.1061,-1.894806,0.3678986,-4.1778,-12.4139,-34.2034,0.2445984,
2,51.542,2,5.151572,351.0797,-1.895492,0.3679443,-4.1778,-12.4139,-34.2034,0.2445984,
2,51.552,2,5.148077,351.066,-1.897274,0.3685403,-4.1778,-12.4139,-34.2034,0.2445984,
2,51.562,2,5.152257,351.0362,-1.900987,0.3689619,-4.1778,-12.4139,-34.2034,0.2445984,
2,51.572,2,5.149759,351.0827,-1.900696,0.3690845,-4.1778,-12.4139,-34.2034,0.2445984,
2,51.582,2,5.149415,351.0796,-1.900682,0.3691064,-4.1778,-12.4139,-34.2034,0.2445984,
2,51.592,2,5.15156,351.0736,-1.90293,0.369389,-4.1778,-12.4139,-34.2034,0.2445984,
2,51.602,2,5.150435,351.0518,-1.899098,0.3687257,-4.1778,-12.4139,-34.2034,0.2445984,
2,51.612,2,5.149061,351.0505,-1.896567,0.3683326,-4.1778,-12.4139,-34.2034,0.2445984,
2,51.622,2,5.147867,351.0359,-1.897934,0.3686835,-4.1778,-12.4139,-34.2034,0.2445984,
2,51.632,2,5.152097,351.045,-1.895938,0.3679934,-4.18593,-12.4139,-34.2046,0.2458,
2,51.642,2,5.149045,351.0324,-1.893516,0.3677412,-4.18593,-12.4139,-34.2046,0.2458,
2,51.652,2,5.147299,351.024,-1.89661,0.368467,-4.18593,-12.4139,-34.2046,0.2458,
2,51.662,2,5.148751,351.0224,-1.89719,0.3684758,-4.18593,-12.4139,-34.2046,0.2458,
2,51.672,2,5.147701,351.0052,-1.898973,0.3688974,-4.18593,-12.4139,-34.2046,0.2458,
2,51.682,2,5.146642,350.9849,-1.90153,0.36947,-4.18593,-12.4139,-34.2046,0.2458,
2,51.692,2,5.148621,350.9958,-1.900821,0.3691902,-4.18593,-12.4139,-34.2046,0.2458,
2,51.702,2,5.150716,351.0046,-1.90132,0.369137,-4.18593,-12.4139,-34.2046,0.2458,
2,51.712,2,5.148693,351.0052,-1.904657,0.3699302,-4.18593,-12.4139,-34.2046,0.2458,
2,51.722,2,5.15192,350.9835,-1.90248,0.3692758,-4.18593,-12.4139,-34.2046,0.2458,
2,51.732,2,5.158687,350.9808,-1.903091,0.36891,-4.18593,-12.4139,-34.2046,0.2458,
2,51.742,2,5.165994,350.9394,-1.90662,0.3690713,-4.18593,-12.4139,-34.2046,0.2458,
2,51.752,2,5.169874,350.9363,-1.906067,0.3686874,-4.18593,-12.4139,-34.2046,0.2458,
2,51.762,2,5.173419,350.936,-1.908094,0.3688264,-4.18593,-12.4139,-34.2046,0.2458,
2,51.772,2,5.173894,350.9277,-1.906634,0.3685105,-4.18593,-12.4139,-34.2046,0.2458,
2,51.782,2,5.17385,350.9025,-1.903051,0.3678211,-4.18593,-12.4139,-34.2046,0.2458,
2,51.792,2,5.173944,350.9005,-1.904452,0.3680851,-4.18593,-12.4139,-34.2046,0.2458,
2,51.802,2,5.174123,350.8906,-1.907169,0.3685975,-4.18593,-12.4139,-34.2046,0.2458,
2,51.812,2,5.175329,350.8786,-1.906095,0.3683041,-4.18593,-12.4139,-34.2046,0.2458,
2,51.822,2,5.173617,350.9016,-1.908736,0.3689365,-4.18593,-12.4139,-34.2046,0.2458,
2,51.832,2,5.172711,350.8731,-1.90919,0.3690889,-4.18593,-12.4139,-34.2046,0.2458,
2,51.842,2,5.174007,350.8669,-1.908825,0.3689258,-4.19352,-12.4139,-34.2057,0.2468987,
2,51.852,2,5.171311,350.8758,-1.912879,0.3699021,-4.19352,-12.4139,-34.2057,0.2468987,
2,51.862,2,5.172499,350.8613,-1.914719,0.370173,-4.19352,-12.4139,-34.2057,0.2468987,
2,51.872,2,5.171253,350.8902,-1.912901,0.3699104,-4.19352,-12.4139,-34.2057,0.2468987,
2,51.882,2,5.17069,350.8566,-1.915416,0.3704373,-4.19352,-12.4139,-34.2057,0.2468987,
2,51.892,2,5.170146,350.8486,-1.916016,0.3705922,-4.19352,-12.4139,-34.2057,0.2468987,
2,51.902,2,5.17115,350.842,-1.909611,0.3692818,-4.19352,-12.4139,-34.2057,0.2468987,
2,51.912,2,5.171071,350.8383,-1.909595,0.3692844,-4.19352,-12.4139,-34.2057,0.2468987,
2,51.922,2,5.171422,350.8299,-1.910194,0.369375,-4.19352,-12.4139,-34.2057,0.2468987,
2,51.932,2,5.170751,350.8248,-1.908198,0.3690369,-4.19352,-12.4139,-34.2057,0.2468987,
2,51.942,2,5.171693,350.8088,-1.908893,0.3691041,-4.19352,-12.4139,-34.2057,0.2468987,
2,51.952,2,5.171977,350.8224,-1.907792,0.368871,-4.19352,-12.4139,-34.2057,0.2468987,
2,51.962,2,5.17526,350.8055,-1.909064,0.3688827,-4.19352,-12.4139,-34.2057,0.2468987,
2,51.972,2,5.184393,350.7824,-1.912642,0.368923,-4.19352,-12.4139,-34.2057,0.2468987,
2,51.982,2,5.189363,350.7612,-1.916679,0.3693476,-4.19352,-12.4139,-34.2057,0.2468987,
2,51.992,2,5.191844,350.752,-1.917665,0.369361,-4.19352,-12.4139,-34.2057,0.2468987,
2,52.002,2,5.196204,350.7837,-1.920068,0.3695136,-4.19352,-12.4139,-34.2057,0.2468987,
2,52.012,2,5.197286,350.7425,-1.921,0.369616,-4.19352,-12.4139,-34.2057,0.2468987,
2,52.022,2,5.197757,350.7314,-1.919072,0.3692116,-4.19352,-12.4139,-34.2057,0.2468987,
2,52.032,2,5.195074,350.7496,-1.921497,0.369869,-4.19352,-12.4139,-34.2057,0.2468987,
2,52.042,2,5.196059,350.7244,-1.923493,0.3701831,-4.19352,-12.4139,-34.2057,0.2468987,
2,52.052,2,5.195599,350.7065,-1.921025,0.3697408,-4.19352,-12.4139,-34.2057,0.2468987,
2,52.062,2,5.193811,350.718,-1.917727,0.369233,-4.19352,-12.4139,-34.2057,0.2468987,
2,52.072,2,5.195719,350.7,-1.918432,0.3692333,-4.19352,-12.4139,-34.2057,0.2468987,
2,52.082,2,5.197043,350.6917,-1.916686,0.3688031,-4.20165,-12.4139,-34.2068,0.2479973,
2,52.092,2,5.195509,350.6713,-1.917874,0.3691407,-4.20165,-12.4139,-34.2068,0.2479973,
2,52.102,2,5.191619,350.6941,-1.918075,0.369456,-4.20165,-12.4139,-34.2068,0.2479973,
2,52.112,2,5.194357,350.6796,-1.918993,0.3694381,-4.20165,-12.4139,-34.2068,0.2479973,
2,52.122,2,5.196414,350.6716,-1.922526,0.3699716,-4.20165,-12.4139,-34.2068,0.2479973,
2,52.132,2,5.193433,350.6684,-1.922661,0.37021,-4.20165,-12.4139,-34.2068,0.2479973,
2,52.142,2,5.194077,350.6577,-1.922403,0.3701144,-4.20165,-12.4139,-34.2068,0.2479973,
2,52.152,2,5.193863,350.6252,-1.925387,0.3707043,-4.20165,-12.4139,-34.2068,0.2479973,
2,52.162,2,5.194555,350.6541,-1.926212,0.3708138,-4.20165,-12.4139,-34.2068,0.2479973,
2,52.172,2,5.193141,350.6407,-1.925874,0.3708496,-4.20165,-12.4139,-34.2068,0.2479973,
2,52.182,2,5.192578,350.6785,-1.925765,0.3708688,-4.20165,-12.4139,-34.2068,0.2479973,
2,52.192,2,5.196201,350.6553,-1.924431,0.3703535,-4.20165,-12.4139,-34.2068,0.2479973,
2,52.202,2,5.196466,350.6549,-1.92506,0.3704556,-4.20165,-12.4139,-34.2068,0.2479973,
2,52.212,2,5.204788,350.6058,-1.923877,0.3696361,-4.20165,-12.4139,-34.2068,0.2479973,
2,52.222,2,5.210063,350.5954,-1.921423,0.3687907,-4.20165,-12.4139,-34.2068,0.2479973,
2,52.232,2,5.216845,350.5721,-1.922552,0.3685277,-4.20165,-12.4139,-34.2068,0.2479973,
2,52.242,2,5.220229,350.5587,-1.927652,0.3692658,-4.20165,-12.4139,-34.2068,0.2479973,
2,52.252,2,5.220207,350.5529,-1.929016,0.3695287,-4.20165,-12.4139,-34.2068,0.2479973,
2,52.262,2,5.219873,350.5454,-1.929327,0.3696119,-4.20165,-12.4139,-34.2068,0.2479973,
2,52.272,2,5.21733,350.5266,-1.933953,0.3706787,-4.20165,-12.4139,-34.2068,0.2479973,
2,52.282,2,5.219118,350.5279,-1.935189,0.3707886,-4.20165,-12.4139,-34.2068,0.2479973,
2,52.292,2,5.21953,350.538,-1.93409,0.3705487,-4.20165,-12.4139,-34.2068,0.2479973,
2,52.302,2,5.219279,350.5576,-1.936456,0.3710198,-4.20165,-12.4139,-34.2068,0.2479973,
2,52.312,2,5.220108,350.5335,-1.933906,0.3704724,-4.20165,-12.4139,-34.2068,0.2479973,
2,52.322,2,5.219692,350.5223,-1.938612,0.3714036,-4.20165,-12.4139,-34.2068,0.2479973,
2,52.332,2,5.215314,350.5256,-1.939947,0.3719713,-4.20165,-12.4139,-34.2068,0.2479973,
2,52.342,2,5.218946,350.5204,-1.937457,0.3712354,-4.20165,-12.4139,-34.2068,0.2479973,
2,52.352,2,5.218655,350.5016,-1.936038,0.3709841,-4.20927,-12.4139,-34.2079,0.2490997,
2,52.362,2,5.219785,350.5034,-1.935641,0.3708277,-4.20927,-12.4139,-34.2079,0.2490997,
2,52.372,2,5.217041,350.5022,-1.933165,0.3705481,-4.20927,-12.4139,-34.2079,0.2490997,
2,52.382,2,5.219548,350.4903,-1.933658,0.3704646,-4.20927,-12.4139,-34.2079,0.2490997,
2,52.392,2,5.218538,350.4735,-1.93389,0.3705809,-4.20927,-12.4139,-34.2079,0.2490997,
2,52.402,2,5.217002,350.4694,-1.935607,0.371019,-4.20927,-12.4139,-34.2079,0.2490997,
2,52.412,2,5.218474,350.4915,-1.935292,0.370854,-4.20927,-12.4139,-34.2079,0.2490997,
2,52.422,2,5.221619,350.4456,-1.937411,0.3710364,-4.20927,-12.4139,-34.2079,0.2490997,
2,52.432,2,5.227213,350.4324,-1.936523,0.3704695,-4.20927,-12.4139,-34.2079,0.2490997,
2,52.442,2,5.232708,350.4299,-1.940863,0.3709098,-4.20927,-12.4139,-34.2079,0.2490997,
2,52.452,2,5.237872,350.3983,-1.947447,0.3718012,-4.20927,-12.4139,-34.2079,0.2490997,
2,52.462,2,5.245842,350.3957,-1.945109,0.3707907,-4.20927,-12.4139,-34.2079,0.2490997,
2,52.472,2,5.24651,350.3906,-1.948268,0.3713454,-4.20927,-12.4139,-34.2079,0.2490997,
2,52.482,2,5.242516,350.3882,-1.949747,0.3719105,-4.20927,-12.4139,-34.2079,0.2490997,
2,52.492,2,5.245557,350.3786,-1.947437,0.3712546,-4.20927,-12.4139,-34.2079,0.2490997,
2,52.502,2,5.247231,350.3766,-1.946662,0.3709883,-4.20927,-12.4139,-34.2079,0.2490997,
2,52.512,2,5.243228,350.3651,-1.946007,0.3711468,-4.20927,-12.4139,-34.2079,0.2490997,
2,52.522,2,5.244493,350.3534,-1.944379,0.3707468,-4.20927,-12.4139,-34.2079,0.2490997,
2,52.532,2,5.243885,350.3412,-1.943305,0.3705849,-4.20927,-12.4139,-34.2079,0.2490997,
2,52.542,2,5.244482,350.3634,-1.945551,0.370971,-4.20927,-12.4139,-34.2079,0.2490997,
2,52.552,2,5.245206,350.3486,-1.946374,0.3710768,-4.20927,-12.4139,-34.2079,0.2490997,
2,52.562,2,5.24364,350.34,-1.950212,0.3719195,-4.21737,-12.4139,-34.209,0.2501984,
2,52.572,2,5.245178,350.3406,-1.949472,0.3716694,-4.21737,-12.4139,-34.209,0.2501984,
2,52.582,2,5.243156,350.3303,-1.949765,0.3718686,-4.21737,-12.4139,-34.209,0.2501984,
2,52.592,2,5.241593,350.3604,-1.950836,0.3721838,-4.21737,-12.4139,-34.209,0.2501984,
2,52.602,2,5.244167,350.3363,-1.950598,0.3719558,-4.21737,-12.4139,-34.209,0.2501984,
2,52.612,2,5.243071,350.3182,-1.950347,0.3719857,-4.21737,-12.4139,-34.209,0.2501984,
2,52.622,2,5.243146,350.3346,-1.953233,0.3725308,-4.21737,-12.4139,-34.209,0.2501984,
2,52.632,2,5.244208,350.3111,-1.952232,0.3722644,-4.21737,-12.4139,-34.209,0.2501984,
2,52.642,2,5.242144,350.3091,-1.949162,0.3718254,-4.21737,-12.4139,-34.209,0.2501984,
2,52.652,2,5.240964,350.3167,-1.949632,0.3719988,-4.21737,-12.4139,-34.209,0.2501984,
2,52.662,2,5.244133,350.2962,-1.946375,0.3711529,-4.21737,-12.4139,-34.209,0.2501984,
2,52.672,2,5.244889,350.2537,-1.943768,0.3706023,-4.21737,-12.4139,-34.209,0.2501984,
2,52.682,2,5.246586,350.2818,-1.946432,0.3709902,-4.21737,-12.4139,-34.209,0.2501984,
2,52.692,2,5.254886,350.2736,-1.94888,0.37087,-4.21737,-12.4139,-34.209,0.2501984,
2,52.702,2,5.261171,350.241,-1.950107,0.3706602,-4.21737,-12.4139,-34.209,0.2501984,
2,52.712,2,5.265098,350.2018,-1.955923,0.3714884,-4.21737,-12.4139,-34.209,0.2501984,
2,52.722,2,5.267764,350.209,-1.956089,0.371332,-4.21737,-12.4139,-34.209,0.2501984,
2,52.732,2,5.270396,350.206,-1.959903,0.3718701,-4.21737,-12.4139,-34.209,0.2501984,
2,52.742,2,5.269781,350.1756,-1.963125,0.372525,-4.21737,-12.4139,-34.209,0.2501984,
2,52.752,2,5.270158,350.1884,-1.960947,0.372085,-4.21737,-12.4139,-34.209,0.2501984,
2,52.762,2,5.26843,350.1957,-1.962409,0.3724845,-4.21737,-12.4139,-34.209,0.2501984,
2,52.772,2,5.26888,350.2424,-1.963261,0.3726145,-4.21737,-12.4139,-34.209,0.2501984,
2,52.782,2,5.267804,350.1873,-1.960564,0.3721786,-4.21737,-12.4139,-34.209,0.2501984,
2,52.792,2,5.267653,350.1759,-1.958634,0.3718228,-4.22608,-12.4139,-34.2102,0.2514,
2,52.802,2,5.270691,350.1853,-1.961056,0.3720681,-4.22608,-12.4139,-34.2102,0.2514,
2,52.812,2,5.271387,350.1686,-1.956169,0.3710919,-4.22608,-12.4139,-34.2102,0.2514,
2,52.822,2,5.268241,350.1731,-1.955453,0.3711776,-4.22608,-12.4139,-34.2102,0.2514,
2,52.832,2,5.267393,350.1496,-1.957994,0.3717198,-4.22608,-12.4139,-34.2102,0.2514,
2,52.842,2,5.26804,350.1538,-1.958834,0.3718336,-4.22608,-12.4139,-34.2102,0.2514,
2,52.852,2,5.266401,350.1416,-1.961215,0.3724013,-4.22608,-12.4139,-34.2102,0.2514,
2,52.862,2,5.263907,350.1266,-1.963378,0.3729887,-4.22608,-12.4139,-34.2102,0.2514,
2,52.872,2,5.268469,350.1354,-1.961348,0.3722804,-4.22608,-12.4139,-34.2102,0.2514,
2,52.882,2,5.268889,350.1504,-1.963409,0.3726419,-4.22608,-12.4139,-34.2102,0.2514,
2,52.892,2,5.264721,350.1429,-1.967933,0.3737963,-4.22608,-12.4139,-34.2102,0.2514,
2,52.902,2,5.269861,350.1128,-1.965731,0.3730139,-4.22608,-12.4139,-34.2102,0.2514,
2,52.912,2,5.276495,350.1148,-1.966424,0.3726761,-4.22608,-12.4139,-34.2102,0.2514,
2,52.922,2,5.279974,350.109,-1.971836,0.3734557,-4.22608,-12.4139,-34.2102,0.2514,
2,52.932,2,5.287143,350.0767,-1.972087,0.3729968,-4.22608,-12.4139,-34.2102,0.2514,
2,52.942,2,5.292542,350.0623,-1.968079,0.371859,-4.22608,-12.4139,-34.2102,0.2514,
2,52.952,2,5.292287,350.0536,-1.970629,0.3723587,-4.22608,-12.4139,-34.2102,0.2514,
2,52.962,2,5.292203,350.0483,-1.969803,0.3722086,-4.22608,-12.4139,-34.2102,0.2514,
2,52.972,2,5.29075,350.0447,-1.968292,0.3720251,-4.22608,-12.4139,-34.2102,0.2514,
2,52.982,2,5.290974,350.0148,-1.97092,0.372506,-4.22608,-12.4139,-34.2102,0.2514,
2,52.992,2,5.292766,350.018,-1.96987,0.3721817,-4.22608,-12.4139,-34.2102,0.2514,
2,53.002,2,5.290751,350.0319,-1.974125,0.3731275,-4.22608,-12.4139,-34.2102,0.2514,
2,53.012,2,5.292264,349.9963,-1.975759,0.3733297,-4.22608,-12.4139,-34.2102,0.2514,
2,53.022,2,5.290362,350.0107,-1.972915,0.3729263,-4.22608,-12.4139,-34.2102,0.2514,
2,53.032,2,5.290682,350.014,-1.976619,0.3736037,-4.22608,-12.4139,-34.2102,0.2514,
2,53.042,2,5.290876,349.9855,-1.978483,0.3739424,-4.22608,-12.4139,-34.2102,0.2514,
2,53.052,2,5.29029,349.9854,-1.975854,0.3734869,-4.23313,-12.4139,-34.2113,0.2524986,
2,53.062,2,5.291289,350.0033,-1.978988,0.3740086,-4.23313,-12.4139,-34.2113,0.2524986,
2,53.072,2,5.288814,349.9949,-1.978724,0.3741337,-4.23313,-12.4139,-34.2113,0.2524986,
2,53.082,2,5.291764,349.9836,-1.974184,0.3730673,-4.23313,-12.4139,-34.2113,0.2524986,
2,53.092,2,5.289111,349.9839,-1.975367,0.373478,-4.23313,-12.4139,-34.2113,0.2524986,
2,53.102,2,5.289167,349.9716,-1.975541,0.373507,-4.23313,-12.4139,-34.2113,0.2524986,
2,53.112,2,5.289943,349.9645,-1.970934,0.3725812,-4.23313,-12.4139,-34.2113,0.2524986,
2,53.122,2,5.288964,349.9572,-1.972703,0.3729848,-4.23313,-12.4139,-34.2113,0.2524986,
2,53.132,2,5.287947,349.9388,-1.975175,0.373524,-4.23313,-12.4139,-34.2113,0.2524986,
2,53.142,2,5.289217,349.9423,-1.975299,0.3734577,-4.23313,-12.4139,-34.2113,0.2524986,
2,53.152,2,5.290111,349.9497,-1.978387,0.3739785,-4.23313,-12.4139,-34.2113,0.2524986,
2,53.162,2,5.293055,349.9408,-1.978087,0.3737137,-4.23313,-12.4139,-34.2113,0.2524986,
2,53.172,2,5.300997,349.9143,-1.978662,0.3732622,-4.23313,-12.4139,-34.2113,0.2524986,
2,53.182,2,5.30715,349.9124,-1.98287,0.3736224,-4.23313,-12.4139,-34.2113,0.2524986,
2,53.192,2,5.314378,349.8971,-1.984301,0.3733834,-4.23313,-12.4139,-34.2113,0.2524986,
2,53.202,2,5.314989,349.8773,-1.984923,0.3734576,-4.23313,-12.4139,-34.2113,0.2524986,
2,53.212,2,5.312147,349.8919,-1.988093,0.3742541,-4.23313,-12.4139,-34.2113,0.2524986,
2,53.222,2,5.315609,349.8694,-1.988695,0.3741235,-4.23313,-12.4139,-34.2113,0.2524986,
2,53.232,2,5.314899,349.8665,-1.984829,0.3734462,-4.23313,-12.4139,-34.2113,0.2524986,
2,53.242,2,5.314155,349.8587,-1.984836,0.3734998,-4.23313,-12.4139,-34.2113,0.2524986,
2,53.252,2,5.31689,349.8458,-1.982964,0.3729556,-4.23313,-12.4139,-34.2113,0.2524986,
2,53.262,2,5.313991,349.8429,-1.981476,0.3728791,-4.23313,-12.4139,-34.2113,0.2524986,
2,53.272,2,5.313771,349.8416,-1.984365,0.3734382,-4.23313,-12.4139,-34.2113,0.2524986,
2,53.282,2,5.315704,349.8502,-1.984283,0.373287,-4.24232,-12.4139,-34.2124,0.2535973,
2,53.292,2,5.315677,349.8284,-1.98493,0.3734107,-4.24232,-12.4139,-34.2124,0.2535973,
2,53.302,2,5.312531,349.7767,-1.98807,0.3742228,-4.24232,-12.4139,-34.2124,0.2535973,
2,53.312,2,5.312211,349.8177,-1.987953,0.3742234,-4.24232,-12.4139,-34.2124,0.2535973,
2,53.322,2,5.314334,349.8073,-1.988525,0.3741814,-4.24232,-12.4139,-34.2124,0.2535973,
2,53.332,2,5.313039,349.7904,-1.992818,0.3750806,-4.24232,-12.4139,-34.2124,0.2535973,
2,53.342,2,5.312462,349.8023,-1.995359,0.3755997,-4.24232,-12.4139,-34.2124,0.2535973,
2,53.352,2,5.313351,349.801,-1.99167,0.3748426,-4.24232,-12.4139,-34.2124,0.2535973,
2,53.362,2,5.314746,349.8709,-1.993159,0.3750242,-4.24232,-12.4139,-34.2124,0.2535973,
2,53.372,2,5.310441,349.804,-1.992681,0.3752383,-4.24232,-12.4139,-34.2124,0.2535973,
2,53.382,2,5.312843,349.7937,-1.989799,0.3745261,-4.24232,-12.4139,-34.2124,0.2535973,
2,53.392,2,5.314612,349.8003,-1.989973,0.3744342,-4.24232,-12.4139,-34.2124,0.2535973,
2,53.402,2,5.318367,349.7762,-1.987392,0.3736846,-4.24232,-12.4139,-34.2124,0.2535973,
2,53.412,2,5.32427,349.762,-1.988135,0.37341,-4.24232,-12.4139,-34.2124,0.2535973,
2,53.422,2,5.330725,349.7224,-1.990602,0.3734206,-4.24232,-12.4139,-34.2124,0.2535973,
2,53.432,2,5.335178,349.7177,-1.992428,0.3734511,-4.24232,-12.4139,-34.2124,0.2535973,
2,53.442,2,5.33772,349.709,-1.993862,0.3735418,-4.24232,-12.4139,-34.2124,0.2535973,
2,53.452,2,5.337058,349.6958,-1.999289,0.3746051,-4.24232,-12.4139,-34.2124,0.2535973,
2,53.462,2,5.339301,349.6935,-1.999223,0.3744354,-4.24232,-12.4139,-34.2124,0.2535973,
2,53.472,2,5.339854,349.7111,-1.999686,0.3744833,-4.24232,-12.4139,-34.2124,0.2535973,
2,53.482,2,5.338726,349.7165,-2.004568,0.3754768,-4.24232,-12.4139,-34.2124,0.2535973,
2,53.492,2,5.33904,349.6753,-2.003422,0.3752402,-4.24232,-12.4139,-34.2124,0.2535973,
2,53.502,2,5.337196,349.6787,-2.001597,0.3750278,-4.24232,-12.4139,-34.2124,0.2535973,
2,53.512,2,5.337364,349.6855,-2.005574,0.3757612,-4.24232,-12.4139,-34.2124,0.2535973,
2,53.522,2,5.339579,349.6774,-2.003015,0.375126,-4.25047,-12.4139,-34.2135,0.2546997,
2,53.532,2,5.338471,349.6643,-2.000829,0.3747945,-4.25047,-12.4139,-34.2135,0.2546997,
2,53.542,2,5.337935,349.6484,-2.000872,0.3748401,-4.25047,-12.4139,-34.2135,0.2546997,
2,53.552,2,5.334433,349.6614,-1.998363,0.3746159,-4.25047,-12.4139,-34.2135,0.2546997,
2,53.562,2,5.336377,349.6412,-1.998472,0.3744998,-4.25047,-12.4139,-34.2135,0.2546997,
2,53.572,2,5.335479,349.6295,-2.000024,0.3748536,-4.25047,-12.4139,-34.2135,0.2546997,
2,53.582,2,5.333236,349.6326,-2.001162,0.3752247,-4.25047,-12.4139,-34.2135,0.2546997,
2,53.592,2,5.336529,349.6418,-2.002398,0.3752248,-4.25047,-12.4139,-34.2135,0.2546997,
2,53.602,2,5.338233,349.6003,-2.00198,0.3750267,-4.25047,-12.4139,-34.2135,0.2546997,
2,53.612,2,5.337727,349.6208,-2.003073,0.3752671,-4.25047,-12.4139,-34.2135,0.2546997,
2,53.622,2,5.336357,349.6063,-2.006105,0.3759316,-4.25047,-12.4139,-34.2135,0.2546997,
2,53.632,2,5.335669,349.6052,-2.008556,0.3764394,-4.25047,-12.4139,-34.2135,0.2546997,
2,53.642,2,5.341763,349.6018,-2.005938,0.3755198,-4.25047,-12.4139,-34.2135,0.2546997,
2,53.652,2,5.347025,349.5924,-2.007863,0.3755104,-4.25047,-12.4139,-34.2135,0.2546997,
2,53.662,2,5.353344,349.5752,-2.009394,0.375353,-4.25047,-12.4139,-34.2135,0.2546997,
2,53.672,2,5.360344,349.5471,-2.006887,0.3743952,-4.25047,-12.4139,-34.2135,0.2546997,
2,53.682,2,5.360473,349.5486,-2.009583,0.3748891,-4.25047,-12.4139,-34.2135,0.2546997,
2,53.692,2,5.359787,349.5338,-2.012079,0.3754029,-4.25047,-12.4139,-34.2135,0.2546997,
2,53.702,2,5.362333,349.522,-2.007563,0.3743825,-4.25047,-12.4139,-34.2135,0.2546997,
2,53.712,2,5.361203,349.5337,-2.006506,0.3742642,-4.25047,-12.4139,-34.2135,0.2546997,
2,53.722,2,5.357639,349.522,-2.009022,0.3749827,-4.25047,-12.4139,-34.2135,0.2546997,
2,53.732,2,5.362939,349.4987,-2.007945,0.3744113,-4.25047,-12.4139,-34.2135,0.2546997,
2,53.742,2,5.361712,349.4979,-2.009533,0.3747932,-4.25047,-12.4139,-34.2135,0.2546997,
2,53.752,2,5.362573,349.4859,-2.012677,0.3753193,-4.25047,-12.4139,-34.2135,0.2546997,
2,53.762,2,5.362088,349.4911,-2.013349,0.3754785,-4.25047,-12.4139,-34.2135,0.2546997,
2,53.772,2,5.359904,349.4802,-2.01383,0.3757213,-4.25047,-12.4139,-34.2135,0.2546997,
2,53.782,2,5.360705,349.4977,-2.017203,0.3762943,-4.25047,-12.4139,-34.2135,0.2546997,
2,53.792,2,5.359408,349.4893,-2.016062,0.3761724,-4.25808,-12.4139,-34.2146,0.2557983,
2,53.802,2,5.358693,349.4932,-2.016322,0.3762713,-4.25808,-12.4139,-34.2146,0.2557983,
2,53.812,2,5.358907,349.4709,-2.016932,0.37637,-4.25808,-12.4139,-34.2146,0.2557983,
2,53.822,2,5.357647,349.4667,-2.014928,0.3760844,-4.25808,-12.4139,-34.2146,0.2557983,
2,53.832,2,5.360169,349.4674,-2.015214,0.3759609,-4.25808,-12.4139,-34.2146,0.2557983,
2,53.842,2,5.361046,349.4383,-2.012087,0.3753162,-4.25808,-12.4139,-34.2146,0.2557983,
2,53.852,2,5.360123,349.4496,-2.009771,0.3749486,-4.25808,-12.4139,-34.2146,0.2557983,
2,53.862,2,5.362608,349.4461,-2.011382,0.3750753,-4.25808,-12.4139,-34.2146,0.2557983,
2,53.872,2,5.370378,349.4334,-2.013521,0.3749309,-4.25808,-12.4139,-34.2146,0.2557983,
2,53.882,2,5.374089,349.4038,-2.016043,0.3751414,-4.25808,-12.4139,-34.2146,0.2557983,
2,53.892,2,5.380254,349.3161,-2.018845,0.3752322,-4.25808,-12.4139,-34.2146,0.2557983,
2,53.902,2,5.385052,349.3763,-2.021407,0.3753737,-4.25808,-12.4139,-34.2146,0.2557983,
2,53.912,2,5.384923,349.3689,-2.022861,0.3756528,-4.25808,-12.4139,-34.2146,0.2557983,
2,53.922,2,5.385749,349.3575,-2.025826,0.3761455,-4.25808,-12.4139,-34.2146,0.2557983,
2,53.932,2,5.383769,349.3556,-2.025522,0.3762276,-4.25808,-12.4139,-34.2146,0.2557983,
2,53.942,2,5.384983,349.3445,-2.027223,0.3764585,-4.25808,-12.4139,-34.2146,0.2557983,
2,53.952,2,5.385208,349.4191,-2.027462,0.3764872,-4.25808,-12.4139,-34.2146,0.2557983,
2,53.962,2,5.384909,349.3358,-2.025164,0.3760813,-4.25808,-12.4139,-34.2146,0.2557983,
2,53.972,2,5.388989,349.3228,-2.024078,0.3755952,-4.25808,-12.4139,-34.2146,0.2557983,
2,53.982,2,5.386414,349.3424,-2.022712,0.3755212,-4.25808,-12.4139,-34.2146,0.2557983,
2,53.992,2,5.383802,349.3318,-2.021916,0.3755555,-4.25808,-12.4139,-34.2146,0.2557983,
2,54.002,2,5.383995,349.3374,-2.019079,0.375015,-4.25808,-12.4139,-34.2146,0.2557983,
2,54.012,2,5.384904,349.2838,-2.01888,0.3749148,-4.2662,-12.4139,-34.2158,0.257,
2,54.022,2,5.385775,349.3029,-2.01989,0.3750417,-4.2662,-12.4139,-34.2158,0.257,
2,54.032,2,5.382367,349.2892,-2.022906,0.3758395,-4.2662,-12.4139,-34.2158,0.257,
2,54.042,2,5.386015,349.2859,-2.026718,0.3762926,-4.2662,-12.4139,-34.2158,0.257,
2,54.052,2,5.384432,349.2776,-2.025408,0.37616,-4.2662,-12.4139,-34.2158,0.257,
2,54.062,2,5.383534,349.286,-2.028034,0.3767106,-4.2662,-12.4139,-34.2158,0.257,
2,54.072,2,5.384732,349.2903,-2.032882,0.377527,-4.2662,-12.4139,-34.2158,0.257,
2,54.082,2,5.384981,349.2629,-2.029721,0.3769225,-4.2662,-12.4139,-34.2158,0.257,
2,54.092,2,5.383658,349.2684,-2.030311,0.3771248,-4.2662,-12.4139,-34.2158,0.257,
2,54.102,2,5.384451,349.2919,-2.033357,0.3776349,-4.2662,-12.4139,-34.2158,0.257,
2,54.112,2,5.393753,349.2484,-2.031003,0.3765473,-4.2662,-12.4139,-34.2158,0.257,
2,54.122,2,5.399055,349.2245,-2.03049,0.3760825,-4.2662,-12.4139,-34.2158,0.257,
2,54.132,2,5.404819,349.1922,-2.031441,0.3758574,-4.2662,-12.4139,-34.2158,0.257,
2,54.142,2,5.407542,349.2056,-2.030665,0.3755246,-4.2662,-12.4139,-34.2158,0.257,
2,54.152,2,5.41125,349.1942,-2.032587,0.3756225,-4.2662,-12.4139,-34.2158,0.257,
2,54.162,2,5.410807,349.1722,-2.034217,0.3759545,-4.2662,-12.4139,-34.2158,0.257,
2,54.172,2,5.410728,349.1789,-2.03531,0.376162,-4.2662,-12.4139,-34.2158,0.257,
2,54.182,2,5.410182,349.1815,-2.037201,0.3765495,-4.2662,-12.4139,-34.2158,0.257,
2,54.192,2,5.411618,349.1306,-2.039742,0.3769191,-4.2662,-12.4139,-34.2158,0.257,
2,54.202,2,5.410636,349.1469,-2.040627,0.377151,-4.2662,-12.4139,-34.2158,0.257,
2,54.212,2,5.409245,349.1375,-2.043033,0.3776929,-4.2662,-12.4139,-34.2158,0.257,
2,54.222,2,5.409247,349.156,-2.045432,0.3781362,-4.2662,-12.4139,-34.2158,0.257,
2,54.232,2,5.408675,349.1591,-2.043398,0.3778002,-4.2662,-12.4139,-34.2158,0.257,
2,54.242,2,5.409328,349.1525,-2.044741,0.3780028,-4.2662,-12.4139,-34.2158,0.257,
2,54.252,2,5.408969,349.1406,-2.044132,0.3779154,-4.27432,-12.4139,-34.217,0.2581978,
2,54.262,2,5.408015,349.1474,-2.041201,0.37744,-4.27432,-12.4139,-34.217,0.2581978,
2,54.272,2,5.407681,349.1488,-2.042752,0.37775,-4.27432,-12.4139,-34.217,0.2581978,
2,54.282,2,5.407703,349.1231,-2.041655,0.3775456,-4.27432,-12.4139,-34.217,0.2581978,
2,54.292,2,5.407988,349.1126,-2.037225,0.3767067,-4.27432,-12.4139,-34.217,0.2581978,
2,54.302,2,5.408125,349.1228,-2.039045,0.3770337,-4.27432,-12.4139,-34.217,0.2581978,
2,54.312,2,5.407444,349.109,-2.041657,0.3775641,-4.27432,-12.4139,-34.217,0.2581978,
2,54.322,2,5.409784,349.0984,-2.040281,0.3771465,-4.27432,-12.4139,-34.217,0.2581978,
2,54.332,2,5.407612,349.0952,-2.042026,0.3776206,-4.27432,-12.4139,-34.217,0.2581978,
2,54.342,2,5.407883,349.0922,-2.045923,0.3783222,-4.27432,-12.4139,-34.217,0.2581978,
2,54.352,2,5.40689,349.0872,-2.044627,0.3781521,-4.27432,-12.4139,-34.217,0.2581978,
2,54.362,2,5.408399,349.0634,-2.047972,0.3786652,-4.27432,-12.4139,-34.217,0.2581978,
2,54.372,2,5.410291,349.102,-2.047616,0.3784668,-4.27432,-12.4139,-34.217,0.2581978,
2,54.382,2,5.41486,349.0849,-2.047512,0.3781284,-4.27432,-12.4139,-34.217,0.2581978,
2,54.392,2,5.423423,349.0398,-2.051408,0.3782497,-4.27432,-12.4139,-34.217,0.2581978,
2,54.402,2,5.430268,349.0331,-2.050934,0.3776856,-4.27432,-12.4139,-34.217,0.2581978,
2,54.412,2,5.43241,349.0156,-2.049282,0.3772325,-4.27432,-12.4139,-34.217,0.2581978,
2,54.422,2,5.43578,349.0088,-2.050656,0.3772516,-4.27432,-12.4139,-34.217,0.2581978,
2,54.432,2,5.435415,348.9981,-2.049032,0.376978,-4.27432,-12.4139,-34.217,0.2581978,
2,54.442,2,5.433661,348.9888,-2.048902,0.3770758,-4.27432,-12.4139,-34.217,0.2581978,
2,54.452,2,5.437604,349.007,-2.051008,0.3771896,-4.27432,-12.4139,-34.217,0.2581978,
2,54.462,2,5.436936,348.9708,-2.048832,0.3768358,-4.27432,-12.4139,-34.217,0.2581978,
2,54.472,2,5.435273,348.9533,-2.050955,0.3773417,-4.27432,-12.4139,-34.217,0.2581978,
2,54.482,2,5.434873,348.8809,-2.054609,0.3780418,-4.28302,-12.4139,-34.2181,0.2593002,
2,54.492,2,5.432291,348.9705,-2.053428,0.378004,-4.28302,-12.4139,-34.2181,0.2593002,
2,54.502,2,5.43627,348.9757,-2.053731,0.3777832,-4.28302,-12.4139,-34.2181,0.2593002,
2,54.512,2,5.434225,348.9663,-2.057859,0.3786849,-4.28302,-12.4139,-34.2181,0.2593002,
2,54.522,2,5.43339,348.9556,-2.057787,0.3787298,-4.28302,-12.4139,-34.2181,0.2593002,
2,54.532,2,5.435141,348.9444,-2.057051,0.3784725,-4.28302,-12.4139,-34.2181,0.2593002,
2,54.542,2,5.433135,348.9941,-2.058241,0.3788312,-4.28302,-12.4139,-34.2181,0.2593002,
2,54.552,2,5.432724,348.9328,-2.05759,0.37874,-4.28302,-12.4139,-34.2181,0.2593002,
2,54.562,2,5.436307,348.9231,-2.053463,0.3777311,-4.28302,-12.4139,-34.2181,0.2593002,
2,54.572,2,5.434131,348.949,-2.054607,0.378093,-4.28302,-12.4139,-34.2181,0.2593002,
2,54.582,2,5.434252,348.9216,-2.053349,0.3778531,-4.28302,-12.4139,-34.2181,0.2593002,
2,54.592,2,5.442169,348.9071,-2.052482,0.3771442,-4.28302,-12.4139,-34.2181,0.2593002,
2,54.602,2,5.448025,348.8709,-2.055645,0.3773194,-4.28302,-12.4139,-34.2181,0.2593002,
2,54.612,2,5.455096,348.8634,-2.056831,0.3770476,-4.28302,-12.4139,-34.2181,0.2593002,
2,54.622,2,5.457941,348.8543,-2.060375,0.3775005,-4.28302,-12.4139,-34.2181,0.2593002,
2,54.632,2,5.459462,348.8495,-2.064644,0.3781772,-4.28302,-12.4139,-34.2181,0.2593002,
2,54.642,2,5.459754,348.8328,-2.064603,0.3781495,-4.28302,-12.4139,-34.2181,0.2593002,
2,54.652,2,5.458648,348.8301,-2.066154,0.3785103,-4.28302,-12.4139,-34.2181,0.2593002,
2,54.662,2,5.459537,348.8394,-2.067218,0.3786435,-4.28302,-12.4139,-34.2181,0.2593002,
2,54.672,2,5.458919,348.8224,-2.06665,0.3785822,-4.28302,-12.4139,-34.2181,0.2593002,
2,54.682,2,5.459238,348.8124,-2.06883,0.3789596,-4.28302,-12.4139,-34.2181,0.2593002,
2,54.692,2,5.457778,348.8427,-2.070215,0.3793148,-4.28302,-12.4139,-34.2181,0.2593002,
2,54.702,2,5.46184,348.8107,-2.066713,0.3783914,-4.28302,-12.4139,-34.2181,0.2593002,
2,54.712,2,5.458334,348.8074,-2.065369,0.3783882,-4.28302,-12.4139,-34.2181,0.2593002,
2,54.722,2,5.456059,348.7879,-2.066909,0.3788281,-4.28302,-12.4139,-34.2181,0.2593002,
2,54.732,2,5.459978,348.8007,-2.062971,0.377835,-4.2906,-12.4139,-34.2192,0.2603989,
2,54.742,2,5.458092,348.7951,-2.061955,0.3777794,-4.2906,-12.4139,-34.2192,0.2603989,
2,54.752,2,5.456784,348.7591,-2.066122,0.3786336,-4.2906,-12.4139,-34.2192,0.2603989,
2,54.762,2,5.456719,348.7753,-2.066353,0.3786804,-4.2906,-12.4139,-34.2192,0.2603989,
2,54.772,2,5.457699,348.778,-2.067051,0.3787404,-4.2906,-12.4139,-34.2192,0.2603989,
2,54.782,2,5.456974,348.7401,-2.069351,0.3792122,-4.2906,-12.4139,-34.2192,0.2603989,
2,54.792,2,5.457633,348.7581,-2.068721,0.379051,-4.2906,-12.4139,-34.2192,0.2603989,
2,54.802,2,5.456322,348.7384,-2.072199,0.3797795,-4.2906,-12.4139,-34.2192,0.2603989,
2,54.812,2,5.457561,348.7433,-2.074162,0.380053,-4.2906,-12.4139,-34.2192,0.2603989,
2,54.822,2,5.460626,348.745,-2.072622,0.3795575,-4.2906,-12.4139,-34.2192,0.2603989,
2,54.832,2,5.465968,348.7279,-2.07291,0.3792394,-4.2906,-12.4139,-34.2192,0.2603989,
2,54.842,2,5.471941,348.7003,-2.076229,0.3794318,-4.2906,-12.4139,-34.2192,0.2603989,
2,54.852,2,5.476889,348.6472,-2.073495,0.3785899,-4.2906,-12.4139,-34.2192,0.2603989,
2,54.862,2,5.481547,348.7231,-2.074413,0.3784357,-4.2906,-12.4139,-34.2192,0.2603989,
2,54.872,2,5.481084,348.6883,-2.074506,0.3784847,-4.2906,-12.4139,-34.2192,0.2603989,
2,54.882,2,5.481709,348.6776,-2.072882,0.3781451,-4.2906,-12.4139,-34.2192,0.2603989,
2,54.892,2,5.481483,348.6816,-2.0741,0.378383,-4.2906,-12.4139,-34.2192,0.2603989,
2,54.902,2,5.483441,348.6633,-2.075776,0.3785536,-4.2906,-12.4139,-34.2192,0.2603989,
2,54.912,2,5.482427,348.6451,-2.075661,0.3786026,-4.2906,-12.4139,-34.2192,0.2603989,
2,54.922,2,5.480371,348.6448,-2.079544,0.3794531,-4.2906,-12.4139,-34.2192,0.2603989,
2,54.932,2,5.48192,348.6484,-2.080696,0.379556,-4.2906,-12.4139,-34.2192,0.2603989,
2,54.942,2,5.482782,348.6424,-2.081218,0.3795916,-4.2906,-12.4139,-34.2192,0.2603989,
2,54.952,2,5.482148,348.6234,-2.082233,0.3798207,-4.2906,-12.4139,-34.2192,0.2603989,
2,54.962,2,5.480044,348.6406,-2.0828,0.38007,-4.2906,-12.4139,-34.2192,0.2603989,
2,54.972,2,5.480175,348.6335,-2.081549,0.3798326,-4.29875,-12.4139,-34.2204,0.2616005,
