Repository: jacquesNIT/Polymer-Scratching

Files Structure:

<material>_<maximum_load>_<load_rate>_<sample_number>_<try_number>

- sample_number (s1, s2, ...) is used to indicate another iteration of the same test.
- try_number (1, 2, ...) simply indicates that precedent tests failed, it does not matter.

Scratch Process:

All scratchs were performed using the Rockwell indenter with the "Scratch.Rx" model in MFT. 
All tests have at a length of 2mm and a progressive load.

The same results are also accessible on the scratch pc of the lab, in the "jacques/second_batch" folder.
The "Additionnal_Batch" folder contains unverified results that were used to test the machine, it is advised not to use those.

General Notes:

File: Lab results/Main_Batch/PMMAXT/6N/PMMAXT_6N_6Nm.csv (part 13 of 13)
Recipe, UpperSample, LowerSample, OtherInfo, Averaging, LogFrequency, Type, Radius,TestDate, Operator, Customer, RefStd, Temperature, RH, Liquid, LastCalibDate, LCFz, LCFx, Tip, OtherData, samplevs
scratch only.Rx,,,,10,1000,Scratch,1,9/10/2026 11:14:18 AM,,,ASTM/ISO,,,N/A,N/A,,,,Linear: 0.1 to 6;6;2;2.033898,0.3,
Step, Timestamp, RecipeStep, DAQ.Fz (N),DAQ.CAP (um),DAQ.Fx (N),DAQ.COF (),XYZ.X Position (mm),XYZ.Y Position (mm),XYZ.Z Position (mm),XYZ.Z Depth (mm),
2,54.982,2,5.481771,348.6166,-2.083708,0.3801158,-4.29875,-12.4139,-34.2204,0.2616005,
2,54.992,2,5.480074,348.6334,-2.083799,0.3802501,-4.29875,-12.4139,-34.2204,0.2616005,
2,55.002,2,5.481067,348.6207,-2.082019,0.3798566,-4.29875,-12.4139,-34.2204,0.2616005,
2,55.012,2,5.480919,348.6222,-2.079661,0.3794366,-4.29875,-12.4139,-34.2204,0.2616005,
2,55.022,2,5.48106,348.5989,-2.07747,0.379027,-4.29875,-12.4139,-34.2204,0.2616005,
2,55.032,2,5.48009,348.5925,-2.075717,0.3787743,-4.29875,-12.4139,-34.2204,0.2616005,
2,55.042,2,5.480977,348.6158,-2.080663,0.3796154,-4.29875,-12.4139,-34.2204,0.2616005,
2,55.052,2,5.480219,348.5831,-2.080831,0.3796985,-4.29875,-12.4139,-34.2204,0.2616005,
2,55.062,2,5.476394,348.5749,-2.080961,0.3799875,-4.29875,-12.4139,-34.2204,0.2616005,
2,55.072,2,5.477248,348.5351,-2.083158,0.3803292,-4.29875,-12.4139,-34.2204,0.2616005,
2,55.082,2,5.478974,348.5715,-2.084288,0.3804158,-4.29875,-12.4139,-34.2204,0.2616005,
2,55.092,2,5.481787,348.5819,-2.083829,0.3801368,-4.29875,-12.4139,-34.2204,0.2616005,
2,55.102,2,5.483469,348.5641,-2.089236,0.3810062,-4.29875,-12.4139,-34.2204,0.2616005,
2,55.112,2,5.492063,348.542,-2.090787,0.3806925,-4.29875,-12.4139,-34.2204,0.2616005,
2,55.122,2,5.499602,348.5157,-2.0924,0.3804638,-4.29875,-12.4139,-34.2204,0.2616005,
2,55.132,2,5.505486,348.5343,-2.093594,0.3802741,-4.29875,-12.4139,-34.2204,0.2616005,
2,55.142,2,5.506292,348.5032,-2.092809,0.3800759,-4.29875,-12.4139,-34.2204,0.2616005,
2,55.152,2,5.506016,348.4834,-2.090106,0.3796042,-4.29875,-12.4139,-34.2204,0.2616005,
2,55.162,2,5.504377,348.5028,-2.091455,0.3799622,-4.29875,-12.4139,-34.2204,0.2616005,
2,55.172,2,5.507204,348.4814,-2.088916,0.3793062,-4.29875,-12.4139,-34.2204,0.2616005,
2,55.182,2,5.506909,348.4627,-2.08729,0.3790311,-4.29875,-12.4139,-34.2204,0.2616005,
2,55.192,2,5.505279,348.4589,-2.090666,0.3797566,-4.29875,-12.4139,-34.2204,0.2616005,
2,55.202,2,5.504095,348.4623,-2.090571,0.379821,-4.29875,-12.4139,-34.2204,0.2616005,
2,55.212,2,5.50467,348.4538,-2.092472,0.3801267,-4.30743,-12.4139,-34.2215,0.2626991,
2,55.222,2,5.507707,348.4708,-2.093348,0.3800761,-4.30743,-12.4139,-34.2215,0.2626991,
2,55.232,2,5.502878,348.4536,-2.094117,0.3805493,-4.30743,-12.4139,-34.2215,0.2626991,
2,55.242,2,5.506503,348.4424,-2.097397,0.3808946,-4.30743,-12.4139,-34.2215,0.2626991,
2,55.252,2,5.504318,348.4344,-2.097258,0.3810204,-4.30743,-12.4139,-34.2215,0.2626991,
2,55.262,2,5.504696,348.4351,-2.096536,0.3808631,-4.30743,-12.4139,-34.2215,0.2626991,
2,55.272,2,5.504234,348.4272,-2.099042,0.3813505,-4.30743,-12.4139,-34.2215,0.2626991,
2,55.282,2,5.505153,348.4393,-2.100517,0.3815547,-4.30743,-12.4139,-34.2215,0.2626991,
2,55.292,2,5.505598,348.4233,-2.096671,0.3808253,-4.30743,-12.4139,-34.2215,0.2626991,
2,55.302,2,5.504155,348.4149,-2.093431,0.3803364,-4.30743,-12.4139,-34.2215,0.2626991,
2,55.312,2,5.502187,348.4162,-2.093529,0.3804904,-4.30743,-12.4139,-34.2215,0.2626991,
2,55.322,2,5.510427,348.3991,-2.090296,0.3793347,-4.30743,-12.4139,-34.2215,0.2626991,
2,55.332,2,5.515415,348.3855,-2.089845,0.3789099,-4.30743,-12.4139,-34.2215,0.2626991,
2,55.342,2,5.520623,348.359,-2.097293,0.3799015,-4.30743,-12.4139,-34.2215,0.2626991,
2,55.352,2,5.527328,348.3468,-2.09873,0.3797006,-4.30743,-12.4139,-34.2215,0.2626991,
2,55.362,2,5.530803,348.3384,-2.100495,0.3797811,-4.30743,-12.4139,-34.2215,0.2626991,
2,55.372,2,5.529183,348.3338,-2.101874,0.3801419,-4.30743,-12.4139,-34.2215,0.2626991,
2,55.382,2,5.529759,348.3154,-2.103897,0.3804681,-4.30743,-12.4139,-34.2215,0.2626991,
2,55.392,2,5.528578,348.3029,-2.106251,0.3809752,-4.30743,-12.4139,-34.2215,0.2626991,
2,55.402,2,5.528738,348.3217,-2.109886,0.3816217,-4.30743,-12.4139,-34.2215,0.2626991,
2,55.412,2,5.52987,348.3191,-2.109982,0.381561,-4.30743,-12.4139,-34.2215,0.2626991,
2,55.422,2,5.529105,348.3041,-2.110856,0.3817718,-4.30743,-12.4139,-34.2215,0.2626991,
2,55.432,2,5.529243,348.2931,-2.108846,0.3813987,-4.30743,-12.4139,-34.2215,0.2626991,
2,55.442,2,5.529119,348.3075,-2.105888,0.3808723,-4.30743,-12.4139,-34.2215,0.2626991,
2,55.452,2,5.530971,348.3157,-2.104102,0.3804218,-4.31448,-12.4139,-34.2227,0.2638969,
2,55.462,2,5.533116,348.2908,-2.104113,0.3802764,-4.31448,-12.4139,-34.2227,0.2638969,
2,55.472,2,5.529661,348.2797,-2.099504,0.3796804,-4.31448,-12.4139,-34.2227,0.2638969,
2,55.482,2,5.527931,348.2852,-2.102635,0.3803656,-4.31448,-12.4139,-34.2227,0.2638969,
2,55.492,2,5.528896,348.2649,-2.105188,0.380761,-4.31448,-12.4139,-34.2227,0.2638969,
2,55.502,2,5.529485,348.2596,-2.106706,0.3809951,-4.31448,-12.4139,-34.2227,0.2638969,
2,55.512,2,5.528302,348.2514,-2.109249,0.3815365,-4.31448,-12.4139,-34.2227,0.2638969,
2,55.522,2,5.528133,348.2489,-2.109519,0.381597,-4.31448,-12.4139,-34.2227,0.2638969,
2,55.532,2,5.52867,348.2433,-2.107259,0.3811511,-4.31448,-12.4139,-34.2227,0.2638969,
2,55.542,2,5.528565,348.2081,-2.109898,0.3816356,-4.31448,-12.4139,-34.2227,0.2638969,
2,55.552,2,5.528426,348.2115,-2.112012,0.3820277,-4.31448,-12.4139,-34.2227,0.2638969,
2,55.562,2,5.53318,348.211,-2.110259,0.3813827,-4.31448,-12.4139,-34.2227,0.2638969,
2,55.572,2,5.541781,348.1826,-2.111753,0.3810604,-4.31448,-12.4139,-34.2227,0.2638969,
2,55.582,2,5.547094,348.1928,-2.114372,0.3811676,-4.31448,-12.4139,-34.2227,0.2638969,
2,55.592,2,5.552551,348.18,-2.11215,0.3803927,-4.31448,-12.4139,-34.2227,0.2638969,
2,55.602,2,5.556003,348.1747,-2.111871,0.3801063,-4.31448,-12.4139,-34.2227,0.2638969,
2,55.612,2,5.555544,348.1612,-2.109346,0.379683,-4.31448,-12.4139,-34.2227,0.2638969,
2,55.622,2,5.556845,348.1496,-2.10934,0.3795931,-4.31448,-12.4139,-34.2227,0.2638969,
2,55.632,2,5.556954,348.1643,-2.110466,0.3797882,-4.31448,-12.4139,-34.2227,0.2638969,
2,55.642,2,5.554081,348.1349,-2.111904,0.3802436,-4.31448,-12.4139,-34.2227,0.2638969,
2,55.652,2,5.553201,348.121,-2.113358,0.3805658,-4.31448,-12.4139,-34.2227,0.2638969,
2,55.662,2,5.556727,348.0985,-2.115819,0.3807671,-4.31448,-12.4139,-34.2227,0.2638969,
2,55.672,2,5.55612,348.1252,-2.115112,0.3806814,-4.31448,-12.4139,-34.2227,0.2638969,
2,55.682,2,5.552639,348.1176,-2.119585,0.3817256,-4.31448,-12.4139,-34.2227,0.2638969,
2,55.692,2,5.556785,348.1323,-2.12169,0.3818198,-4.31448,-12.4139,-34.2227,0.2638969,
2,55.702,2,5.557375,348.1065,-2.118419,0.3811905,-4.31448,-12.4139,-34.2227,0.2638969,
2,55.712,2,5.552333,348.1083,-2.11998,0.3818178,-4.31448,-12.4139,-34.2227,0.2638969,
2,55.722,2,5.550217,348.0911,-2.122648,0.3824442,-4.3237,-12.4139,-34.2238,0.2649994,
2,55.732,2,5.553174,348.0822,-2.119245,0.3816277,-4.3237,-12.4139,-34.2238,0.2649994,
2,55.742,2,5.554055,348.0773,-2.115471,0.3808877,-4.3237,-12.4139,-34.2238,0.2649994,
2,55.752,2,5.552888,348.0975,-2.114745,0.380837,-4.3237,-12.4139,-34.2238,0.2649994,
2,55.762,2,5.553781,348.0667,-2.116049,0.3810106,-4.3237,-12.4139,-34.2238,0.2649994,
2,55.772,2,5.554924,348.0689,-2.113187,0.3804169,-4.3237,-12.4139,-34.2238,0.2649994,
2,55.782,2,5.552493,348.0513,-2.113348,0.3806125,-4.3237,-12.4139,-34.2238,0.2649994,
2,55.792,2,5.551569,348.0402,-2.113871,0.38077,-4.3237,-12.4139,-34.2238,0.2649994,
2,55.802,2,5.554805,348.0538,-2.118327,0.3813503,-4.3237,-12.4139,-34.2238,0.2649994,
2,55.812,2,5.55289,348.0707,-2.120323,0.3818414,-4.3237,-12.4139,-34.2238,0.2649994,
2,55.822,2,5.551035,348.0498,-2.119552,0.38183,-4.3237,-12.4139,-34.2238,0.2649994,
2,55.832,2,5.552225,348.0359,-2.120101,0.3818471,-4.3237,-12.4139,-34.2238,0.2649994,
2,55.842,2,5.552804,348.019,-2.123173,0.3823604,-4.3237,-12.4139,-34.2238,0.2649994,
2,55.852,2,5.558295,348.0236,-2.120914,0.3815764,-4.3237,-12.4139,-34.2238,0.2649994,
2,55.862,2,5.564507,348.0002,-2.125579,0.3819888,-4.3237,-12.4139,-34.2238,0.2649994,
2,55.872,2,5.571625,347.9784,-2.128733,0.3820668,-4.3237,-12.4139,-34.2238,0.2649994,
2,55.882,2,5.576658,347.9692,-2.126995,0.3814103,-4.3237,-12.4139,-34.2238,0.2649994,
2,55.892,2,5.579931,347.958,-2.125456,0.3809108,-4.3237,-12.4139,-34.2238,0.2649994,
2,55.902,2,5.579406,347.9506,-2.126782,0.3811844,-4.3237,-12.4139,-34.2238,0.2649994,
2,55.912,2,5.579868,347.9502,-2.12232,0.380353,-4.3237,-12.4139,-34.2238,0.2649994,
2,55.922,2,5.580138,347.9475,-2.12273,0.3804083,-4.3237,-12.4139,-34.2238,0.2649994,
2,55.932,2,5.576771,347.9291,-2.128185,0.3816161,-4.3237,-12.4139,-34.2238,0.2649994,
2,55.942,2,5.578331,347.9413,-2.12647,0.3812019,-4.3237,-12.4139,-34.2238,0.2649994,
2,55.952,2,5.579777,347.9079,-2.125801,0.3809831,-4.3237,-12.4139,-34.2238,0.2649994,
2,55.962,2,5.578684,347.9201,-2.131134,0.3820138,-4.3237,-12.4139,-34.2238,0.2649994,
2,55.972,2,5.579572,347.9037,-2.130553,0.3818488,-4.3237,-12.4139,-34.2238,0.2649994,
2,55.982,2,5.578596,347.8958,-2.132669,0.3822949,-4.3237,-12.4139,-34.2238,0.2649994,
2,55.992,2,5.575609,347.9048,-2.134365,0.382804,-4.3237,-12.4139,-34.2238,0.2649994,
2,56.002,2,5.577733,347.8951,-2.134305,0.3826475,-4.3237,-12.4139,-34.2238,0.2649994,
2,56.012,2,5.577316,347.8771,-2.134106,0.3826403,-4.33345,-12.4139,-34.225,0.2661972,
2,56.022,2,5.57706,347.885,-2.136102,0.3830158,-4.33345,-12.4139,-34.225,0.2661972,
2,56.032,2,5.57889,347.8669,-2.133629,0.3824469,-4.33345,-12.4139,-34.225,0.2661972,
2,56.042,2,5.576675,347.8839,-2.134012,0.3826673,-4.33345,-12.4139,-34.225,0.2661972,
2,56.052,2,5.577849,347.8854,-2.132006,0.3822273,-4.33345,-12.4139,-34.225,0.2661972,
2,56.062,2,5.577303,347.8799,-2.128491,0.3816345,-4.33345,-12.4139,-34.225,0.2661972,
2,56.072,2,5.576641,347.8789,-2.128517,0.3816844,-4.33345,-12.4139,-34.225,0.2661972,
2,56.082,2,5.577404,347.859,-2.130589,0.3820037,-4.33345,-12.4139,-34.225,0.2661972,
2,56.092,2,5.576468,347.8624,-2.133103,0.3825187,-4.33345,-12.4139,-34.225,0.2661972,
2,56.102,2,5.579688,347.8442,-2.137196,0.3830315,-4.33345,-12.4139,-34.225,0.2661972,
2,56.112,2,5.586795,347.8274,-2.137825,0.3826568,-4.33345,-12.4139,-34.225,0.2661972,
2,56.122,2,5.593102,347.816,-2.13843,0.3823334,-4.33345,-12.4139,-34.225,0.2661972,
2,56.132,2,5.600362,347.7547,-2.14392,0.3828181,-4.33345,-12.4139,-34.225,0.2661972,
2,56.142,2,5.602989,347.7727,-2.145177,0.382863,-4.33345,-12.4139,-34.225,0.2661972,
2,56.152,2,5.608531,347.7818,-2.144658,0.3823922,-4.33345,-12.4139,-34.225,0.2661972,
2,56.162,2,5.607814,347.7535,-2.147263,0.3829055,-4.33345,-12.4139,-34.225,0.2661972,
2,56.172,2,5.605706,347.766,-2.146768,0.3829612,-4.33345,-12.4139,-34.225,0.2661972,
2,56.182,2,5.608185,347.7594,-2.145093,0.3824933,-4.33345,-12.4139,-34.225,0.2661972,
2,56.192,2,5.608045,347.7525,-2.143711,0.3822564,-4.33345,-12.4139,-34.225,0.2661972,
2,56.202,2,5.606423,347.7487,-2.14287,0.382217,-4.33345,-12.4139,-34.225,0.2661972,
2,56.212,2,5.605861,347.7376,-2.140563,0.3818438,-4.33345,-12.4139,-34.225,0.2661972,
2,56.222,2,5.605685,347.7528,-2.145187,0.3826807,-4.33345,-12.4139,-34.225,0.2661972,
2,56.232,2,5.605055,347.7181,-2.14196,0.3821478,-4.33345,-12.4139,-34.225,0.2661972,
2,56.242,2,5.6037,347.7122,-2.143187,0.3824593,-4.33345,-12.4139,-34.225,0.2661972,
2,56.252,2,5.603975,347.7153,-2.145535,0.3828594,-4.34212,-12.4139,-34.2263,0.267498,
2,56.262,2,5.60397,347.7205,-2.14525,0.382809,-4.34212,-12.4139,-34.2263,0.267498,
2,56.272,2,5.60414,347.7093,-2.146153,0.3829586,-4.34212,-12.4139,-34.2263,0.267498,
2,56.282,2,5.602156,347.7393,-2.153798,0.3844588,-4.34212,-12.4139,-34.2263,0.267498,
2,56.292,2,5.604157,347.7095,-2.150558,0.3837433,-4.34212,-12.4139,-34.2263,0.267498,
2,56.302,2,5.604907,347.6994,-2.148985,0.3834114,-4.34212,-12.4139,-34.2263,0.267498,
2,56.312,2,5.603367,347.6594,-2.150286,0.383749,-4.34212,-12.4139,-34.2263,0.267498,
2,56.322,2,5.60466,347.6762,-2.147393,0.3831443,-4.34212,-12.4139,-34.2263,0.267498,
2,56.332,2,5.603025,347.6724,-2.146358,0.3830712,-4.34212,-12.4139,-34.2263,0.267498,
2,56.342,2,5.606214,347.6794,-2.146142,0.3828149,-4.34212,-12.4139,-34.2263,0.267498,
2,56.352,2,5.610796,347.6549,-2.145446,0.3823782,-4.34212,-12.4139,-34.2263,0.267498,
2,56.362,2,5.620593,347.6264,-2.144628,0.3815662,-4.34212,-12.4139,-34.2263,0.267498,
2,56.372,2,5.626947,347.6118,-2.151148,0.382294,-4.34212,-12.4139,-34.2263,0.267498,
2,56.382,2,5.629833,347.5972,-2.152085,0.3822643,-4.34212,-12.4139,-34.2263,0.267498,
2,56.392,2,5.632584,347.6008,-2.15515,0.3826219,-4.34212,-12.4139,-34.2263,0.267498,
2,56.402,2,5.632819,347.6084,-2.156271,0.3828048,-4.34212,-12.4139,-34.2263,0.267498,
2,56.412,2,5.631208,347.5708,-2.158406,0.3832937,-4.34212,-12.4139,-34.2263,0.267498,
2,56.422,2,5.633175,347.5734,-2.155768,0.3826915,-4.34212,-12.4139,-34.2263,0.267498,
2,56.432,2,5.632577,347.5489,-2.157,0.3829508,-4.34212,-12.4139,-34.2263,0.267498,
2,56.442,2,5.630621,347.5664,-2.157455,0.3831647,-4.34212,-12.4139,-34.2263,0.267498,
2,56.452,2,5.629724,347.5668,-2.159921,0.3836637,-4.34212,-12.4139,-34.2263,0.267498,
2,56.462,2,5.631591,347.5442,-2.160543,0.383647,-4.34212,-12.4139,-34.2263,0.267498,
2,56.472,2,5.631946,347.5512,-2.156109,0.3828356,-4.34212,-12.4139,-34.2263,0.267498,
2,56.482,2,5.630164,347.5451,-2.155147,0.3827857,-4.35028,-12.4139,-34.2275,0.2686996,
2,56.492,2,5.632376,347.5371,-2.156077,0.3828007,-4.35028,-12.4139,-34.2275,0.2686996,
2,56.502,2,5.632413,347.5373,-2.154105,0.3824481,-4.35028,-12.4139,-34.2275,0.2686996,
2,56.512,2,5.631005,347.5368,-2.15503,0.382708,-4.35028,-12.4139,-34.2275,0.2686996,
2,56.522,2,5.63122,347.5375,-2.156094,0.3828822,-4.35028,-12.4139,-34.2275,0.2686996,
2,56.532,2,5.62981,347.5303,-2.155533,0.3828785,-4.35028,-12.4139,-34.2275,0.2686996,
2,56.542,2,5.62937,347.5019,-2.159074,0.3835374,-4.35028,-12.4139,-34.2275,0.2686996,
2,56.552,2,5.62778,347.5244,-2.162513,0.3842568,-4.35028,-12.4139,-34.2275,0.2686996,
2,56.562,2,5.628721,347.4914,-2.160893,0.3839047,-4.35028,-12.4139,-34.2275,0.2686996,
2,56.572,2,5.631181,347.5082,-2.164322,0.384346,-4.35028,-12.4139,-34.2275,0.2686996,
2,56.582,2,5.627611,347.497,-2.167387,0.3851344,-4.35028,-12.4139,-34.2275,0.2686996,
2,56.592,2,5.628788,347.493,-2.164996,0.3846292,-4.35028,-12.4139,-34.2275,0.2686996,
2,56.602,2,5.635278,347.4668,-2.165554,0.3842852,-4.35028,-12.4139,-34.2275,0.2686996,
2,56.612,2,5.64166,347.4603,-2.166078,0.3839433,-4.35028,-12.4139,-34.2275,0.2686996,
2,56.622,2,5.646696,347.4478,-2.164473,0.3833167,-4.35028,-12.4139,-34.2275,0.2686996,
2,56.632,2,5.655543,347.4254,-2.164458,0.3827143,-4.35028,-12.4139,-34.2275,0.2686996,
2,56.642,2,5.656035,347.429,-2.167206,0.383167,-4.35028,-12.4139,-34.2275,0.2686996,
2,56.652,2,5.655982,347.4281,-2.165245,0.3828239,-4.35028,-12.4139,-34.2275,0.2686996,
2,56.662,2,5.658583,347.4141,-2.167107,0.382977,-4.35028,-12.4139,-34.2275,0.2686996,
2,56.672,2,5.658942,347.391,-2.169968,0.3834583,-4.35028,-12.4139,-34.2275,0.2686996,
2,56.682,2,5.657895,347.3945,-2.170482,0.38362,-4.35028,-12.4139,-34.2275,0.2686996,
2,56.692,2,5.65558,347.3839,-2.173178,0.3842539,-4.35028,-12.4139,-34.2275,0.2686996,
2,56.702,2,5.656659,347.377,-2.174312,0.384381,-4.35028,-12.4139,-34.2275,0.2686996,
2,56.712,2,5.654424,347.3826,-2.173538,0.3843961,-4.35028,-12.4139,-34.2275,0.2686996,
2,56.722,2,5.652448,347.3514,-2.176205,0.3850021,-4.35895,-12.4139,-34.2286,0.2697983,
2,56.732,2,5.655026,347.3519,-2.17699,0.3849654,-4.35895,-12.4139,-34.2286,0.2697983,
2,56.742,2,5.654959,347.3611,-2.173633,0.3843765,-4.35895,-12.4139,-34.2286,0.2697983,
2,56.752,2,5.65361,347.3415,-2.177045,0.3850716,-4.35895,-12.4139,-34.2286,0.2697983,
2,56.762,2,5.653927,347.3638,-2.178809,0.385362,-4.35895,-12.4139,-34.2286,0.2697983,
2,56.772,2,5.653674,347.3562,-2.175949,0.3848734,-4.35895,-12.4139,-34.2286,0.2697983,
2,56.782,2,5.652859,347.347,-2.173111,0.384427,-4.35895,-12.4139,-34.2286,0.2697983,
2,56.792,2,5.656437,347.3425,-2.169763,0.3835919,-4.35895,-12.4139,-34.2286,0.2697983,
2,56.802,2,5.652971,347.3312,-2.171041,0.3840532,-4.35895,-12.4139,-34.2286,0.2697983,
2,56.812,2,5.652803,347.3463,-2.171907,0.3842177,-4.35895,-12.4139,-34.2286,0.2697983,
2,56.822,2,5.657371,347.3071,-2.173208,0.3841374,-4.35895,-12.4139,-34.2286,0.2697983,
2,56.832,2,5.661838,347.2946,-2.173505,0.3838868,-4.35895,-12.4139,-34.2286,0.2697983,
2,56.842,2,5.668425,347.3028,-2.177828,0.3842033,-4.35895,-12.4139,-34.2286,0.2697983,
2,56.852,2,5.675115,347.2607,-2.178027,0.3837855,-4.35895,-12.4139,-34.2286,0.2697983,
2,56.862,2,5.679585,347.2524,-2.180815,0.3839744,-4.35895,-12.4139,-34.2286,0.2697983,
2,56.872,2,5.681292,347.2826,-2.186401,0.3848423,-4.35895,-12.4139,-34.2286,0.2697983,
2,56.882,2,5.681772,347.2485,-2.184443,0.3844651,-4.35895,-12.4139,-34.2286,0.2697983,
2,56.892,2,5.681492,347.2524,-2.184945,0.3845724,-4.35895,-12.4139,-34.2286,0.2697983,
2,56.902,2,5.682254,347.1848,-2.186441,0.3847842,-4.35895,-12.4139,-34.2286,0.2697983,
2,56.912,2,5.682193,347.222,-2.183049,0.3841913,-4.35895,-12.4139,-34.2286,0.2697983,
2,56.922,2,5.682368,347.2208,-2.182915,0.3841558,-4.35895,-12.4139,-34.2286,0.2697983,
2,56.932,2,5.679126,347.2111,-2.183186,0.3844229,-4.35895,-12.4139,-34.2286,0.2697983,
2,56.942,2,5.682647,347.2014,-2.179702,0.3835717,-4.35895,-12.4139,-34.2286,0.2697983,
2,56.952,2,5.680276,347.2046,-2.179357,0.383671,-4.35895,-12.4139,-34.2286,0.2697983,
2,56.962,2,5.679514,347.2243,-2.181549,0.3841084,-4.35895,-12.4139,-34.2286,0.2697983,
2,56.972,2,5.680291,347.1817,-2.183739,0.3844414,-4.36655,-12.4139,-34.2298,0.2709999,
2,56.982,2,5.680978,347.1843,-2.182946,0.3842553,-4.36655,-12.4139,-34.2298,0.2709999,
2,56.992,2,5.678308,347.1904,-2.186726,0.3851017,-4.36655,-12.4139,-34.2298,0.2709999,
2,57.002,2,5.679514,347.1765,-2.189219,0.3854589,-4.36655,-12.4139,-34.2298,0.2709999,
2,57.012,2,5.679149,347.1566,-2.187276,0.3851416,-4.36655,-12.4139,-34.2298,0.2709999,
2,57.022,2,5.677942,347.141,-2.189779,0.3856642,-4.36655,-12.4139,-34.2298,0.2709999,
2,57.032,2,5.679242,347.1593,-2.189896,0.3855966,-4.36655,-12.4139,-34.2298,0.2709999,
2,57.042,2,5.679582,347.1527,-2.188418,0.3853132,-4.36655,-12.4139,-34.2298,0.2709999,
2,57.052,2,5.677454,347.1356,-2.190717,0.3858626,-4.36655,-12.4139,-34.2298,0.2709999,
2,57.062,2,5.679924,347.1462,-2.189805,0.3855342,-4.36655,-12.4139,-34.2298,0.2709999,
2,57.072,2,5.677749,347.1437,-2.187457,0.3852683,-4.36655,-12.4139,-34.2298,0.2709999,
2,57.082,2,5.684429,347.1359,-2.18571,0.3845083,-4.36655,-12.4139,-34.2298,0.2709999,
2,57.092,2,5.690427,347.1105,-2.183731,0.3837551,-4.36655,-12.4139,-34.2298,0.2709999,
2,57.102,2,5.695639,347.0945,-2.186773,0.3839382,-4.36655,-12.4139,-34.2298,0.2709999,
2,57.112,2,5.702846,347.1262,-2.189885,0.3839986,-4.36655,-12.4139,-34.2298,0.2709999,
2,57.122,2,5.70677,347.0869,-2.189934,0.3837431,-4.36655,-12.4139,-34.2298,0.2709999,
2,57.132,2,5.703214,347.0423,-2.192997,0.3845195,-4.36655,-12.4139,-34.2298,0.2709999,
2,57.142,2,5.70336,347.0611,-2.197705,0.3853351,-4.36655,-12.4139,-34.2298,0.2709999,
2,57.152,2,5.704887,347.0456,-2.193799,0.3845473,-4.36655,-12.4139,-34.2298,0.2709999,
2,57.162,2,5.703704,347.0434,-2.196913,0.3851731,-4.36655,-12.4139,-34.2298,0.2709999,
2,57.172,2,5.702988,347.0451,-2.20137,0.3860029,-4.36655,-12.4139,-34.2298,0.2709999,
2,57.182,2,5.706051,347.0286,-2.1981,0.3852226,-4.36655,-12.4139,-34.2298,0.2709999,
2,57.192,2,5.704429,347.0201,-2.200598,0.38577,-4.36655,-12.4139,-34.2298,0.2709999,
2,57.202,2,5.704988,347.0166,-2.198766,0.3854111,-4.37523,-12.4139,-34.231,0.2721977,
2,57.212,2,5.706481,347.0073,-2.195959,0.3848184,-4.37523,-12.4139,-34.231,0.2721977,
2,57.222,2,5.705194,347.0089,-2.196533,0.3850058,-4.37523,-12.4139,-34.231,0.2721977,
2,57.232,2,5.703437,347.0135,-2.195262,0.3849016,-4.37523,-12.4139,-34.231,0.2721977,
2,57.242,2,5.703623,347.009,-2.191369,0.3842066,-4.37523,-12.4139,-34.231,0.2721977,
2,57.252,2,5.705273,346.9943,-2.194802,0.3846971,-4.37523,-12.4139,-34.231,0.2721977,
2,57.262,2,5.701392,346.9826,-2.197289,0.3853951,-4.37523,-12.4139,-34.231,0.2721977,
2,57.272,2,5.702869,346.9911,-2.198242,0.3854625,-4.37523,-12.4139,-34.231,0.2721977,
2,57.282,2,5.702986,346.9726,-2.19821,0.3854489,-4.37523,-12.4139,-34.231,0.2721977,
2,57.292,2,5.70317,346.9635,-2.198664,0.3855161,-4.37523,-12.4139,-34.231,0.2721977,
2,57.302,2,5.7064,346.9752,-2.199357,0.3854194,-4.37523,-12.4139,-34.231,0.2721977,
2,57.312,2,5.712015,346.9294,-2.201472,0.3854107,-4.37523,-12.4139,-34.231,0.2721977,
2,57.322,2,5.720809,346.9149,-2.204021,0.385264,-4.37523,-12.4139,-34.231,0.2721977,
2,57.332,2,5.726753,346.9166,-2.206969,0.3853787,-4.37523,-12.4139,-34.231,0.2721977,
2,57.342,2,5.730696,346.887,-2.208742,0.3854229,-4.37523,-12.4139,-34.231,0.2721977,
2,57.352,2,5.731541,346.916,-2.209862,0.3855617,-4.37523,-12.4139,-34.231,0.2721977,
2,57.362,2,5.731689,346.89,-2.20628,0.3849266,-4.37523,-12.4139,-34.231,0.2721977,
2,57.372,2,5.729959,346.8804,-2.206869,0.3851458,-4.37523,-12.4139,-34.231,0.2721977,
2,57.382,2,5.729704,346.8783,-2.205533,0.3849296,-4.37523,-12.4139,-34.231,0.2721977,
2,57.392,2,5.731776,346.8674,-2.203602,0.3844536,-4.37523,-12.4139,-34.231,0.2721977,
2,57.402,2,5.73001,346.869,-2.205534,0.3849093,-4.37523,-12.4139,-34.231,0.2721977,
2,57.412,2,5.729172,346.8411,-2.205231,0.3849127,-4.37523,-12.4139,-34.231,0.2721977,
2,57.422,2,5.72996,346.8401,-2.208469,0.3854249,-4.37523,-12.4139,-34.231,0.2721977,
2,57.432,2,5.728959,346.876,-2.210718,0.3858848,-4.37523,-12.4139,-34.231,0.2721977,
2,57.442,2,5.729714,346.8362,-2.208363,0.3854229,-4.37523,-12.4139,-34.231,0.2721977,
2,57.452,2,5.727957,346.839,-2.208906,0.385636,-4.3828,-12.4139,-34.2321,0.2733002,
2,57.462,2,5.730506,346.8489,-2.213609,0.386285,-4.3828,-12.4139,-34.2321,0.2733002,
2,57.472,2,5.729192,346.8356,-2.213243,0.3863098,-4.3828,-12.4139,-34.2321,0.2733002,
2,57.482,2,5.728238,346.8177,-2.212016,0.3861599,-4.3828,-12.4139,-34.2321,0.2733002,
2,57.492,2,5.728165,346.7489,-2.21477,0.3866456,-4.3828,-12.4139,-34.2321,0.2733002,
2,57.502,2,5.730506,346.807,-2.212569,0.3861036,-4.3828,-12.4139,-34.2321,0.2733002,
2,57.512,2,5.729717,346.8024,-2.210688,0.3858284,-4.3828,-12.4139,-34.2321,0.2733002,
2,57.522,2,5.729536,346.7806,-2.210082,0.3857349,-4.3828,-12.4139,-34.2321,0.2733002,
2,57.532,2,5.730341,346.7882,-2.206696,0.3850897,-4.3828,-12.4139,-34.2321,0.2733002,
2,57.542,2,5.728503,346.7852,-2.206668,0.3852085,-4.3828,-12.4139,-34.2321,0.2733002,
2,57.552,2,5.727417,346.791,-2.211209,0.3860744,-4.3828,-12.4139,-34.2321,0.2733002,
2,57.562,2,5.733409,346.7632,-2.210258,0.385505,-4.3828,-12.4139,-34.2321,0.2733002,
2,57.572,2,5.739713,346.7543,-2.211721,0.3853365,-4.3828,-12.4139,-34.2321,0.2733002,
2,57.582,2,5.742444,346.744,-2.220088,0.3866104,-4.3828,-12.4139,-34.2321,0.2733002,
2,57.592,2,5.752032,346.7313,-2.219818,0.3859189,-4.3828,-12.4139,-34.2321,0.2733002,
2,57.602,2,5.755003,346.7072,-2.220655,0.3858651,-4.3828,-12.4139,-34.2321,0.2733002,
2,57.612,2,5.753966,346.6641,-2.224883,0.3866694,-4.3828,-12.4139,-34.2321,0.2733002,
2,57.622,2,5.754525,346.6933,-2.223269,0.3863514,-4.3828,-12.4139,-34.2321,0.2733002,
2,57.632,2,5.75385,346.6949,-2.221808,0.3861429,-4.3828,-12.4139,-34.2321,0.2733002,
2,57.642,2,5.754026,346.6704,-2.226062,0.3868702,-4.3828,-12.4139,-34.2321,0.2733002,
2,57.652,2,5.752859,346.6579,-2.22113,0.3860915,-4.3828,-12.4139,-34.2321,0.2733002,
2,57.662,2,5.754814,346.6615,-2.219667,0.3857062,-4.3828,-12.4139,-34.2321,0.2733002,
2,57.672,2,5.752934,346.6761,-2.21968,0.3858344,-4.3828,-12.4139,-34.2321,0.2733002,
2,57.682,2,5.752954,346.6579,-2.218068,0.3855529,-4.3828,-12.4139,-34.2321,0.2733002,
2,57.692,2,5.751224,346.6557,-2.220289,0.3860551,-4.3828,-12.4139,-34.2321,0.2733002,
2,57.702,2,5.752553,346.6621,-2.22203,0.3862685,-4.3828,-12.4139,-34.2321,0.2733002,
2,57.712,2,5.751379,346.6534,-2.220655,0.3861083,-4.3915,-12.4139,-34.2333,0.274498,
2,57.722,2,5.750584,346.6078,-2.224743,0.3868726,-4.3915,-12.4139,-34.2333,0.274498,
2,57.732,2,5.752394,346.6386,-2.226274,0.3870171,-4.3915,-12.4139,-34.2333,0.274498,
2,57.742,2,5.752496,346.6227,-2.225044,0.3867962,-4.3915,-12.4139,-34.2333,0.274498,
2,57.752,2,5.751392,346.6216,-2.227007,0.3872118,-4.3915,-12.4139,-34.2333,0.274498,
2,57.762,2,5.751153,346.6223,-2.230599,0.3878525,-4.3915,-12.4139,-34.2333,0.274498,
2,57.772,2,5.754109,346.6065,-2.226975,0.3870235,-4.3915,-12.4139,-34.2333,0.274498,
2,57.782,2,5.751253,346.6004,-2.227933,0.3873822,-4.3915,-12.4139,-34.2333,0.274498,
2,57.792,2,5.750213,346.5914,-2.229763,0.3877705,-4.3915,-12.4139,-34.2333,0.274498,
2,57.802,2,5.754249,346.5959,-2.227552,0.3871144,-4.3915,-12.4139,-34.2333,0.274498,
2,57.812,2,5.763932,346.5606,-2.228068,0.3865535,-4.3915,-12.4139,-34.2333,0.274498,
2,57.822,2,5.769054,346.5551,-2.230023,0.3865492,-4.3915,-12.4139,-34.2333,0.274498,
2,57.832,2,5.775064,346.5466,-2.226332,0.3855078,-4.3915,-12.4139,-34.2333,0.274498,
2,57.842,2,5.783823,346.5232,-2.228971,0.3853803,-4.3915,-12.4139,-34.2333,0.274498,
2,57.852,2,5.779696,346.5049,-2.230846,0.3859798,-4.3915,-12.4139,-34.2333,0.274498,
2,57.862,2,5.77708,346.5104,-2.233128,0.3865496,-4.3915,-12.4139,-34.2333,0.274498,
2,57.872,2,5.781416,346.4973,-2.235211,0.3866199,-4.3915,-12.4139,-34.2333,0.274498,
2,57.882,2,5.780937,346.5035,-2.238042,0.3871418,-4.3915,-12.4139,-34.2333,0.274498,
2,57.892,2,5.779686,346.4903,-2.237235,0.3870858,-4.3915,-12.4139,-34.2333,0.274498,
2,57.902,2,5.77962,346.4923,-2.239785,0.3875316,-4.3915,-12.4139,-34.2333,0.274498,
2,57.912,2,5.780155,346.4637,-2.239609,0.3874652,-4.3915,-12.4139,-34.2333,0.274498,
2,57.922,2,5.778762,346.4816,-2.238827,0.3874232,-4.39962,-12.4139,-34.2345,0.2756996,
2,57.932,2,5.777855,346.4666,-2.241238,0.3879014,-4.39962,-12.4139,-34.2345,0.2756996,
2,57.942,2,5.779894,346.479,-2.242537,0.3879894,-4.39962,-12.4139,-34.2345,0.2756996,
2,57.952,2,5.779264,346.4714,-2.239563,0.3875169,-4.39962,-12.4139,-34.2345,0.2756996,
2,57.962,2,5.777034,346.4699,-2.239712,0.3876925,-4.39962,-12.4139,-34.2345,0.2756996,
2,57.972,2,5.778187,346.4637,-2.239213,0.3875287,-4.39962,-12.4139,-34.2345,0.2756996,
2,57.982,2,5.776768,346.4685,-2.233459,0.3866279,-4.39962,-12.4139,-34.2345,0.2756996,
2,57.992,2,5.776207,346.4447,-2.237993,0.3874502,-4.39962,-12.4139,-34.2345,0.2756996,
2,58.002,2,5.775651,346.4301,-2.240221,0.3878734,-4.39962,-12.4139,-34.2345,0.2756996,
2,58.012,2,5.776486,346.428,-2.240329,0.387836,-4.39962,-12.4139,-34.2345,0.2756996,
2,58.022,2,5.776393,346.4744,-2.242299,0.3881832,-4.39962,-12.4139,-34.2345,0.2756996,
2,58.032,2,5.775825,346.4224,-2.244923,0.3886757,-4.39962,-12.4139,-34.2345,0.2756996,
2,58.042,2,5.778834,346.4189,-2.243587,0.3882422,-4.39962,-12.4139,-34.2345,0.2756996,
2,58.052,2,5.778767,346.4371,-2.245457,0.3885704,-4.39962,-12.4139,-34.2345,0.2756996,
2,58.062,2,5.782775,346.4041,-2.247162,0.3885957,-4.39962,-12.4139,-34.2345,0.2756996,
2,58.072,2,5.790951,346.3892,-2.249472,0.3884461,-4.39962,-12.4139,-34.2345,0.2756996,
2,58.082,2,5.798957,346.292,-2.251865,0.3883224,-4.39962,-12.4139,-34.2345,0.2756996,
2,58.092,2,5.801759,346.3623,-2.248576,0.387568,-4.39962,-12.4139,-34.2345,0.2756996,
2,58.102,2,5.806355,346.351,-2.248796,0.387299,-4.39962,-12.4139,-34.2345,0.2756996,
2,58.112,2,5.804865,346.3302,-2.25004,0.3876128,-4.39962,-12.4139,-34.2345,0.2756996,
2,58.122,2,5.804006,346.3222,-2.247899,0.3873012,-4.39962,-12.4139,-34.2345,0.2756996,
2,58.132,2,5.804451,346.3213,-2.245125,0.3867937,-4.39962,-12.4139,-34.2345,0.2756996,
2,58.142,2,5.805024,346.3313,-2.246998,0.3870781,-4.39962,-12.4139,-34.2345,0.2756996,
2,58.152,2,5.806467,346.3104,-2.247664,0.3870968,-4.39962,-12.4139,-34.2345,0.2756996,
2,58.162,2,5.803278,346.3055,-2.247686,0.3873131,-4.39962,-12.4139,-34.2345,0.2756996,
2,58.172,2,5.802459,346.3041,-2.2524,0.3881803,-4.39962,-12.4139,-34.2345,0.2756996,
2,58.182,2,5.803638,346.2983,-2.249614,0.3876214,-4.39962,-12.4139,-34.2345,0.2756996,
2,58.192,2,5.800677,346.2881,-2.250834,0.3880296,-4.40833,-12.4139,-34.2356,0.2767982,
2,58.202,2,5.802563,346.2672,-2.253681,0.388394,-4.40833,-12.4139,-34.2356,0.2767982,
2,58.212,2,5.803098,346.2936,-2.252724,0.3881933,-4.40833,-12.4139,-34.2356,0.2767982,
2,58.222,2,5.804319,346.2917,-2.253947,0.3883224,-4.40833,-12.4139,-34.2356,0.2767982,
2,58.232,2,5.801076,346.2618,-2.255134,0.388744,-4.40833,-12.4139,-34.2356,0.2767982,
2,58.242,2,5.802058,346.2617,-2.253217,0.3883478,-4.40833,-12.4139,-34.2356,0.2767982,
2,58.252,2,5.802717,346.2687,-2.253193,0.3882997,-4.40833,-12.4139,-34.2356,0.2767982,
2,58.262,2,5.803796,346.2811,-2.253135,0.3882175,-4.40833,-12.4139,-34.2356,0.2767982,
2,58.272,2,5.80158,346.2479,-2.249806,0.387792,-4.40833,-12.4139,-34.2356,0.2767982,
2,58.282,2,5.800507,346.2432,-2.251038,0.388076,-4.40833,-12.4139,-34.2356,0.2767982,
2,58.292,2,5.804268,346.2488,-2.253504,0.3882494,-4.40833,-12.4139,-34.2356,0.2767982,
2,58.302,2,5.805696,346.2296,-2.254472,0.3883207,-4.40833,-12.4139,-34.2356,0.2767982,
2,58.312,2,5.804384,346.1883,-2.253821,0.3882962,-4.40833,-12.4139,-34.2356,0.2767982,
2,58.322,2,5.812158,346.2217,-2.2572,0.3883584,-4.40833,-12.4139,-34.2356,0.2767982,
2,58.332,2,5.817551,346.1932,-2.257542,0.3880571,-4.40833,-12.4139,-34.2356,0.2767982,
2,58.342,2,5.823818,346.1821,-2.261047,0.3882414,-4.40833,-12.4139,-34.2356,0.2767982,
2,58.352,2,5.83053,346.1679,-2.26496,0.3884656,-4.40833,-12.4139,-34.2356,0.2767982,
2,58.362,2,5.829643,346.1633,-2.266849,0.3888487,-4.40833,-12.4139,-34.2356,0.2767982,
2,58.372,2,5.82755,346.1506,-2.267544,0.3891076,-4.40833,-12.4139,-34.2356,0.2767982,
2,58.382,2,5.828105,346.1411,-2.268481,0.3892314,-4.40833,-12.4139,-34.2356,0.2767982,
2,58.392,2,5.828734,346.1367,-2.263372,0.3883127,-4.40833,-12.4139,-34.2356,0.2767982,
2,58.402,2,5.831246,346.1292,-2.261784,0.3878731,-4.40833,-12.4139,-34.2356,0.2767982,
2,58.412,2,5.831091,346.1372,-2.261661,0.3878623,-4.40833,-12.4139,-34.2356,0.2767982,
2,58.422,2,5.828743,346.1292,-2.258888,0.387543,-4.40833,-12.4139,-34.2356,0.2767982,
2,58.432,2,5.82877,346.1124,-2.260432,0.387806,-4.40833,-12.4139,-34.2356,0.2767982,
2,58.442,2,5.827106,346.107,-2.263671,0.3884726,-4.4159,-12.4139,-34.2368,0.2779999,
2,58.452,2,5.829127,346.0548,-2.26384,0.3883669,-4.4159,-12.4139,-34.2368,0.2779999,
2,58.462,2,5.829693,346.0582,-2.266405,0.3887693,-4.4159,-12.4139,-34.2368,0.2779999,
2,58.472,2,5.826127,346.0984,-2.267873,0.3892591,-4.4159,-12.4139,-34.2368,0.2779999,
2,58.482,2,5.825866,346.0907,-2.268858,0.3894457,-4.4159,-12.4139,-34.2368,0.2779999,
2,58.492,2,5.828481,346.1019,-2.271266,0.389684,-4.4159,-12.4139,-34.2368,0.2779999,
2,58.502,2,5.830055,346.0687,-2.268975,0.3891858,-4.4159,-12.4139,-34.2368,0.2779999,
2,58.512,2,5.826391,346.0766,-2.26934,0.3894932,-4.4159,-12.4139,-34.2368,0.2779999,
2,58.522,2,5.831699,346.0713,-2.271883,0.3895749,-4.4159,-12.4139,-34.2368,0.2779999,
2,58.532,2,5.84218,346.0539,-2.271877,0.3888749,-4.4159,-12.4139,-34.2368,0.2779999,
2,58.542,2,5.845849,346.0258,-2.268479,0.3880495,-4.4159,-12.4139,-34.2368,0.2779999,
2,58.552,2,5.850734,346.0047,-2.27395,0.3886607,-4.4159,-12.4139,-34.2368,0.2779999,
2,58.562,2,5.855487,346.0128,-2.274807,0.3884915,-4.4159,-12.4139,-34.2368,0.2779999,
2,58.572,2,5.856399,346.0058,-2.270785,0.3877443,-4.4159,-12.4139,-34.2368,0.2779999,
2,58.582,2,5.85391,345.9868,-2.275206,0.3886643,-4.4159,-12.4139,-34.2368,0.2779999,
2,58.592,2,5.855453,345.9707,-2.276021,0.3887012,-4.4159,-12.4139,-34.2368,0.2779999,
2,58.602,2,5.857069,345.9666,-2.273247,0.3881202,-4.4159,-12.4139,-34.2368,0.2779999,
2,58.612,2,5.854728,346.0508,-2.276256,0.3887894,-4.4159,-12.4139,-34.2368,0.2779999,
2,58.622,2,5.854301,345.9599,-2.277418,0.3890162,-4.4159,-12.4139,-34.2368,0.2779999,
2,58.632,2,5.855799,345.9539,-2.278708,0.3891371,-4.4159,-12.4139,-34.2368,0.2779999,
2,58.642,2,5.853516,345.9486,-2.278949,0.38933,-4.4159,-12.4139,-34.2368,0.2779999,
2,58.652,2,5.852719,345.9572,-2.280512,0.3896501,-4.4159,-12.4139,-34.2368,0.2779999,
2,58.662,2,5.856749,345.9494,-2.279846,0.3892681,-4.4159,-12.4139,-34.2368,0.2779999,
2,58.672,2,5.85713,345.8934,-2.280064,0.38928,-4.42403,-12.4139,-34.238,0.2791977,
2,58.682,2,5.854963,345.9393,-2.280086,0.3894279,-4.42403,-12.4139,-34.238,0.2791977,
2,58.692,2,5.850319,345.9474,-2.276547,0.3891322,-4.42403,-12.4139,-34.238,0.2791977,
2,58.702,2,5.85422,345.9099,-2.277765,0.3890809,-4.42403,-12.4139,-34.238,0.2791977,
2,58.712,2,5.852882,345.924,-2.276565,0.3889648,-4.42403,-12.4139,-34.238,0.2791977,
2,58.722,2,5.851884,345.9088,-2.274544,0.3886858,-4.42403,-12.4139,-34.238,0.2791977,
2,58.732,2,5.852332,345.9172,-2.27779,0.3892106,-4.42403,-12.4139,-34.238,0.2791977,
2,58.742,2,5.85306,345.8989,-2.275546,0.3887789,-4.42403,-12.4139,-34.238,0.2791977,
2,58.752,2,5.850946,345.8922,-2.278362,0.3894006,-4.42403,-12.4139,-34.238,0.2791977,
2,58.762,2,5.853442,345.8823,-2.283688,0.3901445,-4.42403,-12.4139,-34.238,0.2791977,
2,58.772,2,5.852759,345.89,-2.281924,0.3898886,-4.42403,-12.4139,-34.238,0.2791977,
2,58.782,2,5.849703,345.8846,-2.284426,0.39052,-4.42403,-12.4139,-34.238,0.2791977,
2,58.792,2,5.854805,345.8617,-2.287484,0.390702,-4.42403,-12.4139,-34.238,0.2791977,
2,58.802,2,5.861879,345.867,-2.284431,0.3897097,-4.42403,-12.4139,-34.238,0.2791977,
2,58.812,2,5.869526,345.8573,-2.285936,0.3894584,-4.42403,-12.4139,-34.238,0.2791977,
2,58.822,2,5.874555,345.8091,-2.291201,0.3900213,-4.42403,-12.4139,-34.238,0.2791977,
2,58.832,2,5.880058,345.812,-2.28983,0.389423,-4.42403,-12.4139,-34.238,0.2791977,
2,58.842,2,5.880859,345.8243,-2.288626,0.3891653,-4.42403,-12.4139,-34.238,0.2791977,
2,58.852,2,5.878856,345.8115,-2.288115,0.3892109,-4.42403,-12.4139,-34.238,0.2791977,
2,58.862,2,5.877962,345.7899,-2.284908,0.3887244,-4.42403,-12.4139,-34.238,0.2791977,
2,58.872,2,5.877367,345.7722,-2.28774,0.3892457,-4.42403,-12.4139,-34.238,0.2791977,
2,58.882,2,5.877278,345.7973,-2.288162,0.3893235,-4.42403,-12.4139,-34.238,0.2791977,
2,58.892,2,5.877309,345.7695,-2.288163,0.3893216,-4.42403,-12.4139,-34.238,0.2791977,
2,58.902,2,5.877606,345.7541,-2.289898,0.3895971,-4.42403,-12.4139,-34.238,0.2791977,
2,58.912,2,5.87437,345.7769,-2.292739,0.3902954,-4.43325,-12.4139,-34.2391,0.2803001,
2,58.922,2,5.876971,345.7919,-2.292663,0.3901097,-4.43325,-12.4139,-34.2391,0.2803001,
2,58.932,2,5.876081,345.7775,-2.29438,0.3904609,-4.43325,-12.4139,-34.2391,0.2803001,
2,58.942,2,5.876484,345.7435,-2.297541,0.3909721,-4.43325,-12.4139,-34.2391,0.2803001,
2,58.952,2,5.876594,345.7465,-2.294833,0.3905039,-4.43325,-12.4139,-34.2391,0.2803001,
2,58.962,2,5.874321,345.7351,-2.299391,0.3914309,-4.43325,-12.4139,-34.2391,0.2803001,
2,58.972,2,5.87697,345.7352,-2.29865,0.3911285,-4.43325,-12.4139,-34.2391,0.2803001,
2,58.982,2,5.875481,345.7194,-2.293262,0.3903106,-4.43325,-12.4139,-34.2391,0.2803001,
2,58.992,2,5.875525,345.7122,-2.29197,0.3900877,-4.43325,-12.4139,-34.2391,0.2803001,
2,59.002,2,5.874938,345.7268,-2.294973,0.3906378,-4.43325,-12.4139,-34.2391,0.2803001,
2,59.012,2,5.879061,345.7142,-2.289941,0.3895079,-4.43325,-12.4139,-34.2391,0.2803001,
2,59.022,2,5.877236,345.6873,-2.290478,0.3897203,-4.43325,-12.4139,-34.2391,0.2803001,
2,59.032,2,5.8787,345.6948,-2.292628,0.389989,-4.43325,-12.4139,-34.2391,0.2803001,
2,59.042,2,5.884227,345.68,-2.295264,0.3900706,-4.43325,-12.4139,-34.2391,0.2803001,
2,59.052,2,5.892434,345.6671,-2.297702,0.3899411,-4.43325,-12.4139,-34.2391,0.2803001,
2,59.062,2,5.898307,345.6378,-2.302301,0.3903325,-4.43325,-12.4139,-34.2391,0.2803001,
2,59.072,2,5.898815,345.6289,-2.304033,0.3905925,-4.43325,-12.4139,-34.2391,0.2803001,
2,59.082,2,5.902864,345.6412,-2.306892,0.390809,-4.43325,-12.4139,-34.2391,0.2803001,
2,59.092,2,5.904076,345.6183,-2.305722,0.3905305,-4.43325,-12.4139,-34.2391,0.2803001,
2,59.102,2,5.901599,345.6158,-2.306344,0.3907998,-4.43325,-12.4139,-34.2391,0.2803001,
2,59.112,2,5.89953,345.6203,-2.307627,0.3911544,-4.43325,-12.4139,-34.2391,0.2803001,
2,59.122,2,5.902615,345.6151,-2.307939,0.3910028,-4.43325,-12.4139,-34.2391,0.2803001,
2,59.132,2,5.901011,345.606,-2.303951,0.3904332,-4.43325,-12.4139,-34.2391,0.2803001,
2,59.142,2,5.900936,345.5872,-2.30564,0.3907245,-4.43325,-12.4139,-34.2391,0.2803001,
2,59.152,2,5.901196,345.5992,-2.301907,0.3900747,-4.43325,-12.4139,-34.2391,0.2803001,
2,59.162,2,5.901138,345.5976,-2.299584,0.3896848,-4.43325,-12.4139,-34.2391,0.2803001,
2,59.172,2,5.900893,345.5572,-2.302553,0.3902042,-4.43325,-12.4139,-34.2391,0.2803001,
2,59.182,2,5.900296,345.5745,-2.303193,0.3903521,-4.43325,-12.4139,-34.2391,0.2803001,
2,59.192,2,5.899566,345.5696,-2.302432,0.3902713,-4.43325,-12.4139,-34.2391,0.2803001,
2,59.202,2,5.901869,345.5287,-2.303382,0.3902801,-4.4414,-12.4139,-34.2402,0.2813988,
2,59.212,2,5.898623,345.5396,-2.296198,0.389277,-4.4414,-12.4139,-34.2402,0.2813988,
2,59.222,2,5.900051,345.5436,-2.28807,0.3878051,-4.4414,-12.4139,-34.2402,0.2813988,
2,59.232,2,5.8997,345.5253,-2.282896,0.3869511,-4.4414,-12.4139,-34.2402,0.2813988,
2,59.242,2,5.899475,345.5157,-2.276252,0.3858397,-4.4414,-12.4139,-34.2402,0.2813988,
2,59.252,2,5.899366,345.5035,-2.266999,0.3842783,-4.4414,-12.4139,-34.2402,0.2813988,
2,59.262,2,5.900461,345.4872,-2.251477,0.3815765,-4.4414,-12.4139,-34.2402,0.2813988,
2,59.272,2,5.898796,345.4535,-2.240503,0.3798237,-4.4414,-12.4139,-34.2402,0.2813988,
2,59.282,2,5.899592,345.446,-2.223608,0.3769087,-4.4414,-12.4139,-34.2402,0.2813988,
2,59.292,2,5.899309,345.4235,-2.207971,0.3742762,-4.4414,-12.4139,-34.2402,0.2813988,
2,59.302,2,5.899887,345.3962,-2.191666,0.371476,-4.4414,-12.4139,-34.2402,0.2813988,
2,59.312,2,5.900397,345.3762,-2.179479,0.3693784,-4.4414,-12.4139,-34.2402,0.2813988,
2,59.322,2,5.900828,345.3587,-2.165048,0.3669059,-4.4414,-12.4139,-34.2402,0.2813988,
2,59.332,2,5.900675,345.3326,-2.155201,0.3652466,-4.4414,-12.4139,-34.2402,0.2813988,
2,59.342,2,5.901788,345.3072,-2.142291,0.3629902,-4.4414,-12.4139,-34.2402,0.2813988,
2,59.352,2,5.897439,345.2901,-2.132602,0.3616149,-4.4414,-12.4139,-34.2402,0.2813988,

TotalTime
00:02:42.3218665
