Repository: jacquesNIT/Polymer-Scratching

Files Structure:

<material>_<maximum_load>_<load_rate>_<sample_number>_<try_number>

- sample_number (s1, s2, ...) is used to indicate another iteration of the same test.
- try_number (1, 2, ...) simply indicates that precedent tests failed, it does not matter.

Scratch Process:

All scratchs were performed using the Rockwell indenter with the "Scratch.Rx" model in MFT. 
All tests have at a length of 2mm and a progressive load.

The same results are also accessible on the scratch pc of the lab, in the "jacques/second_batch" folder.
The "Additionnal_Batch" folder contains unverified results that were used to test the machine, it is advised not to use those.

General Notes:

File: Lab results/Second_Batch/PC/4N/PC_4N_2Nm.csv (part 2 of 25)
Recipe, UpperSample, LowerSample, OtherInfo, Averaging, LogFrequency, Type, Radius,TestDate, Operator, Customer, RefStd, Temperature, RH, Liquid, LastCalibDate, LCFz, LCFx, Tip, OtherData, samplevs
scratch only.Rx,,,,10,1000,Scratch,1,9/8/2026 10:32:31 AM,,,ASTM/ISO,,,N/A,N/A,,,,Linear: 0.1 to 4;2;2;1.025641,0.3,
Step, Timestamp, RecipeStep, DAQ.Fz (N),DAQ.CAP (um),DAQ.Fx (N),DAQ.COF (),XYZ.X Position (mm),XYZ.Y Position (mm),XYZ.Z Position (mm),XYZ.Z Depth (mm),
2,4.444,2,0.2069751,379.7724,-0.07800634,0.3768875,7.51823,-8.7696,-33.8922,-0.003799438,
2,4.454,2,0.2092932,379.7707,-0.07899175,0.3774214,7.51823,-8.7696,-33.8922,-0.003799438,
2,4.464,2,0.2091317,379.7721,-0.0771687,0.3689957,7.51823,-8.7696,-33.8922,-0.003799438,
2,4.474,2,0.2070078,379.7458,-0.07779969,0.3758297,7.51823,-8.7696,-33.8922,-0.003799438,
2,4.484,2,0.2086812,379.7546,-0.07641827,0.3661962,7.51823,-8.7696,-33.8922,-0.003799438,
2,4.494,2,0.2066735,379.7525,-0.07816928,0.3782259,7.51823,-8.7696,-33.8922,-0.003799438,
2,4.504,2,0.2093459,379.7508,-0.07559944,0.3611221,7.51823,-8.7696,-33.8922,-0.003799438,
2,4.514,2,0.2091067,379.7534,-0.084638,0.4047598,7.51823,-8.7696,-33.8922,-0.003799438,
2,4.524,2,0.2063789,379.7538,-0.08482827,0.4110317,7.51823,-8.7696,-33.8922,-0.003799438,
2,4.534,2,0.2056762,379.782,-0.08592835,0.4177846,7.51823,-8.7696,-33.8922,-0.003799438,
2,4.544,2,0.2078179,379.7509,-0.07704259,0.3707217,7.51495,-8.7696,-33.8926,-0.003398895,
2,4.554,2,0.2082165,379.7529,-0.07951285,0.3818758,7.51495,-8.7696,-33.8926,-0.003398895,
2,4.564,2,0.2071611,379.7552,-0.07984249,0.3854125,7.51495,-8.7696,-33.8926,-0.003398895,
2,4.574,2,0.2064822,379.7626,-0.0799042,0.3869786,7.51495,-8.7696,-33.8926,-0.003398895,
2,4.584,2,0.2069689,379.7669,-0.07731976,0.3735814,7.51495,-8.7696,-33.8926,-0.003398895,
2,4.594,2,0.2072441,379.7272,-0.07801056,0.3764187,7.51495,-8.7696,-33.8926,-0.003398895,
2,4.604,2,0.2099609,379.7439,-0.07646248,0.3641749,7.51495,-8.7696,-33.8926,-0.003398895,
2,4.614,2,0.2152874,379.7313,-0.07855236,0.3648721,7.51495,-8.7696,-33.8926,-0.003398895,
2,4.624,2,0.2140114,379.6756,-0.0773572,0.361463,7.51495,-8.7696,-33.8926,-0.003398895,
2,4.634,2,0.2169219,379.6642,-0.08039109,0.3705992,7.51495,-8.7696,-33.8926,-0.003398895,
2,4.644,2,0.2171006,379.6589,-0.08132758,0.3746078,7.51495,-8.7696,-33.8926,-0.003398895,
2,4.654,2,0.2156701,379.6698,-0.0836467,0.3878456,7.51495,-8.7696,-33.8926,-0.003398895,
2,4.664,2,0.215818,379.657,-0.08165183,0.3783365,7.51495,-8.7696,-33.8926,-0.003398895,
2,4.674,2,0.2190826,379.654,-0.08088745,0.3692098,7.51495,-8.7696,-33.8926,-0.003398895,
2,4.684,2,0.2176022,379.649,-0.0801944,0.3685367,7.51495,-8.7696,-33.8926,-0.003398895,
2,4.694,2,0.2161959,379.6494,-0.08164479,0.3776427,7.51495,-8.7696,-33.8926,-0.003398895,
2,4.704,2,0.2165431,379.6516,-0.08207474,0.3790226,7.51495,-8.7696,-33.8926,-0.003398895,
2,4.714,2,0.2152765,379.6479,-0.08271455,0.3842247,7.51495,-8.7696,-33.8926,-0.003398895,
2,4.724,2,0.2180563,379.6457,-0.08219856,0.3769603,7.51495,-8.7696,-33.8926,-0.003398895,
2,4.734,2,0.215722,379.6445,-0.08133307,0.3770272,7.51495,-8.7696,-33.8926,-0.003398895,
2,4.744,2,0.216898,379.636,-0.08230315,0.3794555,7.51495,-8.7696,-33.8926,-0.003398895,
2,4.754,2,0.2151667,379.6415,-0.08953303,0.4161101,7.51495,-8.7696,-33.8926,-0.003398895,
2,4.764,2,0.2139552,379.6093,-0.09259961,0.4327991,7.51113,-8.7696,-33.8931,-0.00289917,
2,4.774,2,0.2158763,379.6446,-0.09106298,0.4218295,7.51113,-8.7696,-33.8931,-0.00289917,
2,4.784,2,0.2158412,379.6383,-0.08870181,0.4109586,7.51113,-8.7696,-33.8931,-0.00289917,
2,4.794,2,0.2166405,379.6345,-0.08525594,0.3935365,7.51113,-8.7696,-33.8931,-0.00289917,
2,4.804,2,0.2197522,379.6287,-0.0829228,0.3773468,7.51113,-8.7696,-33.8931,-0.00289917,
2,4.814,2,0.2161393,379.5929,-0.09186324,0.4250186,7.51113,-8.7696,-33.8931,-0.00289917,
2,4.824,2,0.2194786,379.5669,-0.0938997,0.4278308,7.51113,-8.7696,-33.8931,-0.00289917,
2,4.834,2,0.2233262,379.5518,-0.09056766,0.4055398,7.51113,-8.7696,-33.8931,-0.00289917,
2,4.844,2,0.224701,379.5494,-0.08929975,0.3974159,7.51113,-8.7696,-33.8931,-0.00289917,
2,4.854,2,0.2238838,379.5456,-0.09229755,0.4122565,7.51113,-8.7696,-33.8931,-0.00289917,
2,4.864,2,0.2235375,379.5553,-0.08951226,0.4004351,7.51113,-8.7696,-33.8931,-0.00289917,
2,4.874,2,0.221231,379.5607,-0.09568762,0.4325235,7.51113,-8.7696,-33.8931,-0.00289917,
2,4.884,2,0.2232122,379.5214,-0.09537736,0.4272946,7.51113,-8.7696,-33.8931,-0.00289917,
2,4.894,2,0.2206838,379.5468,-0.09498589,0.4304162,7.51113,-8.7696,-33.8931,-0.00289917,
2,4.904,2,0.2222553,379.5375,-0.09553325,0.4298357,7.51113,-8.7696,-33.8931,-0.00289917,
2,4.914,2,0.2235251,379.5421,-0.09423823,0.4216003,7.51113,-8.7696,-33.8931,-0.00289917,
2,4.924,2,0.2213284,379.541,-0.09266649,0.4186833,7.51113,-8.7696,-33.8931,-0.00289917,
2,4.934,2,0.2219087,379.5435,-0.09451636,0.4259245,7.51113,-8.7696,-33.8931,-0.00289917,
2,4.944,2,0.2246656,379.5263,-0.09438957,0.4201336,7.50785,-8.7696,-33.8935,-0.002498627,
2,4.954,2,0.224418,379.5177,-0.08966133,0.3995282,7.50785,-8.7696,-33.8935,-0.002498627,
2,4.964,2,0.2224638,379.5242,-0.08464255,0.3804779,7.50785,-8.7696,-33.8935,-0.002498627,
2,4.974,2,0.2237017,379.5182,-0.08527762,0.3812113,7.50785,-8.7696,-33.8935,-0.002498627,
2,4.984,2,0.222872,379.5183,-0.08671506,0.38908,7.50785,-8.7696,-33.8935,-0.002498627,
2,4.994,2,0.2243916,379.5353,-0.09281962,0.4136501,7.50785,-8.7696,-33.8935,-0.002498627,
2,5.004,2,0.223881,379.5876,-0.08495323,0.379457,7.50785,-8.7696,-33.8935,-0.002498627,
2,5.014,2,0.2267486,379.4966,-0.09306529,0.4104339,7.50785,-8.7696,-33.8935,-0.002498627,
2,5.024,2,0.229336,379.4718,-0.09437093,0.4114963,7.50785,-8.7696,-33.8935,-0.002498627,
2,5.034,2,0.2295516,379.4506,-0.08817729,0.3841284,7.50785,-8.7696,-33.8935,-0.002498627,
2,5.044,2,0.233573,379.4409,-0.08437686,0.3612441,7.50785,-8.7696,-33.8935,-0.002498627,
2,5.054,2,0.2303399,379.457,-0.08698253,0.3776268,7.50785,-8.7696,-33.8935,-0.002498627,
2,5.064,2,0.2303915,379.4373,-0.0941471,0.4086397,7.50785,-8.7696,-33.8935,-0.002498627,
2,5.074,2,0.230997,379.4222,-0.09602173,0.4156839,7.50785,-8.7696,-33.8935,-0.002498627,
2,5.084,2,0.2309483,379.4255,-0.09632869,0.4171006,7.50785,-8.7696,-33.8935,-0.002498627,
2,5.094,2,0.2310529,379.4202,-0.09574968,0.4144059,7.50785,-8.7696,-33.8935,-0.002498627,
2,5.104,2,0.2313211,379.4413,-0.09637077,0.4166103,7.50785,-8.7696,-33.8935,-0.002498627,
2,5.114,2,0.2298869,379.4042,-0.0895082,0.3893576,7.50785,-8.7696,-33.8935,-0.002498627,
2,5.124,2,0.230324,379.418,-0.08824992,0.3831555,7.50785,-8.7696,-33.8935,-0.002498627,
2,5.134,2,0.2305371,379.4287,-0.08992733,0.3900776,7.50455,-8.7696,-33.894,-0.001998901,
2,5.144,2,0.2304185,379.4262,-0.09550441,0.4144824,7.50455,-8.7696,-33.894,-0.001998901,
2,5.154,2,0.2342495,379.424,-0.09462599,0.4039538,7.50455,-8.7696,-33.894,-0.001998901,
2,5.164,2,0.2291523,379.4356,-0.09584171,0.4182447,7.50455,-8.7696,-33.894,-0.001998901,
2,5.174,2,0.2298315,379.4274,-0.09330036,0.4059511,7.50455,-8.7696,-33.894,-0.001998901,
2,5.184,2,0.2309629,379.4188,-0.09034142,0.3911512,7.50455,-8.7696,-33.894,-0.001998901,
2,5.194,2,0.2303638,379.4151,-0.09830525,0.426739,7.50455,-8.7696,-33.894,-0.001998901,
2,5.204,2,0.2340148,379.4012,-0.09230928,0.3944592,7.50455,-8.7696,-33.894,-0.001998901,
2,5.214,2,0.2348066,379.3723,-0.09413913,0.4009221,7.50455,-8.7696,-33.894,-0.001998901,
2,5.224,2,0.2354032,379.3491,-0.09890278,0.4201421,7.50455,-8.7696,-33.894,-0.001998901,
2,5.234,2,0.2381417,379.3437,-0.09828666,0.4127234,7.50455,-8.7696,-33.894,-0.001998901,
2,5.244,2,0.2360986,379.3301,-0.1002853,0.4247604,7.50455,-8.7696,-33.894,-0.001998901,
2,5.254,2,0.2383432,379.3434,-0.09772599,0.4100221,7.50455,-8.7696,-33.894,-0.001998901,
2,5.264,2,0.2371297,379.3447,-0.0924056,0.3896839,7.50455,-8.7696,-33.894,-0.001998901,
2,5.274,2,0.2365143,379.3351,-0.09343818,0.3950636,7.50455,-8.7696,-33.894,-0.001998901,
2,5.284,2,0.2400911,379.3356,-0.09094483,0.3787931,7.50455,-8.7696,-33.894,-0.001998901,
2,5.294,2,0.2371304,379.3168,-0.08966312,0.3781173,7.50455,-8.7696,-33.894,-0.001998901,
2,5.304,2,0.235364,379.3277,-0.08987405,0.3818513,7.50455,-8.7696,-33.894,-0.001998901,
2,5.314,2,0.2388338,379.3287,-0.09174417,0.384134,7.50455,-8.7696,-33.894,-0.001998901,
2,5.324,2,0.2368871,379.3181,-0.09222912,0.3893378,7.50455,-8.7696,-33.894,-0.001998901,
2,5.334,2,0.2367414,379.3351,-0.09210235,0.389042,7.50455,-8.7696,-33.894,-0.001998901,
2,5.344,2,0.2367079,379.3193,-0.09032871,0.381604,7.50455,-8.7696,-33.894,-0.001998901,
2,5.354,2,0.2364274,379.3152,-0.09026957,0.3818067,7.50128,-8.7696,-33.8944,-0.001598358,
2,5.364,2,0.238314,379.3298,-0.09601937,0.4029111,7.50128,-8.7696,-33.8944,-0.001598358,
2,5.374,2,0.2363561,379.3331,-0.09895953,0.4186883,7.50128,-8.7696,-33.8944,-0.001598358,
2,5.384,2,0.236375,379.3176,-0.1001885,0.4238541,7.50128,-8.7696,-33.8944,-0.001598358,
2,5.394,2,0.2380869,379.3237,-0.1013093,0.425514,7.50128,-8.7696,-33.8944,-0.001598358,
2,5.404,2,0.2364925,379.3225,-0.09839913,0.4160772,7.50128,-8.7696,-33.8944,-0.001598358,
2,5.414,2,0.2392143,379.2878,-0.0994674,0.4158088,7.50128,-8.7696,-33.8944,-0.001598358,
2,5.424,2,0.2413775,379.2505,-0.1025344,0.4247886,7.50128,-8.7696,-33.8944,-0.001598358,
2,5.434,2,0.2422314,379.2541,-0.09907915,0.4090268,7.50128,-8.7696,-33.8944,-0.001598358,
2,5.444,2,0.2473772,379.2368,-0.0965477,0.3902854,7.50128,-8.7696,-33.8944,-0.001598358,
2,5.454,2,0.2434234,379.2488,-0.1035707,0.4254756,7.50128,-8.7696,-33.8944,-0.001598358,
2,5.464,2,0.2432209,379.2638,-0.1028931,0.423044,7.50128,-8.7696,-33.8944,-0.001598358,
2,5.474,2,0.2465302,379.2255,-0.10337,0.4192997,7.50128,-8.7696,-33.8944,-0.001598358,
2,5.484,2,0.2427423,379.2449,-0.1017821,0.4193012,7.50128,-8.7696,-33.8944,-0.001598358,
2,5.494,2,0.2421576,379.2402,-0.09730348,0.4018188,7.50128,-8.7696,-33.8944,-0.001598358,
2,5.504,2,0.2432054,379.2352,-0.09267049,0.381038,7.50128,-8.7696,-33.8944,-0.001598358,
2,5.514,2,0.2441992,379.2393,-0.09480745,0.3882381,7.50128,-8.7696,-33.8944,-0.001598358,
2,5.524,2,0.2422473,379.2243,-0.09419774,0.3888495,7.50128,-8.7696,-33.8944,-0.001598358,
2,5.534,2,0.2436066,379.2322,-0.09364487,0.3844103,7.50128,-8.7696,-33.8944,-0.001598358,
2,5.544,2,0.2426739,379.2183,-0.09479027,0.3906076,7.50128,-8.7696,-33.8944,-0.001598358,
2,5.554,2,0.2430739,379.2164,-0.09624828,0.395963,7.49745,-8.7696,-33.8948,-0.00120163,
2,5.564,2,0.2433362,379.2134,-0.09836014,0.4042151,7.49745,-8.7696,-33.8948,-0.00120163,
2,5.574,2,0.2429869,379.2336,-0.09735951,0.400678,7.49745,-8.7696,-33.8948,-0.00120163,
2,5.584,2,0.2444951,379.1034,-0.0981578,0.4014715,7.49745,-8.7696,-33.8948,-0.00120163,
2,5.594,2,0.2413951,379.1963,-0.1028677,0.4261383,7.49745,-8.7696,-33.8948,-0.00120163,
2,5.604,2,0.2480408,379.206,-0.1040126,0.4193366,7.49745,-8.7696,-33.8948,-0.00120163,
2,5.614,2,0.2489182,379.1671,-0.1059639,0.4256976,7.49745,-8.7696,-33.8948,-0.00120163,
2,5.624,2,0.2481536,379.1483,-0.1073365,0.4325404,7.49745,-8.7696,-33.8948,-0.00120163,
2,5.634,2,0.2528202,379.144,-0.1048387,0.4146768,7.49745,-8.7696,-33.8948,-0.00120163,
2,5.644,2,0.253595,379.1068,-0.1026664,0.404844,7.49745,-8.7696,-33.8948,-0.00120163,
2,5.654,2,0.2506992,379.1475,-0.09822063,0.3917868,7.49745,-8.7696,-33.8948,-0.00120163,
2,5.664,2,0.2528022,379.1124,-0.09697687,0.3836077,7.49745,-8.7696,-33.8948,-0.00120163,
2,5.674,2,0.2520982,379.1243,-0.09873481,0.3916522,7.49745,-8.7696,-33.8948,-0.00120163,
2,5.684,2,0.2548111,379.109,-0.09479325,0.3720139,7.49745,-8.7696,-33.8948,-0.00120163,
2,5.694,2,0.2542681,379.1237,-0.09515831,0.3742441,7.49745,-8.7696,-33.8948,-0.00120163,
2,5.704,2,0.2519921,379.1552,-0.09564222,0.3795445,7.49745,-8.7696,-33.8948,-0.00120163,
2,5.714,2,0.2542039,379.1171,-0.09830338,0.3867108,7.49745,-8.7696,-33.8948,-0.00120163,
2,5.724,2,0.2507319,379.117,-0.105943,0.422535,7.49745,-8.7696,-33.8948,-0.00120163,
2,5.734,2,0.2520696,379.1202,-0.1062047,0.4213308,7.49745,-8.7696,-33.8948,-0.00120163,
2,5.744,2,0.2492066,379.1217,-0.1074034,0.4309813,7.49415,-8.7696,-33.8952,-0.0008010864,
2,5.754,2,0.2513738,379.1371,-0.1067065,0.4244932,7.49415,-8.7696,-33.8952,-0.0008010864,
2,5.764,2,0.2537762,379.0959,-0.1061065,0.4181108,7.49415,-8.7696,-33.8952,-0.0008010864,
2,5.774,2,0.2534868,379.1082,-0.102,0.4023877,7.49415,-8.7696,-33.8952,-0.0008010864,
2,5.784,2,0.2525747,379.0975,-0.09800431,0.3880211,7.49415,-8.7696,-33.8952,-0.0008010864,
2,5.794,2,0.2532572,379.1066,-0.1067259,0.4214131,7.49415,-8.7696,-33.8952,-0.0008010864,
2,5.804,2,0.2538213,379.0995,-0.0995146,0.3920656,7.49415,-8.7696,-33.8952,-0.0008010864,
2,5.814,2,0.258789,379.0872,-0.09959479,0.3848493,7.49415,-8.7696,-33.8952,-0.0008010864,
2,5.824,2,0.2566262,379.048,-0.1066091,0.4154258,7.49415,-8.7696,-33.8952,-0.0008010864,
2,5.834,2,0.2579446,379.0396,-0.1084187,0.4203177,7.49415,-8.7696,-33.8952,-0.0008010864,
2,5.844,2,0.2603897,379.0295,-0.1035034,0.3974944,7.49415,-8.7696,-33.8952,-0.0008010864,
2,5.854,2,0.2580487,379.039,-0.1063533,0.4121442,7.49415,-8.7696,-33.8952,-0.0008010864,
2,5.864,2,0.2577873,379.0381,-0.1067901,0.4142568,7.49415,-8.7696,-33.8952,-0.0008010864,
2,5.874,2,0.2615536,379.0271,-0.106966,0.4089641,7.49415,-8.7696,-33.8952,-0.0008010864,
2,5.884,2,0.2597773,379.0206,-0.1072962,0.4130314,7.49415,-8.7696,-33.8952,-0.0008010864,
2,5.894,2,0.2613009,379.0181,-0.1037883,0.3971985,7.49415,-8.7696,-33.8952,-0.0008010864,
2,5.904,2,0.2586207,379.0157,-0.1045945,0.404432,7.49415,-8.7696,-33.8952,-0.0008010864,
2,5.914,2,0.2583517,379.0227,-0.1070595,0.4143946,7.49415,-8.7696,-33.8952,-0.0008010864,
2,5.924,2,0.2593873,379.0189,-0.1095097,0.4221861,7.49415,-8.7696,-33.8952,-0.0008010864,
2,5.934,2,0.2607186,378.988,-0.1041305,0.3993981,7.4906,-8.7696,-33.8956,-0.0004005432,
2,5.944,2,0.2593703,379.021,-0.09874666,0.3807169,7.4906,-8.7696,-33.8956,-0.0004005432,
2,5.954,2,0.2604685,379.0138,-0.09889568,0.3796839,7.4906,-8.7696,-33.8956,-0.0004005432,
2,5.964,2,0.2606583,379.0131,-0.09685299,0.3715707,7.4906,-8.7696,-33.8956,-0.0004005432,
2,5.974,2,0.2585208,379.0326,-0.1038982,0.401895,7.4906,-8.7696,-33.8956,-0.0004005432,
2,5.984,2,0.2602378,379.0061,-0.1044098,0.401209,7.4906,-8.7696,-33.8956,-0.0004005432,
2,5.994,2,0.2609914,379.0092,-0.1048713,0.401819,7.4906,-8.7696,-33.8956,-0.0004005432,
2,6.004,2,0.2634619,378.9966,-0.110546,0.4195898,7.4906,-8.7696,-33.8956,-0.0004005432,
2,6.014,2,0.2641335,378.9616,-0.10525,0.3984725,7.4906,-8.7696,-33.8956,-0.0004005432,
2,6.024,2,0.2663534,378.9353,-0.1080004,0.4054776,7.4906,-8.7696,-33.8956,-0.0004005432,
2,6.034,2,0.2682798,378.931,-0.1066032,0.3973583,7.4906,-8.7696,-33.8956,-0.0004005432,
2,6.044,2,0.2661743,378.9437,-0.1050219,0.3945608,7.4906,-8.7696,-33.8956,-0.0004005432,
2,6.054,2,0.2645944,378.9039,-0.1046711,0.3955908,7.4906,-8.7696,-33.8956,-0.0004005432,
2,6.064,2,0.2679077,378.9394,-0.1038022,0.3874551,7.4906,-8.7696,-33.8956,-0.0004005432,
2,6.074,2,0.2655225,378.9246,-0.1081118,0.4071662,7.4906,-8.7696,-33.8956,-0.0004005432,
2,6.084,2,0.2673733,378.9207,-0.1084868,0.4057505,7.4906,-8.7696,-33.8956,-0.0004005432,
2,6.094,2,0.2659501,378.9201,-0.1043288,0.3922873,7.4906,-8.7696,-33.8956,-0.0004005432,
2,6.104,2,0.2653476,378.926,-0.1033411,0.3894555,7.4906,-8.7696,-33.8956,-0.0004005432,
2,6.114,2,0.2661793,378.9105,-0.1038973,0.3903284,7.4906,-8.7696,-33.8956,-0.0004005432,
2,6.124,2,0.2659927,378.9071,-0.1024577,0.3851898,7.4906,-8.7696,-33.8956,-0.0004005432,
2,6.134,2,0.2641703,378.8973,-0.1055389,0.3995107,7.4906,-8.7696,-33.8956,-0.0004005432,
2,6.144,2,0.265829,378.9064,-0.105355,0.3963264,7.4906,-8.7696,-33.8956,-0.0004005432,
2,6.154,2,0.265641,378.9057,-0.1043785,0.3929305,7.4906,-8.7696,-33.8956,-0.0004005432,
2,6.164,2,0.2665871,378.9281,-0.1045861,0.3923147,7.4906,-8.7696,-33.8956,-0.0004005432,
2,6.174,2,0.265553,378.9807,-0.1083997,0.4082038,7.48733,-8.7696,-33.896,0,
2,6.184,2,0.2662522,378.8926,-0.1080405,0.4057825,7.48733,-8.7696,-33.896,0,
2,6.194,2,0.266854,378.8996,-0.1078811,0.40427,7.48733,-8.7696,-33.896,0,
2,6.204,2,0.2634578,378.9166,-0.1118808,0.4246631,7.48733,-8.7696,-33.896,0,
2,6.214,2,0.2636852,378.9093,-0.1140401,0.4324859,7.48733,-8.7696,-33.896,0,
2,6.224,2,0.2658437,378.903,-0.1088448,0.4094314,7.48733,-8.7696,-33.896,0,
2,6.234,2,0.2618223,378.8897,-0.1085814,0.4147139,7.48733,-8.7696,-33.896,0,
2,6.244,2,0.2664112,378.8791,-0.1095104,0.4110579,7.48733,-8.7696,-33.896,0,
2,6.254,2,0.2668447,378.8416,-0.1058028,0.3964957,7.48733,-8.7696,-33.896,0,
2,6.264,2,0.2689998,378.8221,-0.1108366,0.4120323,7.48733,-8.7696,-33.896,0,
2,6.274,2,0.2700108,378.8264,-0.112487,0.4166018,7.48733,-8.7696,-33.896,0,
2,6.284,2,0.272471,378.8021,-0.1141448,0.4189245,7.48733,-8.7696,-33.896,0,
2,6.294,2,0.2707596,378.8053,-0.1148724,0.4242596,7.48733,-8.7696,-33.896,0,
2,6.304,2,0.2711606,378.8149,-0.1119538,0.4128689,7.48733,-8.7696,-33.896,0,
2,6.314,2,0.2715065,378.8168,-0.1081138,0.3981998,7.48733,-8.7696,-33.896,0,
2,6.324,2,0.27104,378.8185,-0.105094,0.3877436,7.48733,-8.7696,-33.896,0,
2,6.334,2,0.2707833,378.814,-0.1054024,0.38925,7.48733,-8.7696,-33.896,0,
2,6.344,2,0.2721141,378.8099,-0.1079046,0.3965417,7.48733,-8.7696,-33.896,0,
2,6.354,2,0.2716083,378.8037,-0.1066992,0.3928422,7.48733,-8.7696,-33.896,0,
2,6.364,2,0.2708215,378.799,-0.1060967,0.3917587,7.48733,-8.7696,-33.896,0,
2,6.374,2,0.2710528,378.7982,-0.1075346,0.3967292,7.48733,-8.7696,-33.896,0,
2,6.384,2,0.2698038,378.7914,-0.1080057,0.4003121,7.48348,-8.7696,-33.8964,0.0004005432,
2,6.394,2,0.2716346,378.7915,-0.1099931,0.4049304,7.48348,-8.7696,-33.8964,0.0004005432,
2,6.404,2,0.2703969,378.7985,-0.115044,0.4254634,7.48348,-8.7696,-33.8964,0.0004005432,
2,6.414,2,0.2711993,378.791,-0.1144975,0.4221895,7.48348,-8.7696,-33.8964,0.0004005432,
2,6.424,2,0.2720674,378.7781,-0.1132643,0.4163097,7.48348,-8.7696,-33.8964,0.0004005432,
2,6.434,2,0.2734543,378.7895,-0.1126427,0.411925,7.48348,-8.7696,-33.8964,0.0004005432,
2,6.444,2,0.2728217,378.7819,-0.1155977,0.4237114,7.48348,-8.7696,-33.8964,0.0004005432,
2,6.454,2,0.2762676,378.7877,-0.114735,0.4153039,7.48348,-8.7696,-33.8964,0.0004005432,
2,6.464,2,0.2753501,378.7241,-0.1123268,0.4079418,7.48348,-8.7696,-33.8964,0.0004005432,
2,6.474,2,0.2773992,378.7123,-0.1114317,0.4017017,7.48348,-8.7696,-33.8964,0.0004005432,
2,6.484,2,0.2802968,378.7203,-0.1143141,0.4078324,7.48348,-8.7696,-33.8964,0.0004005432,
2,6.494,2,0.2787344,378.7272,-0.1091091,0.3914448,7.48348,-8.7696,-33.8964,0.0004005432,
2,6.504,2,0.2777322,378.7281,-0.1088123,0.3917885,7.48348,-8.7696,-33.8964,0.0004005432,
2,6.514,2,0.2786934,378.7082,-0.1105895,0.3968141,7.48348,-8.7696,-33.8964,0.0004005432,
2,6.524,2,0.2756464,378.7189,-0.1173011,0.4255491,7.48348,-8.7696,-33.8964,0.0004005432,
2,6.534,2,0.2767905,378.7206,-0.1166315,0.4213709,7.48348,-8.7696,-33.8964,0.0004005432,
2,6.544,2,0.2785544,378.7134,-0.118845,0.426649,7.48348,-8.7696,-33.8964,0.0004005432,
2,6.554,2,0.2796096,378.7143,-0.1152605,0.4122194,7.48348,-8.7696,-33.8964,0.0004005432,
2,6.564,2,0.2791931,378.7113,-0.1177707,0.4218252,7.48348,-8.7696,-33.8964,0.0004005432,
2,6.574,2,0.2793305,378.7212,-0.1089829,0.3901575,7.47965,-8.7696,-33.8968,0.0008010864,
2,6.584,2,0.2794901,378.6959,-0.1080176,0.3864809,7.47965,-8.7696,-33.8968,0.0008010864,
2,6.594,2,0.2808252,378.6967,-0.1100433,0.3918568,7.47965,-8.7696,-33.8968,0.0008010864,
2,6.604,2,0.2813304,378.7004,-0.1092987,0.3885066,7.47965,-8.7696,-33.8968,0.0008010864,
2,6.614,2,0.2772435,378.6964,-0.1107996,0.3996474,7.47965,-8.7696,-33.8968,0.0008010864,
2,6.624,2,0.2779171,378.6936,-0.1093026,0.3932923,7.47965,-8.7696,-33.8968,0.0008010864,
2,6.634,2,0.2787335,378.6948,-0.1076791,0.3863156,7.47965,-8.7696,-33.8968,0.0008010864,
2,6.644,2,0.2799051,378.6767,-0.1085285,0.3877333,7.47965,-8.7696,-33.8968,0.0008010864,
2,6.654,2,0.2800639,378.6635,-0.1108211,0.3956992,7.47965,-8.7696,-33.8968,0.0008010864,
2,6.664,2,0.2829989,378.6435,-0.1086925,0.3840741,7.47965,-8.7696,-33.8968,0.0008010864,
2,6.674,2,0.286317,378.6342,-0.1127727,0.3938735,7.47965,-8.7696,-33.8968,0.0008010864,
2,6.684,2,0.284285,378.6395,-0.112657,0.3962819,7.47965,-8.7696,-33.8968,0.0008010864,
2,6.694,2,0.2860578,378.6282,-0.1111798,0.388662,7.47965,-8.7696,-33.8968,0.0008010864,
2,6.704,2,0.2869409,378.6313,-0.1113157,0.3879393,7.47965,-8.7696,-33.8968,0.0008010864,
2,6.714,2,0.2859519,378.618,-0.1125643,0.3936475,7.47965,-8.7696,-33.8968,0.0008010864,
2,6.724,2,0.2853932,378.6137,-0.1129957,0.3959299,7.47965,-8.7696,-33.8968,0.0008010864,
2,6.734,2,0.2872539,378.6099,-0.1143261,0.3979968,7.47965,-8.7696,-33.8968,0.0008010864,
2,6.744,2,0.2881401,378.632,-0.1103135,0.3828466,7.47965,-8.7696,-33.8968,0.0008010864,
2,6.754,2,0.2861913,378.4969,-0.1122364,0.3921726,7.47965,-8.7696,-33.8968,0.0008010864,
2,6.764,2,0.2892754,378.5893,-0.1131642,0.3911988,7.47638,-8.7696,-33.8972,0.00120163,
2,6.774,2,0.2872045,378.5998,-0.1139476,0.3967472,7.47638,-8.7696,-33.8972,0.00120163,
2,6.784,2,0.2874791,378.6055,-0.1118402,0.3890376,7.47638,-8.7696,-33.8972,0.00120163,
2,6.794,2,0.2881764,378.6091,-0.1134243,0.3935933,7.47638,-8.7696,-33.8972,0.00120163,
2,6.804,2,0.2845874,378.6024,-0.1113923,0.391417,7.47638,-8.7696,-33.8972,0.00120163,
2,6.814,2,0.2847245,378.5966,-0.1104529,0.3879289,7.47638,-8.7696,-33.8972,0.00120163,
2,6.824,2,0.2904544,378.5712,-0.1117834,0.3848568,7.47638,-8.7696,-33.8972,0.00120163,
2,6.834,2,0.2912186,378.5368,-0.1127656,0.3872196,7.47638,-8.7696,-33.8972,0.00120163,
2,6.844,2,0.2936086,378.534,-0.1120439,0.3816096,7.47638,-8.7696,-33.8972,0.00120163,
2,6.854,2,0.2936789,378.5275,-0.11335,0.3859658,7.47638,-8.7696,-33.8972,0.00120163,
2,6.864,2,0.2941273,378.5198,-0.1111721,0.3779728,7.47638,-8.7696,-33.8972,0.00120163,
2,6.874,2,0.2909194,378.5433,-0.1147817,0.394548,7.47638,-8.7696,-33.8972,0.00120163,
2,6.884,2,0.2951438,378.5134,-0.1134055,0.3842382,7.47638,-8.7696,-33.8972,0.00120163,
2,6.894,2,0.2928822,378.5162,-0.1127503,0.3849681,7.47638,-8.7696,-33.8972,0.00120163,
2,6.904,2,0.2923155,378.5255,-0.1150685,0.393645,7.47638,-8.7696,-33.8972,0.00120163,
2,6.914,2,0.2945319,378.5273,-0.1144083,0.3884411,7.47638,-8.7696,-33.8972,0.00120163,
2,6.924,2,0.2916951,378.5345,-0.1134947,0.3890867,7.47638,-8.7696,-33.8972,0.00120163,
2,6.934,2,0.2920916,378.495,-0.1146567,0.3925367,7.47638,-8.7696,-33.8972,0.00120163,
2,6.944,2,0.2929926,378.508,-0.1143348,0.3902309,7.47337,-8.7696,-33.8976,0.001598358,
2,6.954,2,0.292097,378.5039,-0.116434,0.3986142,7.47337,-8.7696,-33.8976,0.001598358,
2,6.964,2,0.2929482,378.4984,-0.1167745,0.3986183,7.47337,-8.7696,-33.8976,0.001598358,
2,6.974,2,0.2901276,378.5023,-0.1160886,0.4001294,7.47337,-8.7696,-33.8976,0.001598358,
2,6.984,2,0.2926856,378.5044,-0.1138834,0.389098,7.47337,-8.7696,-33.8976,0.001598358,
2,6.994,2,0.2948766,378.4882,-0.1150787,0.3902605,7.47337,-8.7696,-33.8976,0.001598358,
2,7.004,2,0.2942876,378.4458,-0.1175559,0.3994592,7.47337,-8.7696,-33.8976,0.001598358,
2,7.014,2,0.294952,378.4387,-0.1206535,0.4090613,7.47337,-8.7696,-33.8976,0.001598358,
2,7.024,2,0.2991824,378.4427,-0.1182758,0.39533,7.47337,-8.7696,-33.8976,0.001598358,
2,7.034,2,0.2998222,378.4575,-0.1182844,0.3945151,7.47337,-8.7696,-33.8976,0.001598358,
2,7.044,2,0.2977378,378.4304,-0.1173041,0.3939847,7.47337,-8.7696,-33.8976,0.001598358,
2,7.054,2,0.2998316,378.4303,-0.1160878,0.3871767,7.47337,-8.7696,-33.8976,0.001598358,
2,7.064,2,0.2984437,378.4362,-0.1168383,0.3914918,7.47337,-8.7696,-33.8976,0.001598358,
2,7.074,2,0.3000473,378.4194,-0.1169305,0.3897069,7.47337,-8.7696,-33.8976,0.001598358,
2,7.084,2,0.3001141,378.4292,-0.1162072,0.38721,7.47337,-8.7696,-33.8976,0.001598358,
2,7.094,2,0.301216,378.4225,-0.1171342,0.3888711,7.47337,-8.7696,-33.8976,0.001598358,
2,7.104,2,0.3029591,378.4039,-0.1169918,0.3861635,7.47337,-8.7696,-33.8976,0.001598358,
2,7.114,2,0.3030014,378.4254,-0.1179633,0.3893162,7.47337,-8.7696,-33.8976,0.001598358,
2,7.124,2,0.3004794,378.4299,-0.1165129,0.3877566,7.47337,-8.7696,-33.8976,0.001598358,
2,7.134,2,0.3017071,378.4197,-0.1184457,0.3925849,7.47035,-8.7696,-33.898,0.001998901,
2,7.144,2,0.3012192,378.4297,-0.1174883,0.3900427,7.47035,-8.7696,-33.898,0.001998901,
2,7.154,2,0.2992682,378.4248,-0.1190873,0.3979285,7.47035,-8.7696,-33.898,0.001998901,
2,7.164,2,0.302157,378.4188,-0.1160441,0.3840521,7.47035,-8.7696,-33.898,0.001998901,
2,7.174,2,0.2990522,378.4205,-0.1167262,0.3903204,7.47035,-8.7696,-33.898,0.001998901,
2,7.184,2,0.3022078,378.4039,-0.116857,0.3866776,7.47035,-8.7696,-33.898,0.001998901,
2,7.194,2,0.3085095,378.3817,-0.1169651,0.3791295,7.47035,-8.7696,-33.898,0.001998901,
2,7.204,2,0.3016237,378.3652,-0.1186857,0.3934893,7.47035,-8.7696,-33.898,0.001998901,
2,7.214,2,0.30687,378.3723,-0.1210872,0.3945881,7.47035,-8.7696,-33.898,0.001998901,
2,7.224,2,0.3102752,378.3333,-0.1186417,0.3823758,7.47035,-8.7696,-33.898,0.001998901,
2,7.234,2,0.3040417,378.3582,-0.1204962,0.3963147,7.47035,-8.7696,-33.898,0.001998901,
2,7.244,2,0.3048971,378.3536,-0.1195212,0.3920051,7.47035,-8.7696,-33.898,0.001998901,
2,7.254,2,0.306919,378.3628,-0.1193912,0.3889991,7.47035,-8.7696,-33.898,0.001998901,
2,7.264,2,0.3024057,378.3462,-0.1214276,0.4015387,7.47035,-8.7696,-33.898,0.001998901,
2,7.274,2,0.3064221,378.3541,-0.1215526,0.3966834,7.47035,-8.7696,-33.898,0.001998901,
2,7.284,2,0.3051991,378.3425,-0.121492,0.3980746,7.47035,-8.7696,-33.898,0.001998901,
2,7.294,2,0.308679,378.325,-0.1195797,0.3873919,7.47035,-8.7696,-33.898,0.001998901,
2,7.304,2,0.3067443,378.3394,-0.1195771,0.3898265,7.47035,-8.7696,-33.898,0.001998901,
2,7.314,2,0.3057746,378.3379,-0.1207459,0.3948852,7.47035,-8.7696,-33.898,0.001998901,
2,7.324,2,0.3080846,378.3301,-0.1212789,0.3936545,7.47035,-8.7696,-33.898,0.001998901,
2,7.334,2,0.3056687,378.3443,-0.1215385,0.3976151,7.47035,-8.7696,-33.898,0.001998901,
2,7.344,2,0.3079731,378.4173,-0.1197177,0.3887276,7.47035,-8.7696,-33.898,0.001998901,
2,7.354,2,0.3076057,378.3189,-0.1205559,0.391917,7.46707,-8.7696,-33.8984,0.002399445,
2,7.364,2,0.3042796,378.3241,-0.1207472,0.3968297,7.46707,-8.7696,-33.8984,0.002399445,
2,7.374,2,0.3070936,378.3238,-0.1210869,0.3942995,7.46707,-8.7696,-33.8984,0.002399445,
2,7.384,2,0.3086245,378.3245,-0.1197591,0.3880416,7.46707,-8.7696,-33.8984,0.002399445,
2,7.394,2,0.305579,378.3198,-0.1202168,0.3934066,7.46707,-8.7696,-33.8984,0.002399445,
2,7.404,2,0.3037851,378.3119,-0.1190566,0.3919107,7.46707,-8.7696,-33.8984,0.002399445,
2,7.414,2,0.3029199,378.3206,-0.1205858,0.3980782,7.46707,-8.7696,-33.8984,0.002399445,
2,7.424,2,0.306565,378.3181,-0.1191832,0.3887698,7.46707,-8.7696,-33.8984,0.002399445,
2,7.434,2,0.3067974,378.286,-0.1223877,0.3989201,7.46707,-8.7696,-33.8984,0.002399445,
2,7.444,2,0.3118049,378.2731,-0.122765,0.3937238,7.46707,-8.7696,-33.8984,0.002399445,
2,7.454,2,0.3127547,378.2411,-0.12421,0.3971484,7.46707,-8.7696,-33.8984,0.002399445,
2,7.464,2,0.3152817,378.2447,-0.1211792,0.3843523,7.46707,-8.7696,-33.8984,0.002399445,
2,7.474,2,0.3145938,378.2463,-0.121818,0.3872231,7.46707,-8.7696,-33.8984,0.002399445,
2,7.484,2,0.3115801,378.2575,-0.1229076,0.3944655,7.46707,-8.7696,-33.8984,0.002399445,
2,7.494,2,0.3134373,378.2633,-0.1236798,0.3945917,7.46707,-8.7696,-33.8984,0.002399445,
2,7.504,2,0.3131654,378.253,-0.1233452,0.3938661,7.46707,-8.7696,-33.8984,0.002399445,
2,7.514,2,0.3125201,378.251,-0.1240296,0.3968691,7.46707,-8.7696,-33.8984,0.002399445,
2,7.524,2,0.3156093,378.2547,-0.1237794,0.3921917,7.46707,-8.7696,-33.8984,0.002399445,
2,7.534,2,0.3134069,378.2405,-0.124007,0.3956741,7.46298,-8.7696,-33.8988,0.002799988,
2,7.544,2,0.3124283,378.2479,-0.1223225,0.3915218,7.46298,-8.7696,-33.8988,0.002799988,
2,7.554,2,0.313907,378.2347,-0.122868,0.3914151,7.46298,-8.7696,-33.8988,0.002799988,
2,7.564,2,0.3122921,378.2422,-0.1223781,0.3918706,7.46298,-8.7696,-33.8988,0.002799988,
2,7.574,2,0.314107,378.2434,-0.1233297,0.3926359,7.46298,-8.7696,-33.8988,0.002799988,
2,7.584,2,0.3120607,378.2389,-0.1217294,0.3900825,7.46298,-8.7696,-33.8988,0.002799988,
2,7.594,2,0.3126835,378.2334,-0.1217446,0.3893542,7.46298,-8.7696,-33.8988,0.002799988,
2,7.604,2,0.3164293,378.228,-0.1231341,0.3891363,7.46298,-8.7696,-33.8988,0.002799988,
2,7.614,2,0.3167101,378.2154,-0.1250336,0.3947887,7.46298,-8.7696,-33.8988,0.002799988,
2,7.624,2,0.3202358,378.1887,-0.1236442,0.3861036,7.46298,-8.7696,-33.8988,0.002799988,
2,7.634,2,0.3214019,378.1682,-0.1259031,0.391731,7.46298,-8.7696,-33.8988,0.002799988,
2,7.644,2,0.3203815,378.1793,-0.125852,0.3928192,7.46298,-8.7696,-33.8988,0.002799988,
2,7.654,2,0.3209428,378.1665,-0.124763,0.388739,7.46298,-8.7696,-33.8988,0.002799988,
2,7.664,2,0.3192924,378.1802,-0.1263084,0.3955885,7.46298,-8.7696,-33.8988,0.002799988,
2,7.674,2,0.319475,378.1904,-0.1278837,0.4002932,7.46298,-8.7696,-33.8988,0.002799988,
2,7.684,2,0.3209672,378.161,-0.1260221,0.3926322,7.46298,-8.7696,-33.8988,0.002799988,
2,7.694,2,0.3207732,378.1773,-0.1260855,0.3930673,7.46298,-8.7696,-33.8988,0.002799988,
2,7.704,2,0.3215507,378.1758,-0.126696,0.3940157,7.46298,-8.7696,-33.8988,0.002799988,
2,7.714,2,0.3226681,378.1663,-0.1256071,0.3892764,7.46298,-8.7696,-33.8988,0.002799988,
2,7.724,2,0.3219589,378.1781,-0.1251181,0.3886153,7.45995,-8.7696,-33.8991,0.003101349,
2,7.734,2,0.3201048,378.173,-0.128075,0.4001034,7.45995,-8.7696,-33.8991,0.003101349,
2,7.744,2,0.3206633,378.1788,-0.124834,0.3892992,7.45995,-8.7696,-33.8991,0.003101349,
2,7.754,2,0.3213785,378.157,-0.1284037,0.3995404,7.45995,-8.7696,-33.8991,0.003101349,
2,7.764,2,0.3216367,378.1528,-0.1265203,0.3933641,7.45995,-8.7696,-33.8991,0.003101349,
2,7.774,2,0.3203185,378.1545,-0.1256508,0.3922684,7.45995,-8.7696,-33.8991,0.003101349,
2,7.784,2,0.3209173,378.1478,-0.1255576,0.3912461,7.45995,-8.7696,-33.8991,0.003101349,
2,7.794,2,0.3220749,378.1516,-0.1255378,0.3897781,7.45995,-8.7696,-33.8991,0.003101349,
2,7.804,2,0.322334,378.1237,-0.1254205,0.3891009,7.45995,-8.7696,-33.8991,0.003101349,
2,7.814,2,0.3235783,378.1117,-0.1260511,0.3895536,7.45995,-8.7696,-33.8991,0.003101349,
2,7.824,2,0.3262475,378.103,-0.124705,0.3822403,7.45995,-8.7696,-33.8991,0.003101349,
2,7.834,2,0.3272381,378.1029,-0.1262379,0.3857679,7.45995,-8.7696,-33.8991,0.003101349,
2,7.844,2,0.3260964,378.1097,-0.128089,0.3927948,7.45995,-8.7696,-33.8991,0.003101349,
2,7.854,2,0.3274602,378.0976,-0.127733,0.3900717,7.45995,-8.7696,-33.8991,0.003101349,
2,7.864,2,0.3258894,378.0931,-0.1280602,0.3929559,7.45995,-8.7696,-33.8991,0.003101349,
2,7.874,2,0.3274473,378.0821,-0.1266966,0.3869219,7.45995,-8.7696,-33.8991,0.003101349,
2,7.884,2,0.3257007,378.0794,-0.1281437,0.39344,7.45995,-8.7696,-33.8991,0.003101349,
2,7.894,2,0.3261976,378.0863,-0.1307298,0.4007689,7.45995,-8.7696,-33.8991,0.003101349,
2,7.904,2,0.3255812,378.0811,-0.1290412,0.396341,7.45995,-8.7696,-33.8991,0.003101349,
2,7.914,2,0.3227212,378.0975,-0.128802,0.3991123,7.45995,-8.7696,-33.8991,0.003101349,
2,7.924,2,0.3277112,377.9722,-0.1272479,0.3882929,7.45995,-8.7696,-33.8991,0.003101349,
2,7.934,2,0.323992,378.0738,-0.1274192,0.3932787,7.45995,-8.7696,-33.8991,0.003101349,
2,7.944,2,0.3243108,378.0686,-0.1282048,0.3953146,7.45995,-8.7696,-33.8991,0.003101349,
2,7.954,2,0.3258515,378.0749,-0.1291564,0.3963656,7.45668,-8.7696,-33.8995,0.003501892,
2,7.964,2,0.3240822,378.0777,-0.1302453,0.4018897,7.45668,-8.7696,-33.8995,0.003501892,
2,7.974,2,0.3257121,378.0832,-0.1305579,0.4008384,7.45668,-8.7696,-33.8995,0.003501892,
2,7.984,2,0.3262229,378.0621,-0.1274011,0.3905338,7.45668,-8.7696,-33.8995,0.003501892,
2,7.994,2,0.3262757,378.0728,-0.1277009,0.3913894,7.45668,-8.7696,-33.8995,0.003501892,
2,8.004,2,0.3288602,378.068,-0.1255968,0.3819154,7.45668,-8.7696,-33.8995,0.003501892,
2,8.014,2,0.3286168,378.0661,-0.1268435,0.3859921,7.45668,-8.7696,-33.8995,0.003501892,
2,8.024,2,0.3318268,378.0498,-0.1271877,0.3832955,7.45668,-8.7696,-33.8995,0.003501892,
2,8.034,2,0.3322038,378.0102,-0.1311916,0.3949131,7.45668,-8.7696,-33.8995,0.003501892,
2,8.044,2,0.3346985,378.0448,-0.1298471,0.3879524,7.45668,-8.7696,-33.8995,0.003501892,
2,8.054,2,0.3321092,378.0058,-0.1308422,0.3939735,7.45668,-8.7696,-33.8995,0.003501892,
2,8.064,2,0.332156,378.0139,-0.1287202,0.3875293,7.45668,-8.7696,-33.8995,0.003501892,
2,8.074,2,0.3313993,378.0229,-0.1310064,0.3953128,7.45668,-8.7696,-33.8995,0.003501892,
2,8.084,2,0.3335114,378.0139,-0.1300536,0.3899525,7.45668,-8.7696,-33.8995,0.003501892,
2,8.094,2,0.333991,378.0137,-0.1298985,0.3889281,7.45668,-8.7696,-33.8995,0.003501892,
2,8.104,2,0.3326208,377.9936,-0.1295884,0.389598,7.45668,-8.7696,-33.8995,0.003501892,
2,8.114,2,0.3324049,378.0076,-0.1295538,0.3897468,7.45668,-8.7696,-33.8995,0.003501892,
2,8.124,2,0.3336841,378.0004,-0.129788,0.3889547,7.45668,-8.7696,-33.8995,0.003501892,
2,8.134,2,0.3318029,378.0008,-0.1305656,0.3935034,7.45668,-8.7696,-33.8995,0.003501892,
2,8.144,2,0.3344269,377.9942,-0.1294597,0.3871092,7.45285,-8.7696,-33.8999,0.003898621,
2,8.154,2,0.3342947,377.9947,-0.1309735,0.3917905,7.45285,-8.7696,-33.8999,0.003898621,
2,8.164,2,0.3339812,377.9776,-0.1319041,0.3949448,7.45285,-8.7696,-33.8999,0.003898621,
2,8.174,2,0.3328478,377.9958,-0.1300887,0.3908354,7.45285,-8.7696,-33.8999,0.003898621,
2,8.184,2,0.3336831,377.9932,-0.1310536,0.3927488,7.45285,-8.7696,-33.8999,0.003898621,
2,8.194,2,0.3327393,377.985,-0.1308094,0.3931289,7.45285,-8.7696,-33.8999,0.003898621,
2,8.204,2,0.3337687,377.9888,-0.1310822,0.3927336,7.45285,-8.7696,-33.8999,0.003898621,
2,8.214,2,0.3343187,377.9743,-0.1305251,0.3904211,7.45285,-8.7696,-33.8999,0.003898621,
2,8.224,2,0.3347287,377.9388,-0.1322059,0.3949645,7.45285,-8.7696,-33.8999,0.003898621,
2,8.234,2,0.3399892,377.9351,-0.1335394,0.3927754,7.45285,-8.7696,-33.8999,0.003898621,
2,8.244,2,0.3399698,377.935,-0.1331421,0.3916292,7.45285,-8.7696,-33.8999,0.003898621,
2,8.254,2,0.3415002,377.9402,-0.1335289,0.3910069,7.45285,-8.7696,-33.8999,0.003898621,
2,8.264,2,0.3380966,377.9241,-0.1337794,0.3956841,7.45285,-8.7696,-33.8999,0.003898621,
2,8.274,2,0.3403214,377.896,-0.1335503,0.392424,7.45285,-8.7696,-33.8999,0.003898621,
2,8.284,2,0.3404036,377.9292,-0.1342832,0.3944823,7.45285,-8.7696,-33.8999,0.003898621,
2,8.294,2,0.3376536,377.924,-0.1352357,0.400516,7.45285,-8.7696,-33.8999,0.003898621,
2,8.304,2,0.3372791,377.9249,-0.1330882,0.3945939,7.45285,-8.7696,-33.8999,0.003898621,
2,8.314,2,0.3390821,377.9261,-0.1340866,0.3954401,7.45285,-8.7696,-33.8999,0.003898621,
2,8.324,2,0.338374,377.9204,-0.1333437,0.3940719,7.45285,-8.7696,-33.8999,0.003898621,
2,8.334,2,0.339046,377.8964,-0.1336648,0.3942378,7.44957,-8.7696,-33.9003,0.004299164,
2,8.344,2,0.3390702,377.9132,-0.1321871,0.3898516,7.44957,-8.7696,-33.9003,0.004299164,
2,8.354,2,0.3385317,377.9058,-0.1339206,0.3955925,7.44957,-8.7696,-33.9003,0.004299164,
2,8.364,2,0.3402808,377.9124,-0.1345773,0.3954891,7.44957,-8.7696,-33.9003,0.004299164,
2,8.374,2,0.3382449,377.9084,-0.1335597,0.3948609,7.44957,-8.7696,-33.9003,0.004299164,
2,8.384,2,0.340054,377.9118,-0.1326442,0.390068,7.44957,-8.7696,-33.9003,0.004299164,
2,8.394,2,0.3404931,377.8947,-0.1333737,0.3917075,7.44957,-8.7696,-33.9003,0.004299164,
2,8.404,2,0.3412729,377.9034,-0.1338917,0.3923303,7.44957,-8.7696,-33.9003,0.004299164,
2,8.414,2,0.3449953,377.868,-0.1357902,0.3936002,7.44957,-8.7696,-33.9003,0.004299164,
2,8.424,2,0.3469899,377.8632,-0.1347255,0.3882693,7.44957,-8.7696,-33.9003,0.004299164,
2,8.434,2,0.3479892,377.8465,-0.1384112,0.3977455,7.44957,-8.7696,-33.9003,0.004299164,
2,8.444,2,0.3486321,377.8713,-0.1380347,0.3959323,7.44957,-8.7696,-33.9003,0.004299164,
2,8.454,2,0.3468675,377.8214,-0.136579,0.3937497,7.44957,-8.7696,-33.9003,0.004299164,
2,8.464,2,0.3475298,377.8295,-0.1365649,0.3929587,7.44957,-8.7696,-33.9003,0.004299164,
2,8.474,2,0.3474795,377.8423,-0.1366733,0.3933277,7.44957,-8.7696,-33.9003,0.004299164,
2,8.484,2,0.3469403,377.8313,-0.1379252,0.3975474,7.44957,-8.7696,-33.9003,0.004299164,
2,8.494,2,0.3466396,377.8343,-0.1376348,0.3970545,7.44957,-8.7696,-33.9003,0.004299164,
2,8.504,2,0.3477944,377.843,-0.1361932,0.391591,7.44957,-8.7696,-33.9003,0.004299164,
2,8.514,2,0.3478338,377.8987,-0.1372637,0.3946244,7.44957,-8.7696,-33.9003,0.004299164,
2,8.524,2,0.3484919,377.8283,-0.1370511,0.393269,7.44957,-8.7696,-33.9003,0.004299164,
2,8.534,2,0.3469105,377.8307,-0.1386725,0.3997356,7.44957,-8.7696,-33.9003,0.004299164,
2,8.544,2,0.3490909,377.8308,-0.1376067,0.3941858,7.44957,-8.7696,-33.9003,0.004299164,
2,8.554,2,0.3477933,377.8386,-0.1368717,0.3935432,7.44628,-8.7696,-33.9007,0.004699707,
2,8.564,2,0.3490796,377.8261,-0.1366053,0.3913301,7.44628,-8.7696,-33.9007,0.004699707,
2,8.574,2,0.3486451,377.8228,-0.1396828,0.4006446,7.44628,-8.7696,-33.9007,0.004699707,
2,8.584,2,0.3476591,377.821,-0.1365076,0.3926478,7.44628,-8.7696,-33.9007,0.004699707,
2,8.594,2,0.3496137,377.8201,-0.1371679,0.3923413,7.44628,-8.7696,-33.9007,0.004699707,
2,8.604,2,0.3487889,377.8175,-0.137211,0.3933928,7.44628,-8.7696,-33.9007,0.004699707,
2,8.614,2,0.3476866,377.834,-0.1377594,0.3962171,7.44628,-8.7696,-33.9007,0.004699707,
2,8.624,2,0.3492604,377.8118,-0.135965,0.3892941,7.44628,-8.7696,-33.9007,0.004699707,
2,8.634,2,0.3543444,377.7817,-0.1372353,0.3872935,7.44628,-8.7696,-33.9007,0.004699707,
2,8.644,2,0.3541925,377.7828,-0.1384837,0.3909842,7.44628,-8.7696,-33.9007,0.004699707,
2,8.654,2,0.3548614,377.7745,-0.1396187,0.3934458,7.44628,-8.7696,-33.9007,0.004699707,
2,8.664,2,0.3571851,377.805,-0.1387703,0.388511,7.44628,-8.7696,-33.9007,0.004699707,
2,8.674,2,0.3547507,377.8311,-0.1396738,0.3937238,7.44628,-8.7696,-33.9007,0.004699707,
2,8.684,2,0.3545262,377.7701,-0.140022,0.3949554,7.44628,-8.7696,-33.9007,0.004699707,
2,8.694,2,0.3546829,377.7657,-0.1391131,0.3922182,7.44628,-8.7696,-33.9007,0.004699707,
2,8.704,2,0.3527482,377.7692,-0.1387139,0.3932376,7.44628,-8.7696,-33.9007,0.004699707,
2,8.714,2,0.3560208,377.7682,-0.1397034,0.3924023,7.44628,-8.7696,-33.9007,0.004699707,
2,8.724,2,0.3550584,377.7587,-0.1392491,0.3921863,7.44628,-8.7696,-33.9007,0.004699707,
2,8.734,2,0.3543926,377.7667,-0.1399536,0.3949112,7.44628,-8.7696,-33.9007,0.004699707,
2,8.744,2,0.3557559,377.7745,-0.1386475,0.3897266,7.44628,-8.7696,-33.9007,0.004699707,
2,8.754,2,0.3548544,377.7525,-0.140127,0.3948858,7.443,-8.7696,-33.901,0.005001068,
2,8.764,2,0.3545119,377.7518,-0.1388743,0.3917337,7.443,-8.7696,-33.901,0.005001068,
2,8.774,2,0.354001,377.7571,-0.1391314,0.3930254,7.443,-8.7696,-33.901,0.005001068,
2,8.784,2,0.3555477,377.7563,-0.1399782,0.3936975,7.443,-8.7696,-33.901,0.005001068,
2,8.794,2,0.3563361,377.7625,-0.1408458,0.3952612,7.443,-8.7696,-33.901,0.005001068,
2,8.804,2,0.3563279,377.7472,-0.1380346,0.3873808,7.443,-8.7696,-33.901,0.005001068,
2,8.814,2,0.3553822,377.7465,-0.1389176,0.3908962,7.443,-8.7696,-33.901,0.005001068,
2,8.824,2,0.3627861,377.7288,-0.1382053,0.3809554,7.443,-8.7696,-33.901,0.005001068,
2,8.834,2,0.3578815,377.7074,-0.1418654,0.3964033,7.443,-8.7696,-33.901,0.005001068,
2,8.844,2,0.3619044,377.7198,-0.142549,0.3938858,7.443,-8.7696,-33.901,0.005001068,
2,8.854,2,0.3600048,377.6935,-0.1428358,0.3967609,7.443,-8.7696,-33.901,0.005001068,
2,8.864,2,0.3606197,377.7264,-0.1404481,0.3894632,7.443,-8.7696,-33.901,0.005001068,
2,8.874,2,0.3634664,377.6976,-0.142033,0.3907733,7.443,-8.7696,-33.901,0.005001068,
2,8.884,2,0.3621003,377.6915,-0.1418572,0.3917622,7.443,-8.7696,-33.901,0.005001068,
2,8.894,2,0.3613955,377.7023,-0.1422114,0.3935063,7.443,-8.7696,-33.901,0.005001068,
2,8.904,2,0.3600612,377.6976,-0.1415526,0.3931349,7.443,-8.7696,-33.901,0.005001068,
2,8.914,2,0.3587517,377.7031,-0.143214,0.3992008,7.443,-8.7696,-33.901,0.005001068,
2,8.924,2,0.3608931,377.6843,-0.1428433,0.3958051,7.443,-8.7696,-33.901,0.005001068,
2,8.934,2,0.3601149,377.686,-0.1425741,0.3959128,7.443,-8.7696,-33.901,0.005001068,
2,8.944,2,0.3584734,377.6812,-0.1405627,0.3921147,7.443,-8.7696,-33.901,0.005001068,
2,8.954,2,0.357764,377.6965,-0.1442101,0.4030871,7.43972,-8.7696,-33.9014,0.005401611,
2,8.964,2,0.360078,377.6914,-0.1421711,0.3948341,7.43972,-8.7696,-33.9014,0.005401611,
2,8.974,2,0.3580156,377.6678,-0.1423291,0.3975499,7.43972,-8.7696,-33.9014,0.005401611,
2,8.984,2,0.3588878,377.6782,-0.1407212,0.3921035,7.43972,-8.7696,-33.9014,0.005401611,
2,8.994,2,0.3588869,377.6768,-0.142995,0.3984404,7.43972,-8.7696,-33.9014,0.005401611,
2,9.004,2,0.3606496,377.6797,-0.1416351,0.3927221,7.43972,-8.7696,-33.9014,0.005401611,
