Repository: jacquesNIT/Polymer-Scratching

Files Structure:

<material>_<maximum_load>_<load_rate>_<sample_number>_<try_number>

- sample_number (s1, s2, ...) is used to indicate another iteration of the same test.
- try_number (1, 2, ...) simply indicates that precedent tests failed, it does not matter.

Scratch Process:

All scratchs were performed using the Rockwell indenter with the "Scratch.Rx" model in MFT. 
All tests have at a length of 2mm and a progressive load.

The same results are also accessible on the scratch pc of the lab, in the "jacques/second_batch" folder.
The "Additionnal_Batch" folder contains unverified results that were used to test the machine, it is advised not to use those.

General Notes:

File: Lab results/Second_Batch/PC/4N/PC_4N_2Nm.csv (part 3 of 25)
Recipe, UpperSample, LowerSample, OtherInfo, Averaging, LogFrequency, Type, Radius,TestDate, Operator, Customer, RefStd, Temperature, RH, Liquid, LastCalibDate, LCFz, LCFx, Tip, OtherData, samplevs
scratch only.Rx,,,,10,1000,Scratch,1,9/8/2026 10:32:31 AM,,,ASTM/ISO,,,N/A,N/A,,,,Linear: 0.1 to 4;2;2;1.025641,0.3,
Step, Timestamp, RecipeStep, DAQ.Fz (N),DAQ.CAP (um),DAQ.Fx (N),DAQ.COF (),XYZ.X Position (mm),XYZ.Y Position (mm),XYZ.Z Position (mm),XYZ.Z Depth (mm),
2,9.014,2,0.3633453,377.6665,-0.143472,0.3948641,7.43972,-8.7696,-33.9014,0.005401611,
2,9.024,2,0.3649693,377.633,-0.1422232,0.3896855,7.43972,-8.7696,-33.9014,0.005401611,
2,9.034,2,0.3668871,377.6197,-0.145619,0.3969042,7.43972,-8.7696,-33.9014,0.005401611,
2,9.044,2,0.3692887,377.6153,-0.1436757,0.3890608,7.43972,-8.7696,-33.9014,0.005401611,
2,9.054,2,0.368694,377.6107,-0.1449846,0.3932382,7.43972,-8.7696,-33.9014,0.005401611,
2,9.064,2,0.3695561,377.607,-0.1448437,0.3919396,7.43972,-8.7696,-33.9014,0.005401611,
2,9.074,2,0.3719963,377.6074,-0.1464779,0.3937617,7.43972,-8.7696,-33.9014,0.005401611,
2,9.084,2,0.3701591,377.6347,-0.1434144,0.3874398,7.43972,-8.7696,-33.9014,0.005401611,
2,9.094,2,0.3687176,377.5261,-0.144886,0.3929459,7.43972,-8.7696,-33.9014,0.005401611,
2,9.104,2,0.3679931,377.5994,-0.1439591,0.3912006,7.43972,-8.7696,-33.9014,0.005401611,
2,9.114,2,0.3705468,377.6027,-0.1438198,0.3881287,7.43972,-8.7696,-33.9014,0.005401611,
2,9.124,2,0.3688204,377.6056,-0.1467202,0.3978093,7.43972,-8.7696,-33.9014,0.005401611,
2,9.134,2,0.3678669,377.602,-0.146218,0.3974753,7.43972,-8.7696,-33.9014,0.005401611,
2,9.144,2,0.3698794,377.6119,-0.145517,0.3934173,7.43972,-8.7696,-33.9014,0.005401611,
2,9.154,2,0.369433,377.5904,-0.1444972,0.3911324,7.43972,-8.7696,-33.9014,0.005401611,
2,9.164,2,0.3716566,377.6049,-0.1448654,0.3897831,7.4359,-8.7696,-33.9018,0.00579834,
2,9.174,2,0.3685044,377.5986,-0.145731,0.395466,7.4359,-8.7696,-33.9018,0.00579834,
2,9.184,2,0.36549,377.5888,-0.1456551,0.3985201,7.4359,-8.7696,-33.9018,0.00579834,
2,9.194,2,0.366483,377.5952,-0.1453163,0.3965157,7.4359,-8.7696,-33.9018,0.00579834,
2,9.204,2,0.3707233,377.5749,-0.146127,0.3941673,7.4359,-8.7696,-33.9018,0.00579834,
2,9.214,2,0.371875,377.5921,-0.1465097,0.3939756,7.4359,-8.7696,-33.9018,0.00579834,
2,9.224,2,0.3744075,377.5469,-0.1462055,0.3904983,7.4359,-8.7696,-33.9018,0.00579834,
2,9.234,2,0.3740472,377.5473,-0.1471285,0.3933422,7.4359,-8.7696,-33.9018,0.00579834,
2,9.244,2,0.3754007,377.563,-0.1467998,0.3910483,7.4359,-8.7696,-33.9018,0.00579834,
2,9.254,2,0.3746857,377.556,-0.1469012,0.392065,7.4359,-8.7696,-33.9018,0.00579834,
2,9.264,2,0.3753305,377.5656,-0.1482869,0.3950836,7.4359,-8.7696,-33.9018,0.00579834,
2,9.274,2,0.3752953,377.5331,-0.1488099,0.3965141,7.4359,-8.7696,-33.9018,0.00579834,
2,9.284,2,0.3744307,377.5424,-0.147006,0.3926121,7.4359,-8.7696,-33.9018,0.00579834,
2,9.294,2,0.3760912,377.537,-0.1472812,0.3916104,7.4359,-8.7696,-33.9018,0.00579834,
2,9.304,2,0.3741467,377.5359,-0.1475772,0.3944367,7.4359,-8.7696,-33.9018,0.00579834,
2,9.314,2,0.374639,377.5318,-0.1488472,0.3973083,7.4359,-8.7696,-33.9018,0.00579834,
2,9.324,2,0.3734287,377.532,-0.1478373,0.3958917,7.4359,-8.7696,-33.9018,0.00579834,
2,9.334,2,0.3748873,377.5137,-0.1484063,0.3958689,7.4359,-8.7696,-33.9018,0.00579834,
2,9.344,2,0.3713455,377.5347,-0.1485894,0.4001379,7.4359,-8.7696,-33.9018,0.00579834,
2,9.354,2,0.3739207,377.5285,-0.148289,0.3965786,7.4359,-8.7696,-33.9018,0.00579834,
2,9.364,2,0.374592,377.5316,-0.1479026,0.3948365,7.4359,-8.7696,-33.9018,0.00579834,
2,9.374,2,0.3738406,377.5291,-0.1486942,0.3977476,7.4326,-8.7696,-33.9022,0.006198883,
2,9.384,2,0.3734516,377.521,-0.1469784,0.3935674,7.4326,-8.7696,-33.9022,0.006198883,
2,9.394,2,0.3738339,377.5242,-0.1497877,0.4006798,7.4326,-8.7696,-33.9022,0.006198883,
2,9.404,2,0.3757072,377.5242,-0.1493784,0.3975925,7.4326,-8.7696,-33.9022,0.006198883,
2,9.414,2,0.3745461,377.5196,-0.1486107,0.3967756,7.4326,-8.7696,-33.9022,0.006198883,
2,9.424,2,0.3749817,377.5315,-0.1471213,0.3923426,7.4326,-8.7696,-33.9022,0.006198883,
2,9.434,2,0.3736524,377.5068,-0.1476635,0.3951896,7.4326,-8.7696,-33.9022,0.006198883,
2,9.444,2,0.376529,377.4802,-0.1478688,0.3927156,7.4326,-8.7696,-33.9022,0.006198883,
2,9.454,2,0.3782521,377.4854,-0.1492814,0.394661,7.4326,-8.7696,-33.9022,0.006198883,
2,9.464,2,0.3797325,377.4706,-0.1507479,0.3969845,7.4326,-8.7696,-33.9022,0.006198883,
2,9.474,2,0.3825962,377.4672,-0.1516622,0.3964028,7.4326,-8.7696,-33.9022,0.006198883,
2,9.484,2,0.3820846,377.4795,-0.1515822,0.3967243,7.4326,-8.7696,-33.9022,0.006198883,
2,9.494,2,0.3821906,377.4619,-0.1513481,0.3960015,7.4326,-8.7696,-33.9022,0.006198883,
2,9.504,2,0.3830296,377.459,-0.1504904,0.3928949,7.4326,-8.7696,-33.9022,0.006198883,
2,9.514,2,0.382913,377.4594,-0.1495738,0.3906209,7.4326,-8.7696,-33.9022,0.006198883,
2,9.524,2,0.3810695,377.4525,-0.1498245,0.3931685,7.4326,-8.7696,-33.9022,0.006198883,
2,9.534,2,0.3797373,377.4575,-0.1513006,0.398435,7.4326,-8.7696,-33.9022,0.006198883,
2,9.544,2,0.3819188,377.448,-0.1502177,0.3933236,7.4326,-8.7696,-33.9022,0.006198883,
2,9.554,2,0.3807209,377.4699,-0.1528733,0.4015363,7.4326,-8.7696,-33.9022,0.006198883,
2,9.564,2,0.3810464,377.4313,-0.151606,0.3978677,7.4326,-8.7696,-33.9022,0.006198883,
2,9.574,2,0.3808402,377.4503,-0.149363,0.3921934,7.4326,-8.7696,-33.9022,0.006198883,
2,9.584,2,0.378388,377.4455,-0.1496964,0.3956162,7.4285,-8.7696,-33.9026,0.006599426,
2,9.594,2,0.382369,377.4449,-0.1502423,0.3929248,7.4285,-8.7696,-33.9026,0.006599426,
2,9.604,2,0.3823179,377.4523,-0.1514083,0.3960274,7.4285,-8.7696,-33.9026,0.006599426,
2,9.614,2,0.3812769,377.4463,-0.1521598,0.3990796,7.4285,-8.7696,-33.9026,0.006599426,
2,9.624,2,0.3847603,377.4384,-0.1508147,0.3919706,7.4285,-8.7696,-33.9026,0.006599426,
2,9.634,2,0.3823181,377.4331,-0.1513875,0.3959726,7.4285,-8.7696,-33.9026,0.006599426,
2,9.644,2,0.3846855,377.4308,-0.1508117,0.3920389,7.4285,-8.7696,-33.9026,0.006599426,
2,9.654,2,0.3882641,377.4129,-0.1505141,0.3876589,7.4285,-8.7696,-33.9026,0.006599426,
2,9.664,2,0.38762,377.4033,-0.1508979,0.3892934,7.4285,-8.7696,-33.9026,0.006599426,
2,9.674,2,0.3887558,377.3806,-0.153025,0.3936276,7.4285,-8.7696,-33.9026,0.006599426,
2,9.684,2,0.392587,377.4192,-0.1529477,0.3895894,7.4285,-8.7696,-33.9026,0.006599426,
2,9.694,2,0.3918536,377.3884,-0.1532546,0.3911016,7.4285,-8.7696,-33.9026,0.006599426,
2,9.704,2,0.3908932,377.3861,-0.1558241,0.398636,7.4285,-8.7696,-33.9026,0.006599426,
2,9.714,2,0.3898968,377.3549,-0.153965,0.3948865,7.4285,-8.7696,-33.9026,0.006599426,
2,9.724,2,0.3909266,377.4077,-0.1550448,0.3966085,7.4285,-8.7696,-33.9026,0.006599426,
2,9.734,2,0.3912148,377.375,-0.1544997,0.3949228,7.4285,-8.7696,-33.9026,0.006599426,
2,9.744,2,0.3888123,377.3734,-0.1544748,0.397299,7.4285,-8.7696,-33.9026,0.006599426,
2,9.754,2,0.3904915,377.3734,-0.1547418,0.3962745,7.4285,-8.7696,-33.9026,0.006599426,
2,9.764,2,0.3907852,377.3634,-0.1532158,0.3920716,7.4285,-8.7696,-33.9026,0.006599426,
2,9.774,2,0.3878254,377.3681,-0.1534766,0.3957363,7.4285,-8.7696,-33.9026,0.006599426,
2,9.784,2,0.3907422,377.3862,-0.1548489,0.3962942,7.4285,-8.7696,-33.9026,0.006599426,
2,9.794,2,0.3897309,377.3711,-0.155443,0.398847,7.4285,-8.7696,-33.9026,0.006599426,
2,9.804,2,0.389357,377.3556,-0.1543421,0.3964025,7.4285,-8.7696,-33.9026,0.006599426,
2,9.814,2,0.3898069,377.3651,-0.1541793,0.3955275,7.4285,-8.7696,-33.9026,0.006599426,
2,9.824,2,0.3904155,377.369,-0.1526596,0.3910184,7.42495,-8.7696,-33.903,0.006999969,
2,9.834,2,0.3914078,377.3768,-0.1544731,0.3946602,7.42495,-8.7696,-33.903,0.006999969,
2,9.844,2,0.3903271,377.3791,-0.1539526,0.3944196,7.42495,-8.7696,-33.903,0.006999969,
2,9.854,2,0.3900622,377.3616,-0.1542815,0.3955306,7.42495,-8.7696,-33.903,0.006999969,
2,9.864,2,0.3905477,377.3651,-0.1525966,0.3907245,7.42495,-8.7696,-33.903,0.006999969,
2,9.874,2,0.3879036,377.3557,-0.1550647,0.3997507,7.42495,-8.7696,-33.903,0.006999969,
2,9.884,2,0.3874546,377.3685,-0.1544711,0.3986819,7.42495,-8.7696,-33.903,0.006999969,
2,9.894,2,0.39163,377.3509,-0.1556543,0.3974526,7.42495,-8.7696,-33.903,0.006999969,
2,9.904,2,0.3914093,377.3218,-0.1559932,0.3985423,7.42495,-8.7696,-33.903,0.006999969,
2,9.914,2,0.3948126,377.3278,-0.1567676,0.3970683,7.42495,-8.7696,-33.903,0.006999969,
2,9.924,2,0.397911,377.3079,-0.1562576,0.392695,7.42495,-8.7696,-33.903,0.006999969,
2,9.934,2,0.3950408,377.2963,-0.1574795,0.3986411,7.42495,-8.7696,-33.903,0.006999969,
2,9.944,2,0.3936007,377.3049,-0.1558633,0.3959936,7.42495,-8.7696,-33.903,0.006999969,
2,9.954,2,0.3954412,377.3074,-0.1581992,0.4000576,7.42495,-8.7696,-33.903,0.006999969,
2,9.964,2,0.3955848,377.3119,-0.1566704,0.3960477,7.42495,-8.7696,-33.903,0.006999969,
2,9.974,2,0.3921886,377.2882,-0.1587241,0.4047135,7.42495,-8.7696,-33.903,0.006999969,
2,9.984,2,0.3938841,377.3011,-0.1562659,0.3967306,7.42495,-8.7696,-33.903,0.006999969,
2,9.994,2,0.3955902,377.3012,-0.1566863,0.3960824,7.42495,-8.7696,-33.903,0.006999969,
2,10.004,2,0.3969994,377.3084,-0.1560407,0.3930502,7.42495,-8.7696,-33.903,0.006999969,
2,10.014,2,0.3952086,377.3275,-0.156389,0.3957126,7.42495,-8.7696,-33.903,0.006999969,
2,10.024,2,0.3977452,377.2832,-0.155661,0.3913586,7.42083,-8.7696,-33.9033,0.007301331,
2,10.034,2,0.396175,377.3184,-0.1571577,0.3966877,7.42083,-8.7696,-33.9033,0.007301331,
2,10.044,2,0.3968338,377.2921,-0.155984,0.3930713,7.42083,-8.7696,-33.9033,0.007301331,
2,10.054,2,0.3978286,377.2934,-0.1564797,0.3933345,7.42083,-8.7696,-33.9033,0.007301331,
2,10.064,2,0.396545,377.29,-0.155728,0.3927119,7.42083,-8.7696,-33.9033,0.007301331,
2,10.074,2,0.3946159,377.2923,-0.157543,0.3992314,7.42083,-8.7696,-33.9033,0.007301331,
2,10.084,2,0.3972659,377.3043,-0.1556985,0.3919251,7.42083,-8.7696,-33.9033,0.007301331,
2,10.094,2,0.3984512,377.2835,-0.1556355,0.3906012,7.42083,-8.7696,-33.9033,0.007301331,
2,10.104,2,0.4036388,377.26,-0.1549614,0.3839111,7.42083,-8.7696,-33.9033,0.007301331,
2,10.114,2,0.401203,377.2316,-0.1585443,0.3951721,7.42083,-8.7696,-33.9033,0.007301331,
2,10.124,2,0.4051417,377.2265,-0.1587507,0.3918401,7.42083,-8.7696,-33.9033,0.007301331,
2,10.134,2,0.4057889,377.2306,-0.1578066,0.3888884,7.42083,-8.7696,-33.9033,0.007301331,
2,10.144,2,0.4051487,377.2163,-0.1586647,0.3916209,7.42083,-8.7696,-33.9033,0.007301331,
2,10.154,2,0.4027994,377.2233,-0.1596129,0.396259,7.42083,-8.7696,-33.9033,0.007301331,
2,10.164,2,0.4064431,377.2289,-0.157756,0.388138,7.42083,-8.7696,-33.9033,0.007301331,
2,10.174,2,0.4040943,377.227,-0.1595559,0.3948482,7.42083,-8.7696,-33.9033,0.007301331,
2,10.184,2,0.4042176,377.2279,-0.1605135,0.3970967,7.42083,-8.7696,-33.9033,0.007301331,
2,10.194,2,0.4030555,377.2242,-0.1616078,0.4009565,7.42083,-8.7696,-33.9033,0.007301331,
2,10.204,2,0.4020079,377.231,-0.1611694,0.4009111,7.42083,-8.7696,-33.9033,0.007301331,
2,10.214,2,0.4043042,377.2071,-0.1604968,0.3969703,7.42083,-8.7696,-33.9033,0.007301331,
2,10.224,2,0.4045275,377.2141,-0.1589459,0.3929175,7.42083,-8.7696,-33.9033,0.007301331,
2,10.234,2,0.4009194,377.2075,-0.1613935,0.4025585,7.42083,-8.7696,-33.9033,0.007301331,
2,10.244,2,0.4018096,377.2125,-0.1614746,0.4018685,7.42083,-8.7696,-33.9033,0.007301331,
2,10.254,2,0.4012682,377.2346,-0.1599128,0.3985185,7.41727,-8.7696,-33.9037,0.007701874,
2,10.264,2,0.4039872,377.1697,-0.1603461,0.3969089,7.41727,-8.7696,-33.9037,0.007701874,
2,10.274,2,0.4026632,377.2045,-0.1599323,0.3971864,7.41727,-8.7696,-33.9037,0.007701874,
2,10.284,2,0.4026132,377.1932,-0.1606318,0.3989731,7.41727,-8.7696,-33.9037,0.007701874,
2,10.294,2,0.4022627,377.2125,-0.1607731,0.3996719,7.41727,-8.7696,-33.9037,0.007701874,
2,10.304,2,0.4030504,377.2012,-0.1598971,0.3967173,7.41727,-8.7696,-33.9037,0.007701874,
2,10.314,2,0.4037635,377.2089,-0.1597941,0.3957617,7.41727,-8.7696,-33.9037,0.007701874,
2,10.324,2,0.404703,377.1923,-0.1603638,0.3962505,7.41727,-8.7696,-33.9037,0.007701874,
2,10.334,2,0.404954,377.1689,-0.1618217,0.3996051,7.41727,-8.7696,-33.9037,0.007701874,
2,10.344,2,0.4086763,377.1469,-0.1597863,0.3909849,7.41727,-8.7696,-33.9037,0.007701874,
2,10.354,2,0.4082298,377.1408,-0.1640735,0.4019146,7.41727,-8.7696,-33.9037,0.007701874,
2,10.364,2,0.4117927,377.1453,-0.1626475,0.3949742,7.41727,-8.7696,-33.9037,0.007701874,
2,10.374,2,0.4113942,377.1326,-0.1624861,0.3949645,7.41727,-8.7696,-33.9037,0.007701874,
2,10.384,2,0.4092922,377.1749,-0.1620275,0.3958724,7.41727,-8.7696,-33.9037,0.007701874,
2,10.394,2,0.4105228,377.1464,-0.1623131,0.3953814,7.41727,-8.7696,-33.9037,0.007701874,
2,10.404,2,0.4087303,377.1484,-0.1606906,0.3931458,7.41727,-8.7696,-33.9037,0.007701874,
2,10.414,2,0.4103909,377.144,-0.162224,0.3952914,7.41727,-8.7696,-33.9037,0.007701874,
2,10.424,2,0.4107839,377.1475,-0.1617564,0.393775,7.41727,-8.7696,-33.9037,0.007701874,
2,10.434,2,0.4098261,377.1542,-0.1634561,0.3988426,7.41727,-8.7696,-33.9037,0.007701874,
2,10.444,2,0.4106605,377.1339,-0.1613168,0.3928227,7.41727,-8.7696,-33.9037,0.007701874,
2,10.454,2,0.4108896,377.136,-0.1605675,0.3907802,7.41727,-8.7696,-33.9037,0.007701874,
2,10.464,2,0.4087296,377.1277,-0.1611167,0.394189,7.41727,-8.7696,-33.9037,0.007701874,
2,10.474,2,0.4077188,377.131,-0.1635611,0.4011616,7.4129,-8.7696,-33.9041,0.008098602,
2,10.484,2,0.40877,377.1255,-0.1641383,0.401542,7.4129,-8.7696,-33.9041,0.008098602,
2,10.494,2,0.4080722,377.1286,-0.1637792,0.4013485,7.4129,-8.7696,-33.9041,0.008098602,
2,10.504,2,0.4115632,377.1141,-0.1632883,0.3967514,7.4129,-8.7696,-33.9041,0.008098602,
2,10.514,2,0.4107049,377.1257,-0.1634469,0.3979668,7.4129,-8.7696,-33.9041,0.008098602,
2,10.524,2,0.4103076,377.1317,-0.1632113,0.3977778,7.4129,-8.7696,-33.9041,0.008098602,
2,10.534,2,0.4111266,377.1298,-0.162335,0.3948539,7.4129,-8.7696,-33.9041,0.008098602,
2,10.544,2,0.4097126,377.1183,-0.1630614,0.3979897,7.4129,-8.7696,-33.9041,0.008098602,
2,10.554,2,0.4131153,377.0881,-0.1634837,0.3957338,7.4129,-8.7696,-33.9041,0.008098602,
2,10.564,2,0.4165921,377.0732,-0.1635074,0.392488,7.4129,-8.7696,-33.9041,0.008098602,
2,10.574,2,0.4162604,377.072,-0.1648618,0.3960544,7.4129,-8.7696,-33.9041,0.008098602,
2,10.584,2,0.4176196,377.0671,-0.1656376,0.3966231,7.4129,-8.7696,-33.9041,0.008098602,
2,10.594,2,0.415593,377.0771,-0.167284,0.4025188,7.4129,-8.7696,-33.9041,0.008098602,
2,10.604,2,0.4170087,377.0641,-0.1665224,0.399326,7.4129,-8.7696,-33.9041,0.008098602,
2,10.614,2,0.4170347,377.0242,-0.1656319,0.3971657,7.4129,-8.7696,-33.9041,0.008098602,
2,10.624,2,0.4155827,377.0629,-0.1654283,0.3980635,7.4129,-8.7696,-33.9041,0.008098602,
2,10.634,2,0.4167296,377.061,-0.1647419,0.3953208,7.4129,-8.7696,-33.9041,0.008098602,
2,10.644,2,0.4188712,377.0616,-0.1650063,0.3939308,7.4129,-8.7696,-33.9041,0.008098602,
2,10.654,2,0.4167513,377.059,-0.165858,0.3979784,7.4099,-8.7696,-33.9045,0.008499146,
2,10.664,2,0.4166292,377.0601,-0.1667468,0.4002283,7.4099,-8.7696,-33.9045,0.008499146,
2,10.674,2,0.4151598,377.0482,-0.1659441,0.3997114,7.4099,-8.7696,-33.9045,0.008499146,
2,10.684,2,0.4129592,377.0498,-0.1652312,0.4001149,7.4099,-8.7696,-33.9045,0.008499146,
2,10.694,2,0.418665,377.0462,-0.1671251,0.3991858,7.4099,-8.7696,-33.9045,0.008499146,
2,10.704,2,0.4172447,377.0542,-0.1627244,0.3899976,7.4099,-8.7696,-33.9045,0.008499146,
2,10.714,2,0.4159918,377.0471,-0.16553,0.3979164,7.4099,-8.7696,-33.9045,0.008499146,
2,10.724,2,0.4189795,377.0522,-0.1647872,0.3933062,7.4099,-8.7696,-33.9045,0.008499146,
2,10.734,2,0.4202038,376.9998,-0.166862,0.3970976,7.4099,-8.7696,-33.9045,0.008499146,
2,10.744,2,0.4203711,377.0004,-0.1675706,0.3986254,7.4099,-8.7696,-33.9045,0.008499146,
2,10.754,2,0.4271403,377.0073,-0.1689357,0.395504,7.4099,-8.7696,-33.9045,0.008499146,
2,10.764,2,0.4266232,376.9901,-0.1693657,0.3969913,7.4099,-8.7696,-33.9045,0.008499146,
2,10.774,2,0.4224479,376.9992,-0.1748986,0.4140121,7.4099,-8.7696,-33.9045,0.008499146,
2,10.784,2,0.4230245,376.9924,-0.1735276,0.410207,7.4099,-8.7696,-33.9045,0.008499146,
2,10.794,2,0.4224569,376.9805,-0.1716954,0.4064211,7.4099,-8.7696,-33.9045,0.008499146,
2,10.804,2,0.4232082,376.9835,-0.1705216,0.4029261,7.4099,-8.7696,-33.9045,0.008499146,
2,10.814,2,0.4222259,376.9709,-0.1693315,0.4010448,7.4099,-8.7696,-33.9045,0.008499146,
2,10.824,2,0.4237626,376.9796,-0.1698679,0.4008562,7.4099,-8.7696,-33.9045,0.008499146,
2,10.834,2,0.42624,376.9823,-0.1711973,0.4016452,7.4099,-8.7696,-33.9045,0.008499146,
2,10.844,2,0.423574,376.9585,-0.169596,0.4003929,7.4099,-8.7696,-33.9045,0.008499146,
2,10.854,2,0.4247727,376.9751,-0.1713643,0.403426,7.4099,-8.7696,-33.9045,0.008499146,
2,10.864,2,0.4247388,376.9749,-0.1681313,0.3958463,7.4099,-8.7696,-33.9045,0.008499146,
2,10.874,2,0.4240355,376.9707,-0.170694,0.4025466,7.40662,-8.7696,-33.9049,0.008899689,
2,10.884,2,0.42464,376.9828,-0.1707156,0.4020242,7.40662,-8.7696,-33.9049,0.008899689,
2,10.894,2,0.4233222,376.9861,-0.1718869,0.4060427,7.40662,-8.7696,-33.9049,0.008899689,
2,10.904,2,0.4221839,376.98,-0.1715167,0.4062605,7.40662,-8.7696,-33.9049,0.008899689,
2,10.914,2,0.4248221,376.9686,-0.1708509,0.4021704,7.40662,-8.7696,-33.9049,0.008899689,
2,10.924,2,0.4238436,376.9626,-0.1694512,0.3997965,7.40662,-8.7696,-33.9049,0.008899689,
2,10.934,2,0.4237195,376.9588,-0.1716465,0.4050946,7.40662,-8.7696,-33.9049,0.008899689,
2,10.944,2,0.421779,376.9643,-0.1735252,0.4114126,7.40662,-8.7696,-33.9049,0.008899689,
2,10.954,2,0.4281854,376.9468,-0.1707144,0.3986927,7.40662,-8.7696,-33.9049,0.008899689,
2,10.964,2,0.4279117,376.9211,-0.1736874,0.4058954,7.40662,-8.7696,-33.9049,0.008899689,
2,10.974,2,0.4306178,376.9156,-0.1717677,0.3988867,7.40662,-8.7696,-33.9049,0.008899689,
2,10.984,2,0.4315683,376.9158,-0.1701543,0.3942696,7.40662,-8.7696,-33.9049,0.008899689,
2,10.994,2,0.4317015,376.9276,-0.172504,0.399591,7.40662,-8.7696,-33.9049,0.008899689,
2,11.004,2,0.4307135,376.9253,-0.1750003,0.4063031,7.40662,-8.7696,-33.9049,0.008899689,
2,11.014,2,0.4287673,376.9252,-0.1719721,0.401085,7.40662,-8.7696,-33.9049,0.008899689,
2,11.024,2,0.4312896,376.9063,-0.1699589,0.3940715,7.40662,-8.7696,-33.9049,0.008899689,
2,11.034,2,0.430712,376.9058,-0.1699176,0.394504,7.40662,-8.7696,-33.9049,0.008899689,
2,11.044,2,0.4303371,376.8992,-0.1695903,0.3940871,7.40662,-8.7696,-33.9049,0.008899689,
2,11.054,2,0.4285548,376.9032,-0.1792175,0.4181905,7.40662,-8.7696,-33.9049,0.008899689,
2,11.064,2,0.4300924,376.894,-0.1804196,0.4194904,7.40662,-8.7696,-33.9049,0.008899689,
2,11.074,2,0.4293898,376.9129,-0.1751172,0.4078281,7.40662,-8.7696,-33.9049,0.008899689,
2,11.084,2,0.4285754,376.9334,-0.1784957,0.4164861,7.40333,-8.7696,-33.9053,0.009300232,
2,11.094,2,0.4292525,376.8987,-0.180806,0.4212112,7.40333,-8.7696,-33.9053,0.009300232,
2,11.104,2,0.4333765,376.9049,-0.1817294,0.4193338,7.40333,-8.7696,-33.9053,0.009300232,
2,11.114,2,0.4314396,376.9055,-0.1753246,0.406371,7.40333,-8.7696,-33.9053,0.009300232,
2,11.124,2,0.4335884,376.8968,-0.1742277,0.4018274,7.40333,-8.7696,-33.9053,0.009300232,
2,11.134,2,0.4339748,376.9074,-0.1735464,0.3998998,7.40333,-8.7696,-33.9053,0.009300232,
2,11.144,2,0.433582,376.8852,-0.1734418,0.4000208,7.40333,-8.7696,-33.9053,0.009300232,
2,11.154,2,0.4333952,376.8876,-0.1777276,0.4100819,7.40333,-8.7696,-33.9053,0.009300232,
2,11.164,2,0.4343703,376.8643,-0.1802114,0.4148797,7.40333,-8.7696,-33.9053,0.009300232,
2,11.174,2,0.4376045,376.8551,-0.1793614,0.4098711,7.40333,-8.7696,-33.9053,0.009300232,
2,11.184,2,0.4390745,376.8449,-0.1772605,0.4037139,7.40333,-8.7696,-33.9053,0.009300232,
2,11.194,2,0.4362675,376.8372,-0.1801322,0.4128939,7.40333,-8.7696,-33.9053,0.009300232,
2,11.204,2,0.4372884,376.8526,-0.1797276,0.4110048,7.40333,-8.7696,-33.9053,0.009300232,
2,11.214,2,0.4368219,376.8463,-0.1762357,0.4034499,7.40333,-8.7696,-33.9053,0.009300232,
2,11.224,2,0.4376342,376.8441,-0.1761228,0.4024431,7.40333,-8.7696,-33.9053,0.009300232,
2,11.234,2,0.4382363,376.8419,-0.1823908,0.4161929,7.40333,-8.7696,-33.9053,0.009300232,
2,11.244,2,0.4375753,376.8426,-0.1806989,0.4129548,7.40333,-8.7696,-33.9053,0.009300232,
2,11.254,2,0.4396528,376.847,-0.1763991,0.4012237,7.40333,-8.7696,-33.9053,0.009300232,
2,11.264,2,0.4393564,376.8235,-0.1720957,0.3916996,7.40333,-8.7696,-33.9053,0.009300232,
2,11.274,2,0.4381689,376.833,-0.1727934,0.3943534,7.40333,-8.7696,-33.9053,0.009300232,
2,11.284,2,0.439265,376.8256,-0.1725976,0.3929237,7.40333,-8.7696,-33.9053,0.009300232,
2,11.294,2,0.436381,376.8314,-0.1753874,0.4019134,7.40333,-8.7696,-33.9053,0.009300232,
2,11.304,2,0.4384135,376.8336,-0.1820463,0.4152387,7.40333,-8.7696,-33.9053,0.009300232,
2,11.314,2,0.4361396,376.819,-0.1843001,0.4225712,7.39923,-8.7696,-33.9057,0.009700775,
2,11.324,2,0.4358519,376.8214,-0.1837274,0.4215364,7.39923,-8.7696,-33.9057,0.009700775,
2,11.334,2,0.4372247,376.8257,-0.182529,0.4174719,7.39923,-8.7696,-33.9057,0.009700775,
2,11.344,2,0.4390477,376.8224,-0.1819484,0.4144161,7.39923,-8.7696,-33.9057,0.009700775,
2,11.354,2,0.437234,376.8089,-0.180025,0.411736,7.39923,-8.7696,-33.9057,0.009700775,
2,11.364,2,0.4388994,376.832,-0.1765965,0.4023622,7.39923,-8.7696,-33.9057,0.009700775,
2,11.374,2,0.4371208,376.8247,-0.1757835,0.4021394,7.39923,-8.7696,-33.9057,0.009700775,
2,11.384,2,0.4419133,376.7947,-0.1804322,0.4082977,7.39923,-8.7696,-33.9057,0.009700775,
2,11.394,2,0.4404711,376.7614,-0.1809728,0.4108621,7.39923,-8.7696,-33.9057,0.009700775,
2,11.404,2,0.4449291,376.7616,-0.181216,0.4072918,7.39923,-8.7696,-33.9057,0.009700775,
2,11.414,2,0.4441952,376.7617,-0.1841521,0.4145747,7.39923,-8.7696,-33.9057,0.009700775,
2,11.424,2,0.4438063,376.7978,-0.1849175,0.4166626,7.39923,-8.7696,-33.9057,0.009700775,
2,11.434,2,0.4448835,376.7441,-0.1829724,0.4112816,7.39923,-8.7696,-33.9057,0.009700775,
2,11.444,2,0.4460104,376.7545,-0.1807992,0.4053699,7.39923,-8.7696,-33.9057,0.009700775,
2,11.454,2,0.4447107,376.7613,-0.1827329,0.4109029,7.39923,-8.7696,-33.9057,0.009700775,
2,11.464,2,0.4444506,376.7586,-0.1847586,0.4157011,7.39923,-8.7696,-33.9057,0.009700775,
2,11.474,2,0.4441413,376.7653,-0.1851747,0.4169275,7.39923,-8.7696,-33.9057,0.009700775,
2,11.484,2,0.4445357,376.7708,-0.1854154,0.4170989,7.39923,-8.7696,-33.9057,0.009700775,
2,11.494,2,0.444864,376.7491,-0.1846073,0.4149747,7.39923,-8.7696,-33.9057,0.009700775,
2,11.504,2,0.446625,376.7481,-0.1771967,0.396746,7.39565,-8.7696,-33.9061,0.01010132,
2,11.514,2,0.4443224,376.75,-0.17701,0.398382,7.39565,-8.7696,-33.9061,0.01010132,
2,11.524,2,0.4456936,376.7535,-0.1772426,0.397678,7.39565,-8.7696,-33.9061,0.01010132,
2,11.534,2,0.4438645,376.7456,-0.1829913,0.4122683,7.39565,-8.7696,-33.9061,0.01010132,
2,11.544,2,0.4459816,376.7312,-0.1782456,0.3996703,7.39565,-8.7696,-33.9061,0.01010132,
2,11.554,2,0.4477869,376.7646,-0.1833675,0.4094972,7.39565,-8.7696,-33.9061,0.01010132,
2,11.564,2,0.4488196,376.7089,-0.1825616,0.4067595,7.39565,-8.7696,-33.9061,0.01010132,
2,11.574,2,0.4503245,376.7068,-0.1798129,0.3992963,7.39565,-8.7696,-33.9061,0.01010132,
2,11.584,2,0.454186,376.7182,-0.1770705,0.3898634,7.39565,-8.7696,-33.9061,0.01010132,
2,11.594,2,0.4534361,376.7064,-0.1798685,0.3966789,7.39565,-8.7696,-33.9061,0.01010132,
2,11.604,2,0.4522982,376.7159,-0.1815626,0.4014224,7.39565,-8.7696,-33.9061,0.01010132,
2,11.614,2,0.4521827,376.6888,-0.1870437,0.4136463,7.39565,-8.7696,-33.9061,0.01010132,
2,11.624,2,0.4544648,376.6964,-0.1860259,0.4093295,7.39565,-8.7696,-33.9061,0.01010132,
2,11.634,2,0.4507593,376.6869,-0.1826061,0.4051079,7.39565,-8.7696,-33.9061,0.01010132,
2,11.644,2,0.4525625,376.7002,-0.1870509,0.413315,7.39565,-8.7696,-33.9061,0.01010132,
2,11.654,2,0.4541147,376.6794,-0.1797506,0.3958263,7.39565,-8.7696,-33.9061,0.01010132,
2,11.664,2,0.4561448,376.6765,-0.1785929,0.3915267,7.39565,-8.7696,-33.9061,0.01010132,
2,11.674,2,0.4515642,376.6661,-0.1784857,0.395261,7.39565,-8.7696,-33.9061,0.01010132,
2,11.684,2,0.4545277,376.6779,-0.1786454,0.3930353,7.39565,-8.7696,-33.9061,0.01010132,
2,11.694,2,0.4529392,376.6852,-0.1804812,0.3984666,7.39565,-8.7696,-33.9061,0.01010132,
2,11.704,2,0.4531644,376.6808,-0.1789206,0.3948249,7.39565,-8.7696,-33.9061,0.01010132,
2,11.714,2,0.4513147,376.6731,-0.1825018,0.4043781,7.39237,-8.7696,-33.9065,0.01050186,
2,11.724,2,0.4554078,376.6588,-0.1800502,0.3953603,7.39237,-8.7696,-33.9065,0.01050186,
2,11.734,2,0.453664,376.6679,-0.17967,0.3960421,7.39237,-8.7696,-33.9065,0.01050186,
2,11.744,2,0.454024,376.6702,-0.179148,0.3945783,7.39237,-8.7696,-33.9065,0.01050186,
2,11.754,2,0.4537927,376.6707,-0.1804623,0.3976755,7.39237,-8.7696,-33.9065,0.01050186,
2,11.764,2,0.4520112,376.6662,-0.1792242,0.396504,7.39237,-8.7696,-33.9065,0.01050186,
2,11.774,2,0.4533941,376.667,-0.1793238,0.3955142,7.39237,-8.7696,-33.9065,0.01050186,
2,11.784,2,0.4561471,376.6179,-0.1792864,0.3930451,7.39237,-8.7696,-33.9065,0.01050186,
2,11.794,2,0.4565661,376.6363,-0.1804696,0.395276,7.39237,-8.7696,-33.9065,0.01050186,
2,11.804,2,0.4577784,376.631,-0.1796257,0.3923856,7.39237,-8.7696,-33.9065,0.01050186,
2,11.814,2,0.4600882,376.6167,-0.1807131,0.3927794,7.39237,-8.7696,-33.9065,0.01050186,
2,11.824,2,0.4605119,376.6299,-0.180053,0.3909845,7.39237,-8.7696,-33.9065,0.01050186,
2,11.834,2,0.4582841,376.6209,-0.1804607,0.3937747,7.39237,-8.7696,-33.9065,0.01050186,
2,11.844,2,0.4601454,376.5982,-0.1807637,0.3928405,7.39237,-8.7696,-33.9065,0.01050186,
2,11.854,2,0.4598567,376.6063,-0.1819571,0.3956822,7.39237,-8.7696,-33.9065,0.01050186,
2,11.864,2,0.4605226,376.591,-0.1793513,0.3894517,7.39237,-8.7696,-33.9065,0.01050186,
2,11.874,2,0.4589191,376.6094,-0.1817894,0.3961251,7.39237,-8.7696,-33.9065,0.01050186,
2,11.884,2,0.4581661,376.6191,-0.1807474,0.394502,7.39237,-8.7696,-33.9065,0.01050186,
2,11.894,2,0.4612809,376.6309,-0.1800846,0.3904012,7.39237,-8.7696,-33.9065,0.01050186,
2,11.904,2,0.4593119,376.5989,-0.1794571,0.3907086,7.39237,-8.7696,-33.9065,0.01050186,
2,11.914,2,0.459463,376.6125,-0.1814749,0.3949717,7.38855,-8.7696,-33.9068,0.01079941,
2,11.924,2,0.4604713,376.6,-0.1792506,0.3892763,7.38855,-8.7696,-33.9068,0.01079941,
2,11.934,2,0.4629399,376.6128,-0.1815741,0.3922195,7.38855,-8.7696,-33.9068,0.01079941,
2,11.944,2,0.4595229,376.6032,-0.1811474,0.3942076,7.38855,-8.7696,-33.9068,0.01079941,
2,11.954,2,0.4584528,376.6021,-0.1830166,0.3992049,7.38855,-8.7696,-33.9068,0.01079941,
2,11.964,2,0.4603498,376.5963,-0.1810366,0.3932589,7.38855,-8.7696,-33.9068,0.01079941,
2,11.974,2,0.457383,376.5866,-0.1812025,0.3961723,7.38855,-8.7696,-33.9068,0.01079941,
2,11.984,2,0.4612254,376.5906,-0.1784166,0.3868317,7.38855,-8.7696,-33.9068,0.01079941,
2,11.994,2,0.4622716,376.5658,-0.1814272,0.3924688,7.38855,-8.7696,-33.9068,0.01079941,
2,12.004,2,0.4626455,376.5568,-0.1829341,0.3954087,7.38855,-8.7696,-33.9068,0.01079941,
2,12.014,2,0.4681426,376.5069,-0.1843729,0.3938392,7.38855,-8.7696,-33.9068,0.01079941,
2,12.024,2,0.4643648,376.5357,-0.1826281,0.3932858,7.38855,-8.7696,-33.9068,0.01079941,
2,12.034,2,0.4645317,376.5479,-0.1838075,0.3956835,7.38855,-8.7696,-33.9068,0.01079941,
2,12.044,2,0.4648508,376.5474,-0.1825329,0.3926697,7.38855,-8.7696,-33.9068,0.01079941,
2,12.054,2,0.4646806,376.5392,-0.1817831,0.3912,7.38855,-8.7696,-33.9068,0.01079941,
2,12.064,2,0.4657934,376.5446,-0.1828206,0.3924928,7.38855,-8.7696,-33.9068,0.01079941,
2,12.074,2,0.4671392,376.5265,-0.1820416,0.3896946,7.38855,-8.7696,-33.9068,0.01079941,
2,12.084,2,0.4666218,376.5304,-0.1817015,0.3893978,7.38855,-8.7696,-33.9068,0.01079941,
2,12.094,2,0.4643383,376.5261,-0.1835938,0.3953879,7.38855,-8.7696,-33.9068,0.01079941,
2,12.104,2,0.466745,376.5271,-0.1828889,0.3918389,7.38855,-8.7696,-33.9068,0.01079941,
2,12.114,2,0.4657159,376.5193,-0.1827256,0.3923543,7.38527,-8.7696,-33.9072,0.01119995,
2,12.124,2,0.466896,376.5413,-0.1833682,0.3927388,7.38527,-8.7696,-33.9072,0.01119995,
2,12.134,2,0.4652165,376.5019,-0.1823637,0.3919975,7.38527,-8.7696,-33.9072,0.01119995,
2,12.144,2,0.4669867,376.5234,-0.1806932,0.3869345,7.38527,-8.7696,-33.9072,0.01119995,
2,12.154,2,0.4656949,376.5238,-0.1823033,0.391465,7.38527,-8.7696,-33.9072,0.01119995,
2,12.164,2,0.4655765,376.5239,-0.1820578,0.3910373,7.38527,-8.7696,-33.9072,0.01119995,
2,12.174,2,0.4651597,376.5342,-0.1820393,0.3913479,7.38527,-8.7696,-33.9072,0.01119995,
2,12.184,2,0.4687809,376.5063,-0.1817109,0.3876244,7.38527,-8.7696,-33.9072,0.01119995,
2,12.194,2,0.4678695,376.4659,-0.1843879,0.3941012,7.38527,-8.7696,-33.9072,0.01119995,
2,12.204,2,0.4698708,376.4825,-0.1831784,0.3898484,7.38527,-8.7696,-33.9072,0.01119995,
2,12.214,2,0.4723611,376.4688,-0.184183,0.3899199,7.38527,-8.7696,-33.9072,0.01119995,
2,12.224,2,0.4737915,376.4683,-0.1835723,0.3874538,7.38527,-8.7696,-33.9072,0.01119995,
2,12.234,2,0.4713659,376.4625,-0.1870789,0.3968867,7.38527,-8.7696,-33.9072,0.01119995,
2,12.244,2,0.4727911,376.471,-0.1856387,0.3926442,7.38527,-8.7696,-33.9072,0.01119995,
2,12.254,2,0.472729,376.476,-0.1864555,0.3944237,7.38527,-8.7696,-33.9072,0.01119995,
2,12.264,2,0.4727259,376.4539,-0.1848565,0.3910437,7.38527,-8.7696,-33.9072,0.01119995,
2,12.274,2,0.474173,376.4591,-0.1845906,0.3892896,7.38527,-8.7696,-33.9072,0.01119995,
2,12.284,2,0.4750714,376.461,-0.1832635,0.3857599,7.38198,-8.7696,-33.9076,0.01160049,
2,12.294,2,0.473506,376.4605,-0.1861203,0.3930686,7.38198,-8.7696,-33.9076,0.01160049,
2,12.304,2,0.4761515,376.4732,-0.1831613,0.3846703,7.38198,-8.7696,-33.9076,0.01160049,
2,12.314,2,0.4746913,376.4526,-0.1862161,0.3922889,7.38198,-8.7696,-33.9076,0.01160049,
2,12.324,2,0.4740418,376.4485,-0.1865115,0.3934496,7.38198,-8.7696,-33.9076,0.01160049,
2,12.334,2,0.473503,376.4504,-0.1844331,0.3895077,7.38198,-8.7696,-33.9076,0.01160049,
2,12.344,2,0.4726203,376.4522,-0.1826644,0.3864929,7.38198,-8.7696,-33.9076,0.01160049,
2,12.354,2,0.4746017,376.4574,-0.1875165,0.3951029,7.38198,-8.7696,-33.9076,0.01160049,
2,12.364,2,0.475422,376.4162,-0.185707,0.3906151,7.38198,-8.7696,-33.9076,0.01160049,
2,12.374,2,0.4762802,376.4185,-0.1856447,0.3897804,7.38198,-8.7696,-33.9076,0.01160049,
2,12.384,2,0.4791206,376.3997,-0.1851685,0.3864757,7.38198,-8.7696,-33.9076,0.01160049,
2,12.394,2,0.4815463,376.4174,-0.1866001,0.3875019,7.38198,-8.7696,-33.9076,0.01160049,
2,12.404,2,0.4809826,376.4076,-0.1868471,0.3884696,7.38198,-8.7696,-33.9076,0.01160049,
2,12.414,2,0.4811583,376.3999,-0.1890093,0.3928214,7.38198,-8.7696,-33.9076,0.01160049,
2,12.424,2,0.4818786,376.4089,-0.1870188,0.3881036,7.38198,-8.7696,-33.9076,0.01160049,
2,12.434,2,0.4803696,376.3941,-0.1866767,0.3886105,7.38198,-8.7696,-33.9076,0.01160049,
2,12.444,2,0.4797175,376.3925,-0.1874364,0.3907224,7.38198,-8.7696,-33.9076,0.01160049,
2,12.454,2,0.4796653,376.3918,-0.186289,0.3883728,7.38198,-8.7696,-33.9076,0.01160049,
2,12.464,2,0.482134,376.3962,-0.18432,0.3823004,7.38198,-8.7696,-33.9076,0.01160049,
2,12.474,2,0.4805376,376.4038,-0.1865208,0.3881502,7.37897,-8.7696,-33.9079,0.01190186,
2,12.484,2,0.4821683,376.3827,-0.1855561,0.3848368,7.37897,-8.7696,-33.9079,0.01190186,
2,12.494,2,0.4798108,376.384,-0.186222,0.3881156,7.37897,-8.7696,-33.9079,0.01190186,
2,12.504,2,0.4736973,376.3886,-0.1867103,0.3941553,7.37897,-8.7696,-33.9079,0.01190186,
2,12.514,2,0.4830869,376.3802,-0.1871824,0.3874714,7.37897,-8.7696,-33.9079,0.01190186,
2,12.524,2,0.4830563,376.3966,-0.1861078,0.3852714,7.37897,-8.7696,-33.9079,0.01190186,
2,12.534,2,0.4737296,376.3876,-0.189477,0.3999687,7.37897,-8.7696,-33.9079,0.01190186,
2,12.544,2,0.4848035,376.3781,-0.1869506,0.3856213,7.37897,-8.7696,-33.9079,0.01190186,
2,12.554,2,0.4856608,376.3437,-0.1854335,0.3818168,7.37897,-8.7696,-33.9079,0.01190186,
2,12.564,2,0.4790473,376.3336,-0.1898981,0.3964078,7.37897,-8.7696,-33.9079,0.01190186,
2,12.574,2,0.491134,376.3206,-0.1894777,0.3857963,7.37897,-8.7696,-33.9079,0.01190186,
2,12.584,2,0.4928539,376.3344,-0.1874929,0.3804229,7.37897,-8.7696,-33.9079,0.01190186,
2,12.594,2,0.4806055,376.3578,-0.1935933,0.4028113,7.37897,-8.7696,-33.9079,0.01190186,
2,12.604,2,0.4924934,376.3277,-0.1876303,0.3809804,7.37897,-8.7696,-33.9079,0.01190186,
2,12.614,2,0.4914485,376.3216,-0.1877518,0.3820376,7.37897,-8.7696,-33.9079,0.01190186,
2,12.624,2,0.4832534,376.3163,-0.193484,0.4003779,7.37897,-8.7696,-33.9079,0.01190186,
2,12.634,2,0.4906589,376.3257,-0.1890064,0.3852094,7.37897,-8.7696,-33.9079,0.01190186,
2,12.644,2,0.4873202,376.3241,-0.1885078,0.3868253,7.37897,-8.7696,-33.9079,0.01190186,
2,12.654,2,0.4857442,376.3237,-0.1928263,0.3969708,7.37897,-8.7696,-33.9079,0.01190186,
2,12.664,2,0.4859976,376.3193,-0.1891184,0.3891345,7.37897,-8.7696,-33.9079,0.01190186,
2,12.674,2,0.4858612,376.3187,-0.1883072,0.387574,7.37897,-8.7696,-33.9079,0.01190186,
2,12.684,2,0.4876603,376.3067,-0.1892845,0.3881482,7.37897,-8.7696,-33.9079,0.01190186,
2,12.694,2,0.4838229,376.3113,-0.1903224,0.3933721,7.37897,-8.7696,-33.9079,0.01190186,
2,12.704,2,0.4851752,376.3199,-0.1900771,0.3917701,7.37542,-8.7696,-33.9083,0.01229858,
2,12.714,2,0.4940258,376.2969,-0.1893461,0.3832717,7.37542,-8.7696,-33.9083,0.01229858,
2,12.724,2,0.4851382,376.3238,-0.1897605,0.3911473,7.37542,-8.7696,-33.9083,0.01229858,
2,12.734,2,0.4850453,376.3109,-0.1906488,0.3930536,7.37542,-8.7696,-33.9083,0.01229858,
2,12.744,2,0.4913096,376.3009,-0.1881256,0.3829065,7.37542,-8.7696,-33.9083,0.01229858,
2,12.754,2,0.4878502,376.3063,-0.1988573,0.4076197,7.37542,-8.7696,-33.9083,0.01229858,
2,12.764,2,0.487919,376.2864,-0.1947594,0.3991634,7.37542,-8.7696,-33.9083,0.01229858,
2,12.774,2,0.4945704,376.2818,-0.1908842,0.3859595,7.37542,-8.7696,-33.9083,0.01229858,
2,12.784,2,0.4910556,376.254,-0.1898781,0.3866734,7.37542,-8.7696,-33.9083,0.01229858,
2,12.794,2,0.4964453,376.2529,-0.1919713,0.3866918,7.37542,-8.7696,-33.9083,0.01229858,
2,12.804,2,0.4965383,376.2492,-0.1886342,0.3798985,7.37542,-8.7696,-33.9083,0.01229858,
2,12.814,2,0.4928021,376.2582,-0.190438,0.386439,7.37542,-8.7696,-33.9083,0.01229858,
2,12.824,2,0.4954755,376.2448,-0.1908875,0.3852613,7.37542,-8.7696,-33.9083,0.01229858,
2,12.834,2,0.4970563,376.2406,-0.1909129,0.3840871,7.37542,-8.7696,-33.9083,0.01229858,
2,12.844,2,0.4922309,376.2375,-0.1921417,0.3903486,7.37542,-8.7696,-33.9083,0.01229858,
2,12.854,2,0.4944166,376.2368,-0.1917415,0.3878137,7.37542,-8.7696,-33.9083,0.01229858,
2,12.864,2,0.4954782,376.2537,-0.1919007,0.3873041,7.37542,-8.7696,-33.9083,0.01229858,
2,12.874,2,0.494206,376.2486,-0.1925437,0.3896021,7.37542,-8.7696,-33.9083,0.01229858,
2,12.884,2,0.4950287,376.2423,-0.1931944,0.390269,7.37542,-8.7696,-33.9083,0.01229858,
2,12.894,2,0.493636,376.2265,-0.1918352,0.3886168,7.37542,-8.7696,-33.9083,0.01229858,
2,12.904,2,0.4932447,376.2403,-0.1916916,0.3886338,7.37542,-8.7696,-33.9083,0.01229858,
2,12.914,2,0.4956301,376.2388,-0.1927543,0.3889075,7.37187,-8.7696,-33.9086,0.01259995,
2,12.924,2,0.4941939,376.2286,-0.1921168,0.3887478,7.37187,-8.7696,-33.9086,0.01259995,
2,12.934,2,0.4924261,376.223,-0.1926631,0.3912528,7.37187,-8.7696,-33.9086,0.01259995,
2,12.944,2,0.4950566,376.2303,-0.1925974,0.3890412,7.37187,-8.7696,-33.9086,0.01259995,
2,12.954,2,0.4924759,376.2065,-0.1929349,0.3917651,7.37187,-8.7696,-33.9086,0.01259995,
2,12.964,2,0.4960373,376.2375,-0.1898164,0.3826656,7.37187,-8.7696,-33.9086,0.01259995,
2,12.974,2,0.4934871,376.2374,-0.1926945,0.3904753,7.37187,-8.7696,-33.9086,0.01259995,
2,12.984,2,0.4951686,376.2145,-0.1938812,0.3915458,7.37187,-8.7696,-33.9086,0.01259995,
2,12.994,2,0.4957175,376.1906,-0.1968242,0.3970491,7.37187,-8.7696,-33.9086,0.01259995,
2,13.004,2,0.5012845,376.2003,-0.1951886,0.3893768,7.37187,-8.7696,-33.9086,0.01259995,
2,13.014,2,0.4988172,376.1732,-0.1970739,0.3950824,7.37187,-8.7696,-33.9086,0.01259995,
2,13.024,2,0.4998148,376.182,-0.1939798,0.3881034,7.37187,-8.7696,-33.9086,0.01259995,
2,13.034,2,0.5007725,376.1793,-0.1932485,0.3859008,7.37187,-8.7696,-33.9086,0.01259995,
2,13.044,2,0.5011444,376.1804,-0.1960367,0.3911782,7.37187,-8.7696,-33.9086,0.01259995,
2,13.054,2,0.499888,376.1732,-0.1960479,0.3921838,7.37187,-8.7696,-33.9086,0.01259995,
2,13.064,2,0.4992039,376.184,-0.1946479,0.3899166,7.37187,-8.7696,-33.9086,0.01259995,
2,13.074,2,0.4988592,376.175,-0.1962245,0.3933465,7.37187,-8.7696,-33.9086,0.01259995,
2,13.084,2,0.5012804,376.1767,-0.1927865,0.3845881,7.37187,-8.7696,-33.9086,0.01259995,
2,13.094,2,0.5004185,376.1745,-0.1940103,0.387696,7.37187,-8.7696,-33.9086,0.01259995,
2,13.104,2,0.5000507,376.1763,-0.1946756,0.3893118,7.36802,-8.7696,-33.909,0.01300049,
2,13.114,2,0.4987728,376.1725,-0.1976569,0.3962864,7.36802,-8.7696,-33.909,0.01300049,
2,13.124,2,0.5013404,376.1672,-0.1952822,0.3895201,7.36802,-8.7696,-33.909,0.01300049,
2,13.134,2,0.5003338,376.1614,-0.197398,0.3945326,7.36802,-8.7696,-33.909,0.01300049,
2,13.144,2,0.5005124,376.1486,-0.1969128,0.3934225,7.36802,-8.7696,-33.909,0.01300049,
2,13.154,2,0.502647,376.1472,-0.1990654,0.3960341,7.36802,-8.7696,-33.909,0.01300049,
2,13.164,2,0.5035864,376.1294,-0.1995925,0.3963421,7.36802,-8.7696,-33.909,0.01300049,
2,13.174,2,0.5061731,376.1271,-0.1974864,0.3901559,7.36802,-8.7696,-33.909,0.01300049,
2,13.184,2,0.5070666,376.0709,-0.1963691,0.3872649,7.36802,-8.7696,-33.909,0.01300049,
2,13.194,2,0.5089971,376.11,-0.1965777,0.3862059,7.36802,-8.7696,-33.909,0.01300049,
2,13.204,2,0.5083788,376.0962,-0.1961575,0.3858492,7.36802,-8.7696,-33.909,0.01300049,
2,13.214,2,0.5079871,376.1164,-0.1977627,0.3893065,7.36802,-8.7696,-33.909,0.01300049,
2,13.224,2,0.5081627,376.1186,-0.1969648,0.3876017,7.36802,-8.7696,-33.909,0.01300049,
2,13.234,2,0.5068615,376.115,-0.197998,0.3906354,7.36802,-8.7696,-33.909,0.01300049,
2,13.244,2,0.5069699,376.1151,-0.1977576,0.3900777,7.36802,-8.7696,-33.909,0.01300049,
2,13.254,2,0.5056478,376.1138,-0.1969745,0.3895489,7.36802,-8.7696,-33.909,0.01300049,
2,13.264,2,0.5076748,376.0995,-0.1964646,0.3869891,7.36802,-8.7696,-33.909,0.01300049,
2,13.274,2,0.5088359,376.0972,-0.1965405,0.3862553,7.36802,-8.7696,-33.909,0.01300049,
2,13.284,2,0.5066226,376.0984,-0.1979792,0.3907825,7.36802,-8.7696,-33.909,0.01300049,
2,13.294,2,0.5067977,376.1049,-0.1993966,0.3934441,7.36503,-8.7696,-33.9094,0.01340103,
2,13.304,2,0.5059392,376.1011,-0.1978804,0.3911149,7.36503,-8.7696,-33.9094,0.01340103,
2,13.314,2,0.5062255,376.0903,-0.1973827,0.3899106,7.36503,-8.7696,-33.9094,0.01340103,
2,13.324,2,0.5087914,376.0959,-0.1970753,0.38734,7.36503,-8.7696,-33.9094,0.01340103,
2,13.334,2,0.5088513,376.0996,-0.1972076,0.3875545,7.36503,-8.7696,-33.9094,0.01340103,
2,13.344,2,0.5086997,376.0972,-0.1968599,0.3869865,7.36503,-8.7696,-33.9094,0.01340103,
2,13.354,2,0.5077164,376.1044,-0.1974396,0.3888777,7.36503,-8.7696,-33.9094,0.01340103,
2,13.364,2,0.5102279,376.0732,-0.196997,0.3860961,7.36503,-8.7696,-33.9094,0.01340103,
2,13.374,2,0.5102912,376.0607,-0.1974423,0.386921,7.36503,-8.7696,-33.9094,0.01340103,
2,13.384,2,0.5159621,376.0497,-0.1989126,0.3855177,7.36503,-8.7696,-33.9094,0.01340103,
2,13.394,2,0.5125854,376.0513,-0.1987888,0.3878159,7.36503,-8.7696,-33.9094,0.01340103,
2,13.404,2,0.513865,376.0383,-0.2003598,0.3899075,7.36503,-8.7696,-33.9094,0.01340103,
2,13.414,2,0.513459,376.0399,-0.2004029,0.3902996,7.36503,-8.7696,-33.9094,0.01340103,
2,13.424,2,0.5119705,376.0452,-0.2001789,0.390997,7.36503,-8.7696,-33.9094,0.01340103,
2,13.434,2,0.5134244,376.0288,-0.1999103,0.3893665,7.36503,-8.7696,-33.9094,0.01340103,
2,13.444,2,0.5138683,376.0375,-0.1986993,0.3866736,7.36503,-8.7696,-33.9094,0.01340103,
2,13.454,2,0.5127316,376.029,-0.2000351,0.3901361,7.36503,-8.7696,-33.9094,0.01340103,
2,13.464,2,0.5118877,376.0461,-0.1992161,0.3891794,7.36503,-8.7696,-33.9094,0.01340103,
2,13.474,2,0.5129002,376.0528,-0.2009474,0.3917865,7.36503,-8.7696,-33.9094,0.01340103,
2,13.484,2,0.5127971,376.0267,-0.2004305,0.3908573,7.36503,-8.7696,-33.9094,0.01340103,
2,13.494,2,0.5124057,376.0217,-0.1988721,0.3881146,7.36503,-8.7696,-33.9094,0.01340103,
2,13.504,2,0.5126067,376.0238,-0.1989295,0.3880744,7.36147,-8.7696,-33.9097,0.01369858,
2,13.514,2,0.5142325,376.0238,-0.1993158,0.3875987,7.36147,-8.7696,-33.9097,0.01369858,
2,13.524,2,0.5112731,376.0447,-0.1987256,0.3886878,7.36147,-8.7696,-33.9097,0.01369858,
2,13.534,2,0.5132225,376.0109,-0.1999659,0.3896281,7.36147,-8.7696,-33.9097,0.01369858,
2,13.544,2,0.5139152,376.0184,-0.1996095,0.3884094,7.36147,-8.7696,-33.9097,0.01369858,
2,13.554,2,0.5121955,376.0251,-0.1996597,0.3898115,7.36147,-8.7696,-33.9097,0.01369858,
2,13.564,2,0.5132555,376.0285,-0.1986105,0.3869623,7.36147,-8.7696,-33.9097,0.01369858,
2,13.574,2,0.5163841,376.0203,-0.2003764,0.3880376,7.36147,-8.7696,-33.9097,0.01369858,
