Repository: jacquesNIT/Polymer-Scratching

Files Structure:

<material>_<maximum_load>_<load_rate>_<sample_number>_<try_number>

- sample_number (s1, s2, ...) is used to indicate another iteration of the same test.
- try_number (1, 2, ...) simply indicates that precedent tests failed, it does not matter.

Scratch Process:

All scratchs were performed using the Rockwell indenter with the "Scratch.Rx" model in MFT. 
All tests have at a length of 2mm and a progressive load.

The same results are also accessible on the scratch pc of the lab, in the "jacques/second_batch" folder.
The "Additionnal_Batch" folder contains unverified results that were used to test the machine, it is advised not to use those.

General Notes:

File: Lab results/Second_Batch/PC/4N/PC_4N_2Nm.csv (part 5 of 25)
Recipe, UpperSample, LowerSample, OtherInfo, Averaging, LogFrequency, Type, Radius,TestDate, Operator, Customer, RefStd, Temperature, RH, Liquid, LastCalibDate, LCFz, LCFx, Tip, OtherData, samplevs
scratch only.Rx,,,,10,1000,Scratch,1,9/8/2026 10:32:31 AM,,,ASTM/ISO,,,N/A,N/A,,,,Linear: 0.1 to 4;2;2;1.025641,0.3,
Step, Timestamp, RecipeStep, DAQ.Fz (N),DAQ.CAP (um),DAQ.Fx (N),DAQ.COF (),XYZ.X Position (mm),XYZ.Y Position (mm),XYZ.Z Position (mm),XYZ.Z Depth (mm),
2,18.174,2,0.6700615,374.2876,-0.270231,0.4032929,7.28512,-8.7696,-33.9179,0.02190018,
2,18.184,2,0.6715337,374.289,-0.2698528,0.4018455,7.28512,-8.7696,-33.9179,0.02190018,
2,18.194,2,0.6719041,374.2937,-0.27202,0.4048494,7.28512,-8.7696,-33.9179,0.02190018,
2,18.204,2,0.670132,374.2876,-0.2713709,0.4049514,7.28102,-8.7696,-33.9183,0.02230072,
2,18.214,2,0.672568,374.2611,-0.2703252,0.4019299,7.28102,-8.7696,-33.9183,0.02230072,
2,18.224,2,0.670766,374.2841,-0.2727513,0.4066266,7.28102,-8.7696,-33.9183,0.02230072,
2,18.234,2,0.6690307,374.2919,-0.2733265,0.408541,7.28102,-8.7696,-33.9183,0.02230072,
2,18.244,2,0.6704622,374.2829,-0.2750176,0.410191,7.28102,-8.7696,-33.9183,0.02230072,
2,18.254,2,0.6695418,374.2858,-0.2746726,0.4102397,7.28102,-8.7696,-33.9183,0.02230072,
2,18.264,2,0.6704757,374.2816,-0.2733957,0.4077638,7.28102,-8.7696,-33.9183,0.02230072,
2,18.274,2,0.6699855,374.2802,-0.2754866,0.411183,7.28102,-8.7696,-33.9183,0.02230072,
2,18.284,2,0.6688342,374.2844,-0.2729738,0.4081338,7.28102,-8.7696,-33.9183,0.02230072,
2,18.294,2,0.670519,374.2615,-0.2718908,0.405493,7.28102,-8.7696,-33.9183,0.02230072,
2,18.304,2,0.6703372,374.2671,-0.2699859,0.4027614,7.28102,-8.7696,-33.9183,0.02230072,
2,18.314,2,0.6736428,374.2558,-0.2730731,0.4053679,7.28102,-8.7696,-33.9183,0.02230072,
2,18.324,2,0.6756692,374.2491,-0.2740654,0.4056207,7.28102,-8.7696,-33.9183,0.02230072,
2,18.334,2,0.6747887,374.2032,-0.2746226,0.4069757,7.28102,-8.7696,-33.9183,0.02230072,
2,18.344,2,0.6761593,374.2303,-0.2766267,0.4091147,7.28102,-8.7696,-33.9183,0.02230072,
2,18.354,2,0.6760496,374.2293,-0.2762613,0.4086406,7.28102,-8.7696,-33.9183,0.02230072,
2,18.364,2,0.677859,374.23,-0.2734217,0.4033607,7.28102,-8.7696,-33.9183,0.02230072,
2,18.374,2,0.6765469,374.2255,-0.2765055,0.4087011,7.28102,-8.7696,-33.9183,0.02230072,
2,18.384,2,0.6770949,374.2299,-0.2768764,0.4089182,7.28102,-8.7696,-33.9183,0.02230072,
2,18.394,2,0.6762785,374.2125,-0.2747539,0.4062733,7.28102,-8.7696,-33.9183,0.02230072,
2,18.404,2,0.676826,374.2165,-0.2737485,0.4044593,7.28102,-8.7696,-33.9183,0.02230072,
2,18.414,2,0.6759568,374.2134,-0.2726929,0.4034177,7.28102,-8.7696,-33.9183,0.02230072,
2,18.424,2,0.6781305,374.201,-0.2755473,0.4063338,7.28102,-8.7696,-33.9183,0.02230072,
2,18.434,2,0.6762064,374.2098,-0.2765725,0.4090061,7.28102,-8.7696,-33.9183,0.02230072,
2,18.444,2,0.6763794,374.2349,-0.275726,0.4076499,7.2767,-8.7696,-33.9186,0.02259827,
2,18.454,2,0.6769365,374.2622,-0.2747976,0.405943,7.2767,-8.7696,-33.9186,0.02259827,
2,18.464,2,0.6773186,374.1981,-0.2747133,0.4055895,7.2767,-8.7696,-33.9186,0.02259827,
2,18.474,2,0.6763587,374.1988,-0.2759216,0.4079517,7.2767,-8.7696,-33.9186,0.02259827,
2,18.484,2,0.6773654,374.2036,-0.2753048,0.4064346,7.2767,-8.7696,-33.9186,0.02259827,
2,18.494,2,0.6774045,374.211,-0.2769946,0.4089057,7.2767,-8.7696,-33.9186,0.02259827,
2,18.504,2,0.6763895,374.1995,-0.2759663,0.4079992,7.2767,-8.7696,-33.9186,0.02259827,
2,18.514,2,0.6800869,374.1992,-0.2763923,0.4064073,7.2767,-8.7696,-33.9186,0.02259827,
2,18.524,2,0.6790551,374.1662,-0.276118,0.406621,7.2767,-8.7696,-33.9186,0.02259827,
2,18.534,2,0.6816728,374.1519,-0.277782,0.4075006,7.2767,-8.7696,-33.9186,0.02259827,
2,18.544,2,0.6850458,374.1535,-0.277627,0.4052677,7.2767,-8.7696,-33.9186,0.02259827,
2,18.554,2,0.6843476,374.1579,-0.278947,0.4076101,7.2767,-8.7696,-33.9186,0.02259827,
2,18.564,2,0.6849245,374.1405,-0.2782758,0.4062868,7.2767,-8.7696,-33.9186,0.02259827,
2,18.574,2,0.6831644,374.1295,-0.2786207,0.4078385,7.2767,-8.7696,-33.9186,0.02259827,
2,18.584,2,0.6842568,374.1611,-0.2762713,0.4037538,7.2767,-8.7696,-33.9186,0.02259827,
2,18.594,2,0.6846269,374.1741,-0.2771238,0.4047807,7.2767,-8.7696,-33.9186,0.02259827,
2,18.604,2,0.681913,374.1436,-0.2777736,0.4073447,7.2767,-8.7696,-33.9186,0.02259827,
2,18.614,2,0.6850308,374.1523,-0.2778668,0.4056267,7.2767,-8.7696,-33.9186,0.02259827,
2,18.624,2,0.6862311,374.1479,-0.2755162,0.4014919,7.2767,-8.7696,-33.9186,0.02259827,
2,18.634,2,0.684961,374.1391,-0.2756925,0.4024938,7.2767,-8.7696,-33.9186,0.02259827,
2,18.644,2,0.6863589,374.1397,-0.2754306,0.4012923,7.2767,-8.7696,-33.9186,0.02259827,
2,18.654,2,0.6853043,374.1373,-0.2773267,0.4046767,7.27338,-8.7696,-33.919,0.02299881,
2,18.664,2,0.6858011,374.1371,-0.2787424,0.4064478,7.27338,-8.7696,-33.919,0.02299881,
2,18.674,2,0.6833651,374.1329,-0.2798066,0.409454,7.27338,-8.7696,-33.919,0.02299881,
2,18.684,2,0.6841896,374.1291,-0.2779354,0.4062258,7.27338,-8.7696,-33.919,0.02299881,
2,18.694,2,0.6841669,374.1151,-0.2775394,0.4056604,7.27338,-8.7696,-33.919,0.02299881,
2,18.704,2,0.6868036,374.1247,-0.2753594,0.4009288,7.27338,-8.7696,-33.919,0.02299881,
2,18.714,2,0.6835535,374.1201,-0.2788786,0.4079836,7.27338,-8.7696,-33.919,0.02299881,
2,18.724,2,0.6900252,374.1215,-0.2790881,0.4044608,7.27338,-8.7696,-33.919,0.02299881,
2,18.734,2,0.6876786,374.1011,-0.280037,0.4072208,7.27338,-8.7696,-33.919,0.02299881,
2,18.744,2,0.690159,374.0613,-0.282827,0.4097998,7.27338,-8.7696,-33.919,0.02299881,
2,18.754,2,0.6911747,374.0868,-0.2875257,0.4159957,7.27338,-8.7696,-33.919,0.02299881,
2,18.764,2,0.6910058,374.0798,-0.2902274,0.4200071,7.27338,-8.7696,-33.919,0.02299881,
2,18.774,2,0.6930031,374.0805,-0.2869356,0.4140466,7.27338,-8.7696,-33.919,0.02299881,
2,18.784,2,0.694369,374.0798,-0.2826343,0.4070376,7.27338,-8.7696,-33.919,0.02299881,
2,18.794,2,0.693801,374.0732,-0.2835564,0.4087,7.27338,-8.7696,-33.919,0.02299881,
2,18.804,2,0.6927823,374.0648,-0.2832983,0.4089283,7.27338,-8.7696,-33.919,0.02299881,
2,18.814,2,0.6906288,374.0884,-0.2818937,0.4081697,7.27338,-8.7696,-33.919,0.02299881,
2,18.824,2,0.6903602,374.068,-0.2870451,0.4157904,7.27338,-8.7696,-33.919,0.02299881,
2,18.834,2,0.6914684,374.0695,-0.2899739,0.4193595,7.27338,-8.7696,-33.919,0.02299881,
2,18.844,2,0.6905064,374.0722,-0.2923379,0.4233674,7.27338,-8.7696,-33.919,0.02299881,
2,18.854,2,0.6894809,374.0829,-0.2895547,0.4199604,7.27338,-8.7696,-33.919,0.02299881,
2,18.864,2,0.6901712,374.0428,-0.2827464,0.4096758,7.27007,-8.7696,-33.9194,0.02339935,
2,18.874,2,0.6920543,374.0578,-0.2857704,0.4129306,7.27007,-8.7696,-33.9194,0.02339935,
2,18.884,2,0.688045,374.0529,-0.28278,0.4109906,7.27007,-8.7696,-33.9194,0.02339935,
2,18.894,2,0.6884569,374.0686,-0.285825,0.4151675,7.27007,-8.7696,-33.9194,0.02339935,
2,18.904,2,0.6898775,374.0499,-0.2834234,0.4108315,7.27007,-8.7696,-33.9194,0.02339935,
2,18.914,2,0.6881181,374.0733,-0.2863856,0.4161867,7.27007,-8.7696,-33.9194,0.02339935,
2,18.924,2,0.6884381,374.0486,-0.2895918,0.4206505,7.27007,-8.7696,-33.9194,0.02339935,
2,18.934,2,0.6897041,374.0579,-0.2853143,0.4136764,7.27007,-8.7696,-33.9194,0.02339935,
2,18.944,2,0.6901522,374.0593,-0.2903975,0.4207731,7.27007,-8.7696,-33.9194,0.02339935,
2,18.954,2,0.6959289,374.0323,-0.2872282,0.4127263,7.27007,-8.7696,-33.9194,0.02339935,
2,18.964,2,0.6943218,374.0174,-0.2874262,0.4139668,7.27007,-8.7696,-33.9194,0.02339935,
2,18.974,2,0.6974626,374.0093,-0.2914681,0.4178979,7.27007,-8.7696,-33.9194,0.02339935,
2,18.984,2,0.6975671,374.0077,-0.2944298,0.4220809,7.27007,-8.7696,-33.9194,0.02339935,
2,18.994,2,0.6969012,373.9956,-0.2946059,0.4227369,7.27007,-8.7696,-33.9194,0.02339935,
2,19.004,2,0.6991706,373.9977,-0.2829243,0.4046571,7.27007,-8.7696,-33.9194,0.02339935,
2,19.014,2,0.7017841,373.991,-0.2830813,0.4033738,7.27007,-8.7696,-33.9194,0.02339935,
2,19.024,2,0.6970903,374.012,-0.283731,0.4070218,7.27007,-8.7696,-33.9194,0.02339935,
2,19.034,2,0.697625,373.8943,-0.2832645,0.4060412,7.27007,-8.7696,-33.9194,0.02339935,
2,19.044,2,0.7016326,373.9802,-0.281575,0.401314,7.27007,-8.7696,-33.9194,0.02339935,
2,19.054,2,0.6962851,373.9837,-0.2828065,0.4061647,7.27007,-8.7696,-33.9194,0.02339935,
2,19.064,2,0.6966072,373.9873,-0.2894131,0.415461,7.27007,-8.7696,-33.9194,0.02339935,
2,19.074,2,0.7009742,373.9854,-0.2929176,0.4178722,7.27007,-8.7696,-33.9194,0.02339935,
2,19.084,2,0.6962108,373.9944,-0.2929625,0.4207957,7.27007,-8.7696,-33.9194,0.02339935,
2,19.094,2,0.6997897,373.9622,-0.2872037,0.4104143,7.27007,-8.7696,-33.9194,0.02339935,
2,19.104,2,0.6990696,373.9941,-0.2908167,0.4160054,7.27007,-8.7696,-33.9194,0.02339935,
2,19.114,2,0.6958414,373.9548,-0.2951249,0.4241267,7.266,-8.7696,-33.9198,0.0237999,
2,19.124,2,0.6988664,373.9892,-0.2918784,0.4176455,7.266,-8.7696,-33.9198,0.0237999,
2,19.134,2,0.7008516,373.9626,-0.2922508,0.4169938,7.266,-8.7696,-33.9198,0.0237999,
2,19.144,2,0.6981923,373.9807,-0.294296,0.4215113,7.266,-8.7696,-33.9198,0.0237999,
2,19.154,2,0.6977084,374.0081,-0.2937022,0.4209527,7.266,-8.7696,-33.9198,0.0237999,
2,19.164,2,0.7025564,373.9501,-0.2922003,0.4159101,7.266,-8.7696,-33.9198,0.0237999,
2,19.174,2,0.7021484,373.9331,-0.292812,0.417023,7.266,-8.7696,-33.9198,0.0237999,
2,19.184,2,0.7038358,373.9365,-0.294849,0.4189172,7.266,-8.7696,-33.9198,0.0237999,
2,19.194,2,0.7034277,373.9396,-0.2941489,0.4181651,7.266,-8.7696,-33.9198,0.0237999,
2,19.204,2,0.706314,373.9472,-0.2956894,0.4186373,7.266,-8.7696,-33.9198,0.0237999,
2,19.214,2,0.7046742,373.909,-0.2949246,0.4185261,7.266,-8.7696,-33.9198,0.0237999,
2,19.224,2,0.7075479,373.9244,-0.2944688,0.4161822,7.266,-8.7696,-33.9198,0.0237999,
2,19.234,2,0.7055317,373.9217,-0.2949581,0.418065,7.266,-8.7696,-33.9198,0.0237999,
2,19.244,2,0.7053666,373.92,-0.2946431,0.4177163,7.266,-8.7696,-33.9198,0.0237999,
2,19.254,2,0.7075315,373.9166,-0.2865377,0.4049823,7.266,-8.7696,-33.9198,0.0237999,
2,19.264,2,0.7069463,373.9132,-0.284678,0.402687,7.266,-8.7696,-33.9198,0.0237999,
2,19.274,2,0.7026711,373.9226,-0.2867345,0.4080637,7.266,-8.7696,-33.9198,0.0237999,
2,19.284,2,0.7046716,373.915,-0.2901104,0.411696,7.266,-8.7696,-33.9198,0.0237999,
2,19.294,2,0.7056305,373.9137,-0.2877017,0.4077229,7.266,-8.7696,-33.9198,0.0237999,
2,19.304,2,0.704152,373.9065,-0.2873463,0.4080742,7.266,-8.7696,-33.9198,0.0237999,
2,19.314,2,0.7060282,373.9112,-0.2924848,0.4142678,7.266,-8.7696,-33.9198,0.0237999,
2,19.324,2,0.7061462,373.9114,-0.2877548,0.4075003,7.26242,-8.7696,-33.9202,0.02420044,
2,19.334,2,0.7039364,373.9044,-0.2938511,0.4174398,7.26242,-8.7696,-33.9202,0.02420044,
2,19.344,2,0.7043424,373.8961,-0.2957199,0.4198525,7.26242,-8.7696,-33.9202,0.02420044,
2,19.354,2,0.7061489,373.8963,-0.2970292,0.4206326,7.26242,-8.7696,-33.9202,0.02420044,
2,19.364,2,0.7089044,373.8992,-0.295444,0.4167614,7.26242,-8.7696,-33.9202,0.02420044,
2,19.374,2,0.7101109,373.8745,-0.2911661,0.4100291,7.26242,-8.7696,-33.9202,0.02420044,
2,19.384,2,0.7140285,373.8306,-0.2861785,0.4007942,7.26242,-8.7696,-33.9202,0.02420044,
2,19.394,2,0.7130852,373.855,-0.2882246,0.4041938,7.26242,-8.7696,-33.9202,0.02420044,
2,19.404,2,0.7122387,373.8453,-0.2872208,0.4032648,7.26242,-8.7696,-33.9202,0.02420044,
2,19.414,2,0.7101798,373.8525,-0.2935854,0.4133958,7.26242,-8.7696,-33.9202,0.02420044,
2,19.424,2,0.7114781,373.8303,-0.2913445,0.4094919,7.26242,-8.7696,-33.9202,0.02420044,
2,19.434,2,0.7104545,373.8429,-0.2997522,0.4219161,7.26242,-8.7696,-33.9202,0.02420044,
2,19.444,2,0.7106242,373.851,-0.2998625,0.4219705,7.26242,-8.7696,-33.9202,0.02420044,
2,19.454,2,0.7120364,373.8519,-0.2984845,0.4191984,7.26242,-8.7696,-33.9202,0.02420044,
2,19.464,2,0.7136908,373.8313,-0.2895098,0.4056516,7.26242,-8.7696,-33.9202,0.02420044,
2,19.474,2,0.7118829,373.8444,-0.2949399,0.4143095,7.26242,-8.7696,-33.9202,0.02420044,
2,19.484,2,0.7124877,373.8367,-0.2931572,0.4114559,7.26242,-8.7696,-33.9202,0.02420044,
2,19.494,2,0.7105221,373.8438,-0.2979804,0.4193823,7.26242,-8.7696,-33.9202,0.02420044,
2,19.504,2,0.7124791,373.8154,-0.2944906,0.4133323,7.26242,-8.7696,-33.9202,0.02420044,
2,19.514,2,0.7099158,373.8362,-0.2960544,0.4170274,7.26242,-8.7696,-33.9202,0.02420044,
2,19.524,2,0.7131444,373.8368,-0.2872074,0.4027339,7.26242,-8.7696,-33.9202,0.02420044,
2,19.534,2,0.7132826,373.8333,-0.2877464,0.4034115,7.25887,-8.7696,-33.9206,0.02460098,
2,19.544,2,0.7127578,373.8306,-0.2892469,0.4058138,7.25887,-8.7696,-33.9206,0.02460098,
2,19.554,2,0.7119948,373.8341,-0.291539,0.409468,7.25887,-8.7696,-33.9206,0.02460098,
2,19.564,2,0.7114218,373.8168,-0.2935438,0.4126157,7.25887,-8.7696,-33.9206,0.02460098,
2,19.574,2,0.7079328,373.8118,-0.3032978,0.4284273,7.25887,-8.7696,-33.9206,0.02460098,
2,19.584,2,0.7118782,373.8225,-0.2945391,0.4137493,7.25887,-8.7696,-33.9206,0.02460098,
2,19.594,2,0.711962,373.805,-0.2974404,0.4177757,7.25887,-8.7696,-33.9206,0.02460098,
2,19.604,2,0.7142466,373.8056,-0.2976025,0.4166663,7.25887,-8.7696,-33.9206,0.02460098,
2,19.614,2,0.7150816,373.8109,-0.2943482,0.4116288,7.25887,-8.7696,-33.9206,0.02460098,
2,19.624,2,0.7181103,373.8624,-0.2933061,0.4084416,7.25887,-8.7696,-33.9206,0.02460098,
2,19.634,2,0.7181734,373.7738,-0.2984217,0.4155288,7.25887,-8.7696,-33.9206,0.02460098,
2,19.644,2,0.7200292,373.7673,-0.2943937,0.4088635,7.25887,-8.7696,-33.9206,0.02460098,
2,19.654,2,0.7179476,373.7593,-0.3027965,0.4217529,7.25887,-8.7696,-33.9206,0.02460098,
2,19.664,2,0.7177985,373.7715,-0.3026176,0.4215913,7.25887,-8.7696,-33.9206,0.02460098,
2,19.674,2,0.7179193,373.7658,-0.3002297,0.4181942,7.25887,-8.7696,-33.9206,0.02460098,
2,19.684,2,0.7174777,373.7719,-0.2975989,0.4147849,7.25887,-8.7696,-33.9206,0.02460098,
2,19.694,2,0.7170871,373.7563,-0.2930388,0.4086516,7.25887,-8.7696,-33.9206,0.02460098,
2,19.704,2,0.7203456,373.7574,-0.2948418,0.409306,7.25887,-8.7696,-33.9206,0.02460098,
2,19.714,2,0.7204246,373.759,-0.2980726,0.4137457,7.25887,-8.7696,-33.9206,0.02460098,
2,19.724,2,0.718102,373.7549,-0.2953541,0.4112982,7.25887,-8.7696,-33.9206,0.02460098,
2,19.734,2,0.718947,373.7431,-0.2941456,0.4091339,7.25887,-8.7696,-33.9206,0.02460098,
2,19.744,2,0.7203021,373.7436,-0.2929239,0.4066681,7.25887,-8.7696,-33.9206,0.02460098,
2,19.754,2,0.7182735,373.7494,-0.3008528,0.4188555,7.25478,-8.7696,-33.921,0.02500153,
2,19.764,2,0.7168494,373.7523,-0.2930976,0.4088692,7.25478,-8.7696,-33.921,0.02500153,
2,19.774,2,0.7187703,373.7522,-0.2994408,0.4166015,7.25478,-8.7696,-33.921,0.02500153,
2,19.784,2,0.7199183,373.7495,-0.2919639,0.4055514,7.25478,-8.7696,-33.921,0.02500153,
2,19.794,2,0.7194778,373.7516,-0.2971085,0.4129502,7.25478,-8.7696,-33.921,0.02500153,
2,19.804,2,0.7215832,373.7487,-0.294218,0.4077395,7.25478,-8.7696,-33.921,0.02500153,
2,19.814,2,0.7215859,373.729,-0.2898868,0.4017357,7.25478,-8.7696,-33.921,0.02500153,
2,19.824,2,0.7222369,373.7112,-0.2907802,0.4026106,7.25478,-8.7696,-33.921,0.02500153,
2,19.834,2,0.7262619,373.6998,-0.2985033,0.4110133,7.25478,-8.7696,-33.921,0.02500153,
2,19.844,2,0.7278714,373.6941,-0.2970547,0.4081143,7.25478,-8.7696,-33.921,0.02500153,
2,19.854,2,0.725683,373.6978,-0.2977995,0.4103713,7.25478,-8.7696,-33.921,0.02500153,
2,19.864,2,0.7272724,373.6847,-0.2976091,0.4092127,7.25478,-8.7696,-33.921,0.02500153,
2,19.874,2,0.7274194,373.685,-0.2953004,0.4059561,7.25478,-8.7696,-33.921,0.02500153,
2,19.884,2,0.7278321,373.6848,-0.294349,0.4044189,7.25478,-8.7696,-33.921,0.02500153,
2,19.894,2,0.7270602,373.6844,-0.294383,0.404895,7.25478,-8.7696,-33.921,0.02500153,
2,19.904,2,0.7290244,373.6859,-0.2932332,0.4022269,7.25478,-8.7696,-33.921,0.02500153,
2,19.914,2,0.726055,373.6663,-0.2953184,0.4067438,7.25478,-8.7696,-33.921,0.02500153,
2,19.924,2,0.7257999,373.6677,-0.2946211,0.405926,7.25478,-8.7696,-33.921,0.02500153,
2,19.934,2,0.7259279,373.6652,-0.2942248,0.4053085,7.25478,-8.7696,-33.921,0.02500153,
2,19.944,2,0.731297,373.6776,-0.2915804,0.3987168,7.25478,-8.7696,-33.921,0.02500153,
2,19.954,2,0.7275173,373.6925,-0.2960755,0.4069669,7.25478,-8.7696,-33.921,0.02500153,
2,19.964,2,0.7261307,373.6762,-0.2958033,0.4073692,7.25478,-8.7696,-33.921,0.02500153,
2,19.974,2,0.7272422,373.67,-0.2949249,0.4055387,7.25478,-8.7696,-33.921,0.02500153,
2,19.984,2,0.7287781,373.6837,-0.2916697,0.4002175,7.25122,-8.7696,-33.9214,0.02539825,
2,19.994,2,0.728276,373.6673,-0.2935723,0.4031058,7.25122,-8.7696,-33.9214,0.02539825,
2,20.004,2,0.7286236,373.6649,-0.2936305,0.4029934,7.25122,-8.7696,-33.9214,0.02539825,
2,20.014,2,0.7269037,373.6766,-0.2949726,0.4057932,7.25122,-8.7696,-33.9214,0.02539825,
2,20.024,2,0.7290395,373.6743,-0.2950452,0.404704,7.25122,-8.7696,-33.9214,0.02539825,
2,20.034,2,0.7281034,373.6423,-0.2953334,0.4056201,7.25122,-8.7696,-33.9214,0.02539825,
2,20.044,2,0.7276559,373.6616,-0.2931829,0.4029143,7.25122,-8.7696,-33.9214,0.02539825,
2,20.054,2,0.7261029,373.6581,-0.2942334,0.4052227,7.25122,-8.7696,-33.9214,0.02539825,
2,20.064,2,0.7282439,373.6694,-0.292605,0.4017953,7.25122,-8.7696,-33.9214,0.02539825,
2,20.074,2,0.7278457,373.6573,-0.2929224,0.4024512,7.25122,-8.7696,-33.9214,0.02539825,
2,20.084,2,0.7305631,373.6688,-0.2932009,0.4013354,7.25122,-8.7696,-33.9214,0.02539825,
2,20.094,2,0.7267758,373.6471,-0.2934982,0.403836,7.25122,-8.7696,-33.9214,0.02539825,
2,20.104,2,0.7340117,373.645,-0.2914872,0.3971151,7.25122,-8.7696,-33.9214,0.02539825,
2,20.114,2,0.730051,373.6215,-0.2943932,0.4032502,7.25122,-8.7696,-33.9214,0.02539825,
2,20.124,2,0.7339846,373.6226,-0.2958336,0.4030515,7.25122,-8.7696,-33.9214,0.02539825,
2,20.134,2,0.73299,373.6105,-0.2980411,0.4066101,7.25122,-8.7696,-33.9214,0.02539825,
2,20.144,2,0.7365735,373.6058,-0.2957524,0.4015247,7.25122,-8.7696,-33.9214,0.02539825,
2,20.154,2,0.7342014,373.6091,-0.2969779,0.4044911,7.25122,-8.7696,-33.9214,0.02539825,
2,20.164,2,0.7339483,373.5984,-0.2946517,0.4014612,7.25122,-8.7696,-33.9214,0.02539825,
2,20.174,2,0.732681,373.5991,-0.2972651,0.4057223,7.25122,-8.7696,-33.9214,0.02539825,
2,20.184,2,0.7347534,373.5858,-0.2967383,0.403861,7.25122,-8.7696,-33.9214,0.02539825,
2,20.194,2,0.7344164,373.6079,-0.2986825,0.4066937,7.25122,-8.7696,-33.9214,0.02539825,
2,20.204,2,0.7314234,373.4869,-0.2959565,0.4046308,7.25122,-8.7696,-33.9214,0.02539825,
2,20.214,2,0.7323865,373.5809,-0.2976484,0.406409,7.25122,-8.7696,-33.9214,0.02539825,
2,20.224,2,0.7333962,373.5997,-0.2961258,0.4037733,7.25122,-8.7696,-33.9214,0.02539825,
2,20.234,2,0.7318907,373.5914,-0.2960861,0.4045496,7.24627,-8.7696,-33.9218,0.0257988,
2,20.244,2,0.7352051,373.5911,-0.297619,0.4048108,7.24627,-8.7696,-33.9218,0.0257988,
2,20.254,2,0.731754,373.6036,-0.2987339,0.4082437,7.24627,-8.7696,-33.9218,0.0257988,
2,20.264,2,0.7349525,373.5739,-0.2963926,0.4032813,7.24627,-8.7696,-33.9218,0.0257988,
2,20.274,2,0.7342313,373.5893,-0.2975328,0.4052304,7.24627,-8.7696,-33.9218,0.0257988,
2,20.284,2,0.7333888,373.5819,-0.2963795,0.4041233,7.24627,-8.7696,-33.9218,0.0257988,
2,20.294,2,0.734925,373.5819,-0.2968444,0.4039111,7.24627,-8.7696,-33.9218,0.0257988,
2,20.304,2,0.7349766,373.5737,-0.2978208,0.4052112,7.24627,-8.7696,-33.9218,0.0257988,
2,20.314,2,0.7380484,373.5616,-0.2972126,0.4027007,7.24627,-8.7696,-33.9218,0.0257988,
2,20.324,2,0.7420735,373.568,-0.2974754,0.4008705,7.24627,-8.7696,-33.9218,0.0257988,
2,20.334,2,0.7408355,373.5292,-0.2997184,0.4045681,7.24627,-8.7696,-33.9218,0.0257988,
2,20.344,2,0.7411803,373.538,-0.2980395,0.4021147,7.24627,-8.7696,-33.9218,0.0257988,
2,20.354,2,0.7427605,373.5386,-0.299515,0.4032457,7.24627,-8.7696,-33.9218,0.0257988,
2,20.364,2,0.7439705,373.5343,-0.2990046,0.4019038,7.24627,-8.7696,-33.9218,0.0257988,
2,20.374,2,0.7446638,373.5444,-0.3007493,0.4038726,7.24627,-8.7696,-33.9218,0.0257988,
2,20.384,2,0.7431364,373.5106,-0.297392,0.4001849,7.24627,-8.7696,-33.9218,0.0257988,
2,20.394,2,0.7412491,373.52,-0.2976197,0.401511,7.24627,-8.7696,-33.9218,0.0257988,
2,20.404,2,0.7423516,373.5207,-0.2984341,0.4020118,7.24627,-8.7696,-33.9218,0.0257988,
2,20.414,2,0.7404957,373.5237,-0.298744,0.4034379,7.24627,-8.7696,-33.9218,0.0257988,
2,20.424,2,0.7424955,373.5096,-0.2999639,0.4039942,7.24627,-8.7696,-33.9218,0.0257988,
2,20.434,2,0.7434884,373.5155,-0.2992965,0.4025571,7.24627,-8.7696,-33.9218,0.0257988,
2,20.444,2,0.7440061,373.5278,-0.3002696,0.4035849,7.24627,-8.7696,-33.9218,0.0257988,
2,20.454,2,0.7414274,373.5116,-0.3008144,0.4057233,7.24627,-8.7696,-33.9218,0.0257988,
2,20.464,2,0.7423813,373.5342,-0.3000928,0.4042301,7.24627,-8.7696,-33.9218,0.0257988,
2,20.474,2,0.7427928,373.4841,-0.2997549,0.4035513,7.24275,-8.7696,-33.9222,0.02619934,
2,20.484,2,0.7446512,373.5174,-0.3009012,0.4040835,7.24275,-8.7696,-33.9222,0.02619934,
2,20.494,2,0.7412647,373.5214,-0.3016503,0.4069401,7.24275,-8.7696,-33.9222,0.02619934,
2,20.504,2,0.744976,373.5063,-0.2992863,0.4017395,7.24275,-8.7696,-33.9222,0.02619934,
2,20.514,2,0.7431626,373.504,-0.3003723,0.4041811,7.24275,-8.7696,-33.9222,0.02619934,
2,20.524,2,0.7437446,373.4967,-0.2998818,0.4032054,7.24275,-8.7696,-33.9222,0.02619934,
2,20.534,2,0.7408829,373.4996,-0.3011069,0.4064163,7.24275,-8.7696,-33.9222,0.02619934,
2,20.544,2,0.7419404,373.5024,-0.3014265,0.4062679,7.24275,-8.7696,-33.9222,0.02619934,
2,20.554,2,0.7419181,373.4722,-0.3006133,0.4051839,7.24275,-8.7696,-33.9222,0.02619934,
2,20.564,2,0.7471225,373.5008,-0.2988263,0.3999697,7.24275,-8.7696,-33.9222,0.02619934,
2,20.574,2,0.7458035,373.47,-0.3007056,0.4031969,7.24275,-8.7696,-33.9222,0.02619934,
2,20.584,2,0.749032,373.4614,-0.2999667,0.4004725,7.24275,-8.7696,-33.9222,0.02619934,
2,20.594,2,0.7493415,373.4628,-0.3036612,0.4052373,7.24275,-8.7696,-33.9222,0.02619934,
2,20.604,2,0.7513697,373.4587,-0.3034646,0.4038818,7.24275,-8.7696,-33.9222,0.02619934,
2,20.614,2,0.748447,373.4579,-0.3043968,0.4067045,7.24275,-8.7696,-33.9222,0.02619934,
2,20.624,2,0.7518129,373.448,-0.3001243,0.3992008,7.24275,-8.7696,-33.9222,0.02619934,
2,20.634,2,0.7499364,373.4548,-0.2994205,0.3992612,7.24275,-8.7696,-33.9222,0.02619934,
2,20.644,2,0.751399,373.4525,-0.3009633,0.4005373,7.24275,-8.7696,-33.9222,0.02619934,
2,20.654,2,0.7507969,373.4431,-0.3032259,0.4038721,7.24275,-8.7696,-33.9222,0.02619934,
2,20.664,2,0.7532358,373.4557,-0.3017939,0.4006633,7.24275,-8.7696,-33.9222,0.02619934,
2,20.674,2,0.7511482,373.4232,-0.3026978,0.4029802,7.24275,-8.7696,-33.9222,0.02619934,
2,20.684,2,0.7526838,373.4456,-0.3000578,0.3986506,7.24275,-8.7696,-33.9222,0.02619934,
2,20.694,2,0.7502601,373.4401,-0.3012347,0.401507,7.24275,-8.7696,-33.9222,0.02619934,
2,20.704,2,0.7486342,373.4409,-0.30164,0.4029204,7.24275,-8.7696,-33.9222,0.02619934,
2,20.714,2,0.7519479,373.4441,-0.3005093,0.3996411,7.24275,-8.7696,-33.9222,0.02619934,
2,20.724,2,0.751268,373.4428,-0.3019129,0.4018711,7.24275,-8.7696,-33.9222,0.02619934,
2,20.734,2,0.7494019,373.4252,-0.3031896,0.4045754,7.23835,-8.7696,-33.9226,0.02659988,
2,20.744,2,0.7495955,373.4323,-0.3025353,0.4035981,7.23835,-8.7696,-33.9226,0.02659988,
2,20.754,2,0.7511269,373.4236,-0.3029248,0.4032938,7.23835,-8.7696,-33.9226,0.02659988,
2,20.764,2,0.7519736,373.424,-0.3004132,0.3994996,7.23835,-8.7696,-33.9226,0.02659988,
2,20.774,2,0.7497725,373.4057,-0.3023065,0.4031976,7.23835,-8.7696,-33.9226,0.02659988,
2,20.784,2,0.7520209,373.4379,-0.3015181,0.4009438,7.23835,-8.7696,-33.9226,0.02659988,
2,20.794,2,0.751574,373.5301,-0.3017132,0.4014418,7.23835,-8.7696,-33.9226,0.02659988,
2,20.804,2,0.7527481,373.4081,-0.3020232,0.4012275,7.23835,-8.7696,-33.9226,0.02659988,
2,20.814,2,0.7533376,373.3902,-0.3030722,0.402306,7.23835,-8.7696,-33.9226,0.02659988,
2,20.824,2,0.7571086,373.3807,-0.3051589,0.4030583,7.23835,-8.7696,-33.9226,0.02659988,
2,20.834,2,0.7558707,373.3851,-0.3068557,0.4059633,7.23835,-8.7696,-33.9226,0.02659988,
2,20.844,2,0.7580489,373.3752,-0.3051617,0.4025621,7.23835,-8.7696,-33.9226,0.02659988,
2,20.854,2,0.7577853,373.3796,-0.3059286,0.4037141,7.23835,-8.7696,-33.9226,0.02659988,
2,20.864,2,0.7577087,373.3579,-0.3062677,0.4042025,7.23835,-8.7696,-33.9226,0.02659988,
2,20.874,2,0.7579557,373.3632,-0.305837,0.4035025,7.23835,-8.7696,-33.9226,0.02659988,
2,20.884,2,0.7579941,373.3669,-0.3042629,0.4014054,7.23835,-8.7696,-33.9226,0.02659988,
2,20.894,2,0.7565068,373.3719,-0.3050439,0.4032269,7.23835,-8.7696,-33.9226,0.02659988,
2,20.904,2,0.7567561,373.348,-0.3048131,0.4027892,7.23835,-8.7696,-33.9226,0.02659988,
2,20.914,2,0.7578346,373.3593,-0.304028,0.4011799,7.23835,-8.7696,-33.9226,0.02659988,
2,20.924,2,0.7601023,373.3656,-0.3026628,0.3981869,7.23835,-8.7696,-33.9226,0.02659988,
2,20.934,2,0.7576832,373.356,-0.3063787,0.4043625,7.23835,-8.7696,-33.9226,0.02659988,
2,20.944,2,0.7565001,373.3636,-0.3050363,0.4032204,7.23425,-8.7696,-33.923,0.02700043,
2,20.954,2,0.7560929,373.3651,-0.3049628,0.4033404,7.23425,-8.7696,-33.923,0.02700043,
2,20.964,2,0.7562326,373.3504,-0.3052295,0.4036185,7.23425,-8.7696,-33.923,0.02700043,
2,20.974,2,0.7560688,373.3583,-0.3051359,0.4035822,7.23425,-8.7696,-33.923,0.02700043,
2,20.984,2,0.7569136,373.3491,-0.3029945,0.4003026,7.23425,-8.7696,-33.923,0.02700043,
2,20.994,2,0.7564699,373.3523,-0.3044221,0.4024246,7.23425,-8.7696,-33.923,0.02700043,
2,21.004,2,0.7570533,373.3507,-0.3057555,0.4038758,7.23425,-8.7696,-33.923,0.02700043,
2,21.014,2,0.7607598,373.3359,-0.305716,0.4018561,7.23425,-8.7696,-33.923,0.02700043,
2,21.024,2,0.7618825,373.3221,-0.3059477,0.401568,7.23425,-8.7696,-33.923,0.02700043,
2,21.034,2,0.763298,373.3036,-0.3060612,0.4009721,7.23425,-8.7696,-33.923,0.02700043,
2,21.044,2,0.7661604,373.2945,-0.3076501,0.4015479,7.23425,-8.7696,-33.923,0.02700043,
2,21.054,2,0.7659576,373.2982,-0.3078541,0.4019205,7.23425,-8.7696,-33.923,0.02700043,
2,21.064,2,0.7650096,373.3026,-0.3089367,0.4038337,7.23425,-8.7696,-33.923,0.02700043,
2,21.074,2,0.7648482,373.3059,-0.3098051,0.4050543,7.23425,-8.7696,-33.923,0.02700043,
2,21.084,2,0.7642673,373.2873,-0.3089734,0.404274,7.23425,-8.7696,-33.923,0.02700043,
2,21.094,2,0.7649922,373.2895,-0.3075283,0.4020019,7.23425,-8.7696,-33.923,0.02700043,
2,21.104,2,0.7657079,373.2876,-0.3078868,0.4020944,7.23425,-8.7696,-33.923,0.02700043,
2,21.114,2,0.7627164,373.2873,-0.3074648,0.4031181,7.23425,-8.7696,-33.923,0.02700043,
2,21.124,2,0.7671853,373.2924,-0.3093055,0.4031693,7.23425,-8.7696,-33.923,0.02700043,
2,21.134,2,0.7627472,373.2778,-0.3104511,0.4070171,7.23425,-8.7696,-33.923,0.02700043,
2,21.144,2,0.765637,373.2901,-0.3086051,0.4030697,7.23425,-8.7696,-33.923,0.02700043,
2,21.154,2,0.7647094,373.2924,-0.3100177,0.4054059,7.23425,-8.7696,-33.923,0.02700043,
2,21.164,2,0.7628829,373.2827,-0.3085426,0.4044429,7.23425,-8.7696,-33.923,0.02700043,
2,21.174,2,0.7639042,373.2834,-0.3092106,0.4047767,7.23425,-8.7696,-33.923,0.02700043,
2,21.184,2,0.764818,373.2888,-0.3086852,0.4036061,7.2307,-8.7696,-33.9234,0.02740097,
2,21.194,2,0.7652157,373.2976,-0.3085022,0.4031572,7.2307,-8.7696,-33.9234,0.02740097,
2,21.204,2,0.7666948,373.2699,-0.3086235,0.4025376,7.2307,-8.7696,-33.9234,0.02740097,
2,21.214,2,0.7618468,373.2718,-0.3093759,0.4060868,7.2307,-8.7696,-33.9234,0.02740097,
2,21.224,2,0.7634943,373.2672,-0.3076105,0.4028982,7.2307,-8.7696,-33.9234,0.02740097,
2,21.234,2,0.7632923,373.2794,-0.3086312,0.4043422,7.2307,-8.7696,-33.9234,0.02740097,
2,21.244,2,0.7639632,373.2639,-0.3090939,0.4045927,7.2307,-8.7696,-33.9234,0.02740097,
2,21.254,2,0.7695382,373.2608,-0.3100277,0.402875,7.2307,-8.7696,-33.9234,0.02740097,
2,21.264,2,0.7664387,373.2249,-0.3079744,0.4018252,7.2307,-8.7696,-33.9234,0.02740097,
2,21.274,2,0.7689612,373.2314,-0.3110981,0.4045693,7.2307,-8.7696,-33.9234,0.02740097,
2,21.284,2,0.7756927,373.2276,-0.3093998,0.398869,7.2307,-8.7696,-33.9234,0.02740097,
2,21.294,2,0.7691115,373.2287,-0.312366,0.4061388,7.2307,-8.7696,-33.9234,0.02740097,
2,21.304,2,0.7710962,373.2302,-0.3118353,0.4044052,7.2307,-8.7696,-33.9234,0.02740097,
2,21.314,2,0.7730477,373.2181,-0.3131582,0.4050955,7.2307,-8.7696,-33.9234,0.02740097,
2,21.324,2,0.76942,373.2163,-0.3113895,0.4047069,7.2307,-8.7696,-33.9234,0.02740097,
2,21.334,2,0.7702065,373.2061,-0.3119761,0.4050551,7.2307,-8.7696,-33.9234,0.02740097,
2,21.344,2,0.7685794,373.2101,-0.3120969,0.4060698,7.2307,-8.7696,-33.9234,0.02740097,
2,21.354,2,0.7716286,373.203,-0.312395,0.4048516,7.2307,-8.7696,-33.9234,0.02740097,
2,21.364,2,0.7739904,373.2261,-0.3115786,0.4025614,7.2307,-8.7696,-33.9234,0.02740097,
2,21.374,2,0.7692258,373.103,-0.3128044,0.4066483,7.2307,-8.7696,-33.9234,0.02740097,
2,21.384,2,0.7707945,373.188,-0.3119972,0.4047736,7.2307,-8.7696,-33.9234,0.02740097,
2,21.394,2,0.7710381,373.2022,-0.3127623,0.405638,7.2266,-8.7696,-33.9238,0.02780151,
2,21.404,2,0.7711248,373.198,-0.3115903,0.4040725,7.2266,-8.7696,-33.9238,0.02780151,
2,21.414,2,0.7710025,373.1942,-0.313536,0.4066601,7.2266,-8.7696,-33.9238,0.02780151,
2,21.424,2,0.7687904,373.205,-0.3139766,0.4084034,7.2266,-8.7696,-33.9238,0.02780151,
2,21.434,2,0.7702429,373.1905,-0.3129222,0.4062643,7.2266,-8.7696,-33.9238,0.02780151,
2,21.444,2,0.7721441,373.1957,-0.3128838,0.4052142,7.2266,-8.7696,-33.9238,0.02780151,
2,21.454,2,0.7706033,373.1818,-0.3125733,0.4056215,7.2266,-8.7696,-33.9238,0.02780151,
2,21.464,2,0.7763789,373.167,-0.3122679,0.4022107,7.2266,-8.7696,-33.9238,0.02780151,
2,21.474,2,0.7735616,373.1407,-0.3152479,0.4075278,7.2266,-8.7696,-33.9238,0.02780151,
2,21.484,2,0.7784015,373.1339,-0.3144334,0.4039476,7.2266,-8.7696,-33.9238,0.02780151,
2,21.494,2,0.7784894,373.1721,-0.3159197,0.4058112,7.2266,-8.7696,-33.9238,0.02780151,
2,21.504,2,0.7801403,373.1406,-0.3145665,0.4032179,7.2266,-8.7696,-33.9238,0.02780151,
2,21.514,2,0.7798507,373.1315,-0.3145665,0.4033676,7.2266,-8.7696,-33.9238,0.02780151,
2,21.524,2,0.7804981,373.139,-0.3131551,0.4012246,7.2266,-8.7696,-33.9238,0.02780151,
2,21.534,2,0.7784806,373.1428,-0.3155243,0.4053078,7.2266,-8.7696,-33.9238,0.02780151,
2,21.544,2,0.7778575,373.1495,-0.3150471,0.4050191,7.2266,-8.7696,-33.9238,0.02780151,
2,21.554,2,0.779407,373.1217,-0.3161782,0.4056651,7.2266,-8.7696,-33.9238,0.02780151,
2,21.564,2,0.7787738,373.1196,-0.3136263,0.4027181,7.2266,-8.7696,-33.9238,0.02780151,
2,21.574,2,0.777257,373.123,-0.3147821,0.4049909,7.2266,-8.7696,-33.9238,0.02780151,
2,21.584,2,0.7790552,373.1216,-0.3164344,0.4061771,7.2266,-8.7696,-33.9238,0.02780151,
2,21.594,2,0.7777745,373.1163,-0.3183991,0.4093721,7.2266,-8.7696,-33.9238,0.02780151,
2,21.604,2,0.7802101,373.1211,-0.3163446,0.4054607,7.2266,-8.7696,-33.9238,0.02780151,
2,21.614,2,0.7765926,373.1075,-0.3165762,0.4076476,7.2266,-8.7696,-33.9238,0.02780151,
2,21.624,2,0.7789428,373.1186,-0.3160174,0.4057005,7.22302,-8.7696,-33.9243,0.02830124,
2,21.634,2,0.7769471,373.1077,-0.3178254,0.4090695,7.22302,-8.7696,-33.9243,0.02830124,
2,21.644,2,0.7781137,373.1159,-0.3142971,0.4039218,7.22302,-8.7696,-33.9243,0.02830124,
2,21.654,2,0.7781481,373.1078,-0.3171394,0.4075567,7.22302,-8.7696,-33.9243,0.02830124,
2,21.664,2,0.7801104,373.1134,-0.315408,0.404312,7.22302,-8.7696,-33.9243,0.02830124,
2,21.674,2,0.7783049,373.1055,-0.314444,0.4040113,7.22302,-8.7696,-33.9243,0.02830124,
2,21.684,2,0.7804266,373.1046,-0.3143716,0.4028202,7.22302,-8.7696,-33.9243,0.02830124,
2,21.694,2,0.7785584,373.1091,-0.321047,0.4123609,7.22302,-8.7696,-33.9243,0.02830124,
2,21.704,2,0.7840972,373.0885,-0.3158758,0.4028528,7.22302,-8.7696,-33.9243,0.02830124,
2,21.714,2,0.7813932,373.0651,-0.3169574,0.4056312,7.22302,-8.7696,-33.9243,0.02830124,
2,21.724,2,0.7862793,373.0354,-0.3187772,0.4054249,7.22302,-8.7696,-33.9243,0.02830124,
2,21.734,2,0.7840963,373.0499,-0.3189996,0.4068373,7.22302,-8.7696,-33.9243,0.02830124,
2,21.744,2,0.7855225,373.0535,-0.3154932,0.4016348,7.22302,-8.7696,-33.9243,0.02830124,
2,21.754,2,0.7847002,373.0529,-0.3164256,0.403244,7.22302,-8.7696,-33.9243,0.02830124,
2,21.764,2,0.7861431,373.0671,-0.3184422,0.405069,7.22302,-8.7696,-33.9243,0.02830124,
2,21.774,2,0.7870027,373.0639,-0.3184285,0.4046091,7.22302,-8.7696,-33.9243,0.02830124,
2,21.784,2,0.7862415,373.0238,-0.3171672,0.4033966,7.22302,-8.7696,-33.9243,0.02830124,
2,21.794,2,0.7864928,373.0272,-0.317876,0.404169,7.22302,-8.7696,-33.9243,0.02830124,
2,21.804,2,0.7886025,373.0555,-0.3179503,0.403182,7.22302,-8.7696,-33.9243,0.02830124,
2,21.814,2,0.7886673,373.0391,-0.3167224,0.4015918,7.22302,-8.7696,-33.9243,0.02830124,
2,21.824,2,0.7870649,373.0272,-0.3160699,0.4015805,7.21892,-8.7696,-33.9247,0.02870178,
2,21.834,2,0.7863045,373.0457,-0.317783,0.4041476,7.21892,-8.7696,-33.9247,0.02870178,
2,21.844,2,0.7872877,373.0266,-0.3175072,0.4032925,7.21892,-8.7696,-33.9247,0.02870178,
2,21.854,2,0.7864758,373.0363,-0.3166746,0.4026501,7.21892,-8.7696,-33.9247,0.02870178,
2,21.864,2,0.7849647,373.042,-0.3164327,0.4031171,7.21892,-8.7696,-33.9247,0.02870178,
2,21.874,2,0.7861777,373.0342,-0.3196595,0.4065995,7.21892,-8.7696,-33.9247,0.02870178,
2,21.884,2,0.786058,373.0304,-0.3162057,0.4022677,7.21892,-8.7696,-33.9247,0.02870178,
2,21.894,2,0.7914725,373.0293,-0.3179884,0.4017681,7.21892,-8.7696,-33.9247,0.02870178,
2,21.904,2,0.7921486,372.9847,-0.3185568,0.4021428,7.21892,-8.7696,-33.9247,0.02870178,
2,21.914,2,0.7926413,372.9831,-0.3193938,0.4029487,7.21892,-8.7696,-33.9247,0.02870178,
2,21.924,2,0.7934451,372.9759,-0.3196935,0.4029182,7.21892,-8.7696,-33.9247,0.02870178,
2,21.934,2,0.7937269,372.9716,-0.3206103,0.4039303,7.21892,-8.7696,-33.9247,0.02870178,
2,21.944,2,0.7944277,372.9721,-0.3209767,0.4040352,7.21892,-8.7696,-33.9247,0.02870178,
2,21.954,2,0.7935488,372.9812,-0.3222836,0.4061296,7.21892,-8.7696,-33.9247,0.02870178,
2,21.964,2,0.7941697,373.0532,-0.3205727,0.4036577,7.21892,-8.7696,-33.9247,0.02870178,
2,21.974,2,0.7927124,372.9564,-0.3201572,0.4038756,7.21892,-8.7696,-33.9247,0.02870178,
2,21.984,2,0.79404,372.9655,-0.320132,0.4031686,7.21892,-8.7696,-33.9247,0.02870178,
2,21.994,2,0.7940225,372.9648,-0.3223698,0.4059958,7.21892,-8.7696,-33.9247,0.02870178,
2,22.004,2,0.7950554,372.9633,-0.3217122,0.4046412,7.21892,-8.7696,-33.9247,0.02870178,
2,22.014,2,0.7931762,372.9633,-0.3216792,0.4055583,7.21565,-8.7696,-33.9251,0.02909851,
2,22.024,2,0.7959719,372.9547,-0.3203062,0.4024089,7.21565,-8.7696,-33.9251,0.02909851,
2,22.034,2,0.7943512,372.9517,-0.3222308,0.4056529,7.21565,-8.7696,-33.9251,0.02909851,
2,22.044,2,0.7932688,372.9482,-0.3190708,0.4022228,7.21565,-8.7696,-33.9251,0.02909851,
2,22.054,2,0.7939079,372.9433,-0.3222345,0.4058841,7.21565,-8.7696,-33.9251,0.02909851,
2,22.064,2,0.7936717,372.9601,-0.3211529,0.404642,7.21565,-8.7696,-33.9251,0.02909851,
2,22.074,2,0.7957774,372.9404,-0.3210442,0.4034346,7.21565,-8.7696,-33.9251,0.02909851,
2,22.084,2,0.7950372,372.9355,-0.3201682,0.4027085,7.21565,-8.7696,-33.9251,0.02909851,
2,22.094,2,0.7949084,372.9492,-0.3208081,0.4035787,7.21565,-8.7696,-33.9251,0.02909851,
2,22.104,2,0.7948449,372.9504,-0.3212828,0.4042082,7.21565,-8.7696,-33.9251,0.02909851,
2,22.114,2,0.7975516,372.9465,-0.3222333,0.4040281,7.21565,-8.7696,-33.9251,0.02909851,
2,22.124,2,0.79901,373.0022,-0.3193314,0.3996588,7.21565,-8.7696,-33.9251,0.02909851,
2,22.134,2,0.8004262,372.9039,-0.3219883,0.4022711,7.21565,-8.7696,-33.9251,0.02909851,
2,22.144,2,0.803619,372.9021,-0.3215046,0.400071,7.21565,-8.7696,-33.9251,0.02909851,
2,22.154,2,0.8014331,372.8951,-0.3207584,0.400231,7.21565,-8.7696,-33.9251,0.02909851,
2,22.164,2,0.8019654,372.897,-0.3216477,0.4010743,7.21565,-8.7696,-33.9251,0.02909851,
2,22.174,2,0.8019885,372.8917,-0.3235179,0.4033948,7.21565,-8.7696,-33.9251,0.02909851,
2,22.184,2,0.805079,372.8877,-0.3217263,0.3996207,7.21565,-8.7696,-33.9251,0.02909851,
2,22.194,2,0.8008364,372.9002,-0.3264526,0.4076395,7.21565,-8.7696,-33.9251,0.02909851,
2,22.204,2,0.8013613,372.8885,-0.3236939,0.40393,7.21565,-8.7696,-33.9251,0.02909851,
2,22.214,2,0.8018122,372.8894,-0.3241493,0.4042709,7.21565,-8.7696,-33.9251,0.02909851,
2,22.224,2,0.8029836,372.8882,-0.3234799,0.4028474,7.21565,-8.7696,-33.9251,0.02909851,
2,22.234,2,0.8017105,372.8831,-0.3255609,0.4060829,7.21565,-8.7696,-33.9251,0.02909851,
2,22.244,2,0.801087,372.8886,-0.3251758,0.4059182,7.21565,-8.7696,-33.9251,0.02909851,
2,22.254,2,0.8016248,372.8654,-0.3252778,0.4057731,7.21565,-8.7696,-33.9251,0.02909851,
2,22.264,2,0.8038568,372.8708,-0.3243872,0.4035385,7.21565,-8.7696,-33.9251,0.02909851,
2,22.274,2,0.8021347,372.8686,-0.3251061,0.4053012,7.21208,-8.7696,-33.9255,0.02949905,
2,22.284,2,0.8010942,372.8715,-0.3253582,0.4061422,7.21208,-8.7696,-33.9255,0.02949905,
2,22.294,2,0.8023372,372.8835,-0.3253127,0.4054563,7.21208,-8.7696,-33.9255,0.02949905,
2,22.304,2,0.8018917,372.8635,-0.3261871,0.406772,7.21208,-8.7696,-33.9255,0.02949905,
2,22.314,2,0.804014,372.874,-0.3266626,0.4062896,7.21208,-8.7696,-33.9255,0.02949905,
2,22.324,2,0.8028144,372.8869,-0.3233427,0.4027614,7.21208,-8.7696,-33.9255,0.02949905,
2,22.334,2,0.8025099,372.8642,-0.3245004,0.4043569,7.21208,-8.7696,-33.9255,0.02949905,
2,22.344,2,0.8013481,372.8776,-0.3243632,0.4047719,7.21208,-8.7696,-33.9255,0.02949905,
2,22.354,2,0.8015159,372.8643,-0.3248326,0.4052728,7.21208,-8.7696,-33.9255,0.02949905,
2,22.364,2,0.8012179,372.874,-0.3254339,0.4061739,7.21208,-8.7696,-33.9255,0.02949905,
2,22.374,2,0.8015991,372.8564,-0.3241516,0.4043812,7.21208,-8.7696,-33.9255,0.02949905,
2,22.384,2,0.8038431,372.8547,-0.323952,0.4030041,7.21208,-8.7696,-33.9255,0.02949905,
2,22.394,2,0.8056536,372.831,-0.3248241,0.4031809,7.21208,-8.7696,-33.9255,0.02949905,
2,22.404,2,0.8078061,372.8086,-0.3258201,0.4033395,7.21208,-8.7696,-33.9255,0.02949905,
2,22.414,2,0.8097264,372.8087,-0.3291101,0.406446,7.21208,-8.7696,-33.9255,0.02949905,
2,22.424,2,0.8123783,372.8181,-0.3252903,0.4004172,7.21208,-8.7696,-33.9255,0.02949905,
2,22.434,2,0.8080264,372.8109,-0.3255987,0.4029556,7.21208,-8.7696,-33.9255,0.02949905,
2,22.444,2,0.8100561,372.812,-0.3259502,0.4023798,7.21208,-8.7696,-33.9255,0.02949905,
2,22.454,2,0.8123774,372.8121,-0.3267994,0.4022754,7.21208,-8.7696,-33.9255,0.02949905,
2,22.464,2,0.8095224,372.8065,-0.3257349,0.4023791,7.21208,-8.7696,-33.9255,0.02949905,
2,22.474,2,0.8102326,372.8055,-0.3276461,0.4043852,7.21208,-8.7696,-33.9255,0.02949905,
2,22.484,2,0.8106893,372.7971,-0.3272372,0.403653,7.21208,-8.7696,-33.9255,0.02949905,
2,22.494,2,0.8078798,372.7953,-0.3262395,0.4038218,7.21208,-8.7696,-33.9255,0.02949905,
2,22.504,2,0.810842,372.7958,-0.3269579,0.4032326,7.21208,-8.7696,-33.9255,0.02949905,
2,22.514,2,0.8084727,372.7897,-0.3279781,0.4056761,7.21208,-8.7696,-33.9255,0.02949905,
2,22.524,2,0.8094497,372.7784,-0.3253562,0.4019473,7.21208,-8.7696,-33.9255,0.02949905,
2,22.534,2,0.809571,372.8015,-0.3276232,0.4046875,7.21208,-8.7696,-33.9255,0.02949905,
2,22.544,2,0.8095304,372.6946,-0.3264463,0.4032539,7.20717,-8.7696,-33.9259,0.0298996,
2,22.554,2,0.8089845,372.7696,-0.3271867,0.4044413,7.20717,-8.7696,-33.9259,0.0298996,
2,22.564,2,0.8091773,372.78,-0.3257614,0.4025835,7.20717,-8.7696,-33.9259,0.0298996,
2,22.574,2,0.8089744,372.7745,-0.32867,0.4062798,7.20717,-8.7696,-33.9259,0.0298996,
2,22.584,2,0.807832,372.7711,-0.3289596,0.4072129,7.20717,-8.7696,-33.9259,0.0298996,
2,22.594,2,0.8098692,372.7819,-0.3299772,0.407445,7.20717,-8.7696,-33.9259,0.0298996,
2,22.604,2,0.8092276,372.7621,-0.327999,0.4053235,7.20717,-8.7696,-33.9259,0.0298996,
2,22.614,2,0.8099225,372.7719,-0.3276495,0.4045443,7.20717,-8.7696,-33.9259,0.0298996,
2,22.624,2,0.8081151,372.7665,-0.3287191,0.4067726,7.20717,-8.7696,-33.9259,0.0298996,
2,22.634,2,0.8067214,372.7696,-0.329475,0.4084123,7.20717,-8.7696,-33.9259,0.0298996,
2,22.644,2,0.8087275,372.7618,-0.3294873,0.4074145,7.20717,-8.7696,-33.9259,0.0298996,
2,22.654,2,0.8066595,372.7594,-0.3292176,0.4081246,7.20717,-8.7696,-33.9259,0.0298996,
2,22.664,2,0.8141307,372.7777,-0.3282084,0.4031397,7.20717,-8.7696,-33.9259,0.0298996,
2,22.674,2,0.8136265,372.7279,-0.3307875,0.4065595,7.20717,-8.7696,-33.9259,0.0298996,
2,22.684,2,0.8166035,372.7247,-0.3313938,0.4058197,7.20717,-8.7696,-33.9259,0.0298996,
2,22.694,2,0.8172821,372.7229,-0.3312941,0.4053608,7.20717,-8.7696,-33.9259,0.0298996,
2,22.704,2,0.8171663,372.7224,-0.3307011,0.4046925,7.20717,-8.7696,-33.9259,0.0298996,
2,22.714,2,0.8163607,372.735,-0.3317942,0.4064309,7.20717,-8.7696,-33.9259,0.0298996,
2,22.724,2,0.8178006,372.6967,-0.33025,0.403827,7.20717,-8.7696,-33.9259,0.0298996,
2,22.734,2,0.8166026,372.7123,-0.3318629,0.4063947,7.20717,-8.7696,-33.9259,0.0298996,
2,22.744,2,0.8166908,372.709,-0.330189,0.4043011,7.20717,-8.7696,-33.9259,0.0298996,
2,22.754,2,0.8156768,372.7013,-0.3336656,0.4090659,7.20717,-8.7696,-33.9259,0.0298996,
