Repository: jacquesNIT/Polymer-Scratching

Files Structure:

<material>_<maximum_load>_<load_rate>_<sample_number>_<try_number>

- sample_number (s1, s2, ...) is used to indicate another iteration of the same test.
- try_number (1, 2, ...) simply indicates that precedent tests failed, it does not matter.

Scratch Process:

All scratchs were performed using the Rockwell indenter with the "Scratch.Rx" model in MFT. 
All tests have at a length of 2mm and a progressive load.

The same results are also accessible on the scratch pc of the lab, in the "jacques/second_batch" folder.
The "Additionnal_Batch" folder contains unverified results that were used to test the machine, it is advised not to use those.

General Notes:

File: Lab results/Second_Batch/PC/4N/PC_4N_2Nm.csv (part 6 of 25)
Recipe, UpperSample, LowerSample, OtherInfo, Averaging, LogFrequency, Type, Radius,TestDate, Operator, Customer, RefStd, Temperature, RH, Liquid, LastCalibDate, LCFz, LCFx, Tip, OtherData, samplevs
scratch only.Rx,,,,10,1000,Scratch,1,9/8/2026 10:32:31 AM,,,ASTM/ISO,,,N/A,N/A,,,,Linear: 0.1 to 4;2;2;1.025641,0.3,
Step, Timestamp, RecipeStep, DAQ.Fz (N),DAQ.CAP (um),DAQ.Fx (N),DAQ.COF (),XYZ.X Position (mm),XYZ.Y Position (mm),XYZ.Z Position (mm),XYZ.Z Depth (mm),
2,22.764,2,0.8133917,372.7101,-0.3327277,0.409062,7.20717,-8.7696,-33.9259,0.0298996,
2,22.774,2,0.8136942,372.7022,-0.332159,0.4082112,7.20717,-8.7696,-33.9259,0.0298996,
2,22.784,2,0.8151401,372.685,-0.3316047,0.406807,7.20305,-8.7696,-33.9264,0.03039932,
2,22.794,2,0.8152239,372.6992,-0.3318949,0.4071212,7.20305,-8.7696,-33.9264,0.03039932,
2,22.804,2,0.8168212,372.6969,-0.3307522,0.4049261,7.20305,-8.7696,-33.9264,0.03039932,
2,22.814,2,0.8160601,372.7021,-0.33045,0.4049334,7.20305,-8.7696,-33.9264,0.03039932,
2,22.824,2,0.8183494,372.6934,-0.3321508,0.405879,7.20305,-8.7696,-33.9264,0.03039932,
2,22.834,2,0.8133469,372.6925,-0.3346054,0.4113932,7.20305,-8.7696,-33.9264,0.03039932,
2,22.844,2,0.816402,372.6906,-0.3330375,0.4079332,7.20305,-8.7696,-33.9264,0.03039932,
2,22.854,2,0.8196844,372.681,-0.3321476,0.405214,7.20305,-8.7696,-33.9264,0.03039932,
2,22.864,2,0.8212729,372.6567,-0.3323469,0.4046729,7.20305,-8.7696,-33.9264,0.03039932,
2,22.874,2,0.8217638,372.6407,-0.3360084,0.4088868,7.20305,-8.7696,-33.9264,0.03039932,
2,22.884,2,0.8234494,372.6275,-0.3354204,0.4073358,7.20305,-8.7696,-33.9264,0.03039932,
2,22.894,2,0.8236924,372.6195,-0.336219,0.4081852,7.20305,-8.7696,-33.9264,0.03039932,
2,22.904,2,0.8235232,372.6389,-0.3335151,0.4049856,7.20305,-8.7696,-33.9264,0.03039932,
2,22.914,2,0.8260936,372.6414,-0.3348346,0.4053228,7.20305,-8.7696,-33.9264,0.03039932,
2,22.924,2,0.8229992,372.645,-0.3349224,0.4069535,7.20305,-8.7696,-33.9264,0.03039932,
2,22.934,2,0.8237301,372.6425,-0.3349633,0.406642,7.20305,-8.7696,-33.9264,0.03039932,
2,22.944,2,0.8249651,372.6288,-0.3347622,0.4057896,7.20305,-8.7696,-33.9264,0.03039932,
2,22.954,2,0.8242205,372.6204,-0.3350561,0.4065127,7.19978,-8.7696,-33.9268,0.03079987,
2,22.964,2,0.8221354,372.6274,-0.3346328,0.4070288,7.19978,-8.7696,-33.9268,0.03079987,
2,22.974,2,0.8243689,372.6299,-0.3334023,0.4044334,7.19978,-8.7696,-33.9268,0.03079987,
2,22.984,2,0.8270016,372.6201,-0.3337715,0.4035923,7.19978,-8.7696,-33.9268,0.03079987,
2,22.994,2,0.824135,372.6165,-0.3359278,0.4076126,7.19978,-8.7696,-33.9268,0.03079987,
2,23.004,2,0.8240638,372.628,-0.3353486,0.4069449,7.19978,-8.7696,-33.9268,0.03079987,
2,23.014,2,0.8228731,372.5972,-0.3354154,0.4076149,7.19978,-8.7696,-33.9268,0.03079987,
2,23.024,2,0.8269805,372.6092,-0.3332794,0.4030076,7.19978,-8.7696,-33.9268,0.03079987,
2,23.034,2,0.8285632,372.5914,-0.333171,0.4021069,7.19978,-8.7696,-33.9268,0.03079987,
2,23.044,2,0.8284816,372.5781,-0.3355418,0.4050082,7.19978,-8.7696,-33.9268,0.03079987,
2,23.054,2,0.8307303,372.5676,-0.3378886,0.4067369,7.19978,-8.7696,-33.9268,0.03079987,
2,23.064,2,0.8316692,372.5804,-0.3375147,0.4058281,7.19978,-8.7696,-33.9268,0.03079987,
2,23.074,2,0.8308424,372.5575,-0.3397268,0.4088944,7.19978,-8.7696,-33.9268,0.03079987,
2,23.084,2,0.8314096,372.5581,-0.3369833,0.4053156,7.19978,-8.7696,-33.9268,0.03079987,
2,23.094,2,0.8319229,372.5584,-0.336888,0.404951,7.19978,-8.7696,-33.9268,0.03079987,
2,23.104,2,0.8339745,372.5507,-0.3369096,0.4039807,7.19978,-8.7696,-33.9268,0.03079987,
2,23.114,2,0.8319591,372.5608,-0.3385298,0.4069068,7.19978,-8.7696,-33.9268,0.03079987,
2,23.124,2,0.8319907,372.5582,-0.3389652,0.4074146,7.19978,-8.7696,-33.9268,0.03079987,
2,23.134,2,0.832785,372.5551,-0.3388231,0.4068554,7.19978,-8.7696,-33.9268,0.03079987,
2,23.144,2,0.8330581,372.5373,-0.3371715,0.4047395,7.19978,-8.7696,-33.9268,0.03079987,
2,23.154,2,0.8324008,372.5655,-0.3385561,0.4067225,7.19677,-8.7696,-33.9272,0.03120041,
2,23.164,2,0.8332847,372.4952,-0.3388915,0.4066935,7.19677,-8.7696,-33.9272,0.03120041,
2,23.174,2,0.8331044,372.5872,-0.339304,0.4072766,7.19677,-8.7696,-33.9272,0.03120041,
2,23.184,2,0.8362293,372.5181,-0.3374966,0.4035934,7.19677,-8.7696,-33.9272,0.03120041,
2,23.194,2,0.8332178,372.5383,-0.3379663,0.4056158,7.19677,-8.7696,-33.9272,0.03120041,
2,23.204,2,0.8343924,372.5387,-0.337415,0.4043841,7.19677,-8.7696,-33.9272,0.03120041,
2,23.214,2,0.8337834,372.535,-0.337579,0.4048761,7.19677,-8.7696,-33.9272,0.03120041,
2,23.224,2,0.8335784,372.531,-0.3376566,0.4050688,7.19677,-8.7696,-33.9272,0.03120041,
2,23.234,2,0.8348343,372.5365,-0.3385119,0.4054839,7.19677,-8.7696,-33.9272,0.03120041,
2,23.244,2,0.8363685,372.5012,-0.3386685,0.4049274,7.19677,-8.7696,-33.9272,0.03120041,
2,23.254,2,0.8375719,372.4834,-0.339265,0.4050578,7.19677,-8.7696,-33.9272,0.03120041,
2,23.264,2,0.8414386,372.4842,-0.3402147,0.404325,7.19677,-8.7696,-33.9272,0.03120041,
2,23.274,2,0.8424328,372.4898,-0.3387206,0.4020743,7.19677,-8.7696,-33.9272,0.03120041,
2,23.284,2,0.8414931,372.4871,-0.3401113,0.404176,7.19677,-8.7696,-33.9272,0.03120041,
2,23.294,2,0.8405777,372.4967,-0.3419318,0.4067819,7.19677,-8.7696,-33.9272,0.03120041,
2,23.304,2,0.8408838,372.4897,-0.3413648,0.4059595,7.19677,-8.7696,-33.9272,0.03120041,
2,23.314,2,0.8403321,372.4822,-0.3395526,0.4040695,7.19677,-8.7696,-33.9272,0.03120041,
2,23.324,2,0.8392184,372.4747,-0.340099,0.4052569,7.19677,-8.7696,-33.9272,0.03120041,
2,23.334,2,0.8391041,372.4748,-0.3397314,0.404874,7.19677,-8.7696,-33.9272,0.03120041,
2,23.344,2,0.8405815,372.4737,-0.3417049,0.4065101,7.19677,-8.7696,-33.9272,0.03120041,
2,23.354,2,0.8402591,372.4757,-0.3424793,0.4075877,7.19677,-8.7696,-33.9272,0.03120041,
2,23.364,2,0.8422256,372.4767,-0.3399105,0.4035861,7.19677,-8.7696,-33.9272,0.03120041,
2,23.374,2,0.8403146,372.4623,-0.3427158,0.4078422,7.19677,-8.7696,-33.9272,0.03120041,
2,23.384,2,0.8403865,372.4582,-0.3406363,0.4053329,7.19677,-8.7696,-33.9272,0.03120041,
2,23.394,2,0.8415843,372.4688,-0.3402775,0.4043297,7.19292,-8.7696,-33.9276,0.03160095,
2,23.404,2,0.8426573,372.4655,-0.3433184,0.4074236,7.19292,-8.7696,-33.9276,0.03160095,
2,23.414,2,0.8389627,372.4694,-0.3431382,0.409003,7.19292,-8.7696,-33.9276,0.03160095,
2,23.424,2,0.8409057,372.4489,-0.3424559,0.4072464,7.19292,-8.7696,-33.9276,0.03160095,
2,23.434,2,0.8414292,372.4526,-0.3411233,0.4054095,7.19292,-8.7696,-33.9276,0.03160095,
2,23.444,2,0.8400475,372.453,-0.3415633,0.4065999,7.19292,-8.7696,-33.9276,0.03160095,
2,23.454,2,0.8399089,372.4594,-0.3442501,0.409866,7.19292,-8.7696,-33.9276,0.03160095,
2,23.464,2,0.846581,372.4779,-0.3413027,0.4031542,7.19292,-8.7696,-33.9276,0.03160095,
2,23.474,2,0.8451113,372.416,-0.3452733,0.4085537,7.19292,-8.7696,-33.9276,0.03160095,
2,23.484,2,0.8479725,372.4287,-0.3421679,0.403513,7.19292,-8.7696,-33.9276,0.03160095,
2,23.494,2,0.8494397,372.4182,-0.3438512,0.4047976,7.19292,-8.7696,-33.9276,0.03160095,
2,23.504,2,0.8486683,372.4105,-0.3434854,0.4047346,7.19292,-8.7696,-33.9276,0.03160095,
2,23.514,2,0.8470424,372.4084,-0.3450323,0.4073376,7.19292,-8.7696,-33.9276,0.03160095,
2,23.524,2,0.8488615,372.4096,-0.3460863,0.4077065,7.19292,-8.7696,-33.9276,0.03160095,
2,23.534,2,0.8494617,372.419,-0.3456616,0.4069184,7.19292,-8.7696,-33.9276,0.03160095,
2,23.544,2,0.8483195,372.3966,-0.3435442,0.4049703,7.19292,-8.7696,-33.9276,0.03160095,
2,23.554,2,0.8449315,372.3934,-0.3434403,0.4064712,7.19292,-8.7696,-33.9276,0.03160095,
2,23.564,2,0.8501286,372.397,-0.3420973,0.4024065,7.19292,-8.7696,-33.9276,0.03160095,
2,23.574,2,0.8490874,372.3921,-0.344781,0.4060607,7.19292,-8.7696,-33.9276,0.03160095,
2,23.584,2,0.8509492,372.3947,-0.344238,0.4045341,7.18883,-8.7696,-33.928,0.0320015,
2,23.594,2,0.8484901,372.387,-0.3426426,0.4038263,7.18883,-8.7696,-33.928,0.0320015,
2,23.604,2,0.8489853,372.3838,-0.3413686,0.4020901,7.18883,-8.7696,-33.928,0.0320015,
2,23.614,2,0.846099,372.387,-0.3423231,0.4045899,7.18883,-8.7696,-33.928,0.0320015,
2,23.624,2,0.8470002,372.3936,-0.3410385,0.4026428,7.18883,-8.7696,-33.928,0.0320015,
2,23.634,2,0.8479362,372.3835,-0.3425112,0.4039351,7.18883,-8.7696,-33.928,0.0320015,
2,23.644,2,0.8466232,372.3849,-0.3456177,0.4082308,7.18883,-8.7696,-33.928,0.0320015,
2,23.654,2,0.8452311,372.3716,-0.3446225,0.4077258,7.18883,-8.7696,-33.928,0.0320015,
2,23.664,2,0.848303,372.3772,-0.3439477,0.4054539,7.18883,-8.7696,-33.928,0.0320015,
2,23.674,2,0.8482412,372.3612,-0.3439386,0.4054727,7.18883,-8.7696,-33.928,0.0320015,
2,23.684,2,0.8516243,372.3586,-0.3433572,0.4031792,7.18883,-8.7696,-33.928,0.0320015,
2,23.694,2,0.8510601,372.3289,-0.3463894,0.4070093,7.18883,-8.7696,-33.928,0.0320015,
2,23.704,2,0.8552191,372.3584,-0.3472136,0.4059938,7.18883,-8.7696,-33.928,0.0320015,
2,23.714,2,0.8554048,372.282,-0.3496034,0.4086994,7.18883,-8.7696,-33.928,0.0320015,
2,23.724,2,0.8524672,372.3268,-0.3483137,0.4085948,7.18883,-8.7696,-33.928,0.0320015,
2,23.734,2,0.8505108,372.3213,-0.3484575,0.4097038,7.18883,-8.7696,-33.928,0.0320015,
2,23.744,2,0.8532301,372.3314,-0.3487398,0.4087289,7.18883,-8.7696,-33.928,0.0320015,
2,23.754,2,0.8550278,372.3237,-0.3518171,0.4114686,7.18883,-8.7696,-33.928,0.0320015,
2,23.764,2,0.8532242,372.327,-0.3513774,0.4118231,7.18883,-8.7696,-33.928,0.0320015,
2,23.774,2,0.8552476,372.315,-0.3511867,0.4106258,7.18883,-8.7696,-33.928,0.0320015,
2,23.784,2,0.8548033,372.317,-0.3500359,0.4094929,7.18883,-8.7696,-33.928,0.0320015,
2,23.794,2,0.8547853,372.312,-0.3510646,0.410705,7.18883,-8.7696,-33.928,0.0320015,
2,23.804,2,0.8560583,372.3151,-0.3496175,0.4084039,7.185,-8.7696,-33.9284,0.03239822,
2,23.814,2,0.8538177,372.3082,-0.3534169,0.4139255,7.185,-8.7696,-33.9284,0.03239822,
2,23.824,2,0.8566469,372.2948,-0.3555623,0.4150628,7.185,-8.7696,-33.9284,0.03239822,
2,23.834,2,0.8549931,372.3369,-0.3582248,0.4189798,7.185,-8.7696,-33.9284,0.03239822,
2,23.844,2,0.8541912,372.3033,-0.3509813,0.4108931,7.185,-8.7696,-33.9284,0.03239822,
2,23.854,2,0.8554169,372.3049,-0.3562406,0.4164526,7.185,-8.7696,-33.9284,0.03239822,
2,23.864,2,0.8539004,372.3077,-0.3518694,0.4120731,7.185,-8.7696,-33.9284,0.03239822,
2,23.874,2,0.8522708,372.3154,-0.3569756,0.4188522,7.185,-8.7696,-33.9284,0.03239822,
2,23.884,2,0.8561485,372.3283,-0.3574355,0.4174924,7.185,-8.7696,-33.9284,0.03239822,
2,23.894,2,0.8523466,372.2973,-0.3590105,0.4212024,7.185,-8.7696,-33.9284,0.03239822,
2,23.904,2,0.8561747,372.3042,-0.3558677,0.4156485,7.185,-8.7696,-33.9284,0.03239822,
2,23.914,2,0.8537011,372.3006,-0.3562202,0.4172658,7.185,-8.7696,-33.9284,0.03239822,
2,23.924,2,0.8580207,372.2919,-0.353183,0.4116253,7.185,-8.7696,-33.9284,0.03239822,
2,23.934,2,0.8569534,372.2635,-0.3606508,0.4208523,7.185,-8.7696,-33.9284,0.03239822,
2,23.944,2,0.8608226,372.2622,-0.361906,0.4204188,7.185,-8.7696,-33.9284,0.03239822,
2,23.954,2,0.8629665,372.2381,-0.3609187,0.4182302,7.185,-8.7696,-33.9284,0.03239822,
2,23.964,2,0.8634818,372.2519,-0.3627532,0.4201052,7.185,-8.7696,-33.9284,0.03239822,
2,23.974,2,0.8618487,372.2471,-0.361159,0.4190515,7.185,-8.7696,-33.9284,0.03239822,
2,23.984,2,0.8652226,372.2447,-0.3588999,0.4148065,7.185,-8.7696,-33.9284,0.03239822,
2,23.994,2,0.8647121,372.2496,-0.3566096,0.4124027,7.185,-8.7696,-33.9284,0.03239822,
2,24.004,2,0.8628142,372.2368,-0.3512247,0.4070688,7.185,-8.7696,-33.9284,0.03239822,
2,24.014,2,0.8637264,372.2431,-0.3521027,0.4076553,7.185,-8.7696,-33.9284,0.03239822,
2,24.024,2,0.8636289,372.2431,-0.3516515,0.4071789,7.185,-8.7696,-33.9284,0.03239822,
2,24.034,2,0.8651679,372.2313,-0.3524965,0.4074313,7.185,-8.7696,-33.9284,0.03239822,
2,24.044,2,0.8622533,372.2347,-0.3515229,0.4076793,7.185,-8.7696,-33.9284,0.03239822,
2,24.054,2,0.8639409,372.2262,-0.3524752,0.4079853,7.185,-8.7696,-33.9284,0.03239822,
2,24.064,2,0.8649132,372.1917,-0.3509288,0.4057387,7.18118,-8.7696,-33.9288,0.03279877,
2,24.074,2,0.8608536,372.2309,-0.3511119,0.4078648,7.18118,-8.7696,-33.9288,0.03279877,
2,24.084,2,0.8616192,372.2271,-0.3530225,0.4097198,7.18118,-8.7696,-33.9288,0.03279877,
2,24.094,2,0.8592012,372.2366,-0.3597307,0.4186804,7.18118,-8.7696,-33.9288,0.03279877,
2,24.104,2,0.8622322,372.2281,-0.3613784,0.4191196,7.18118,-8.7696,-33.9288,0.03279877,
2,24.114,2,0.8633578,372.2316,-0.3612418,0.4184149,7.18118,-8.7696,-33.9288,0.03279877,
2,24.124,2,0.8646091,372.2205,-0.3618496,0.4185123,7.18118,-8.7696,-33.9288,0.03279877,
2,24.134,2,0.8622589,372.2253,-0.351042,0.4071191,7.18118,-8.7696,-33.9288,0.03279877,
2,24.144,2,0.8643307,372.2202,-0.3493086,0.4041376,7.18118,-8.7696,-33.9288,0.03279877,
2,24.154,2,0.8692231,372.1913,-0.3506059,0.4033555,7.18118,-8.7696,-33.9288,0.03279877,
2,24.164,2,0.8679242,372.1805,-0.3517825,0.4053148,7.18118,-8.7696,-33.9288,0.03279877,
2,24.174,2,0.8713094,372.1894,-0.3541147,0.4064167,7.18118,-8.7696,-33.9288,0.03279877,
2,24.184,2,0.8715295,372.1548,-0.3518863,0.4037572,7.18118,-8.7696,-33.9288,0.03279877,
2,24.194,2,0.8724616,372.1769,-0.352986,0.4045863,7.18118,-8.7696,-33.9288,0.03279877,
2,24.204,2,0.8729268,372.1756,-0.350739,0.4017965,7.18118,-8.7696,-33.9288,0.03279877,
2,24.214,2,0.8698477,372.1678,-0.3527448,0.4055248,7.18118,-8.7696,-33.9288,0.03279877,
2,24.224,2,0.8694528,372.1826,-0.3530755,0.4060894,7.18118,-8.7696,-33.9288,0.03279877,
2,24.234,2,0.8725154,372.1768,-0.3537457,0.405432,7.18118,-8.7696,-33.9288,0.03279877,
2,24.244,2,0.8704032,372.1639,-0.3539346,0.4066329,7.18118,-8.7696,-33.9288,0.03279877,
2,24.254,2,0.8702217,372.156,-0.3544177,0.4072729,7.18118,-8.7696,-33.9288,0.03279877,
2,24.264,2,0.8704314,372.1629,-0.3529944,0.4055396,7.18118,-8.7696,-33.9288,0.03279877,
2,24.274,2,0.8700288,372.1425,-0.354571,0.4075394,7.18118,-8.7696,-33.9288,0.03279877,
2,24.284,2,0.8711333,372.1539,-0.3554553,0.4080378,7.17707,-8.7696,-33.9292,0.03319931,
2,24.294,2,0.8689655,372.1486,-0.3559203,0.4095908,7.17707,-8.7696,-33.9292,0.03319931,
2,24.304,2,0.8699072,372.1623,-0.3557543,0.4089566,7.17707,-8.7696,-33.9292,0.03319931,
2,24.314,2,0.8697396,372.1497,-0.3551196,0.4083056,7.17707,-8.7696,-33.9292,0.03319931,
2,24.324,2,0.869669,372.1435,-0.3536305,0.4066266,7.17707,-8.7696,-33.9292,0.03319931,
2,24.334,2,0.8716316,372.1445,-0.3548914,0.4071576,7.17707,-8.7696,-33.9292,0.03319931,
2,24.344,2,0.8703194,372.1544,-0.3548062,0.4076735,7.17707,-8.7696,-33.9292,0.03319931,
2,24.354,2,0.8686935,372.146,-0.3550137,0.4086755,7.17707,-8.7696,-33.9292,0.03319931,
2,24.364,2,0.8708919,372.1355,-0.3557383,0.4084758,7.17707,-8.7696,-33.9292,0.03319931,
2,24.374,2,0.8700973,372.1365,-0.356275,0.4094657,7.17707,-8.7696,-33.9292,0.03319931,
2,24.384,2,0.8700729,372.1321,-0.3553986,0.4084699,7.17707,-8.7696,-33.9292,0.03319931,
2,24.394,2,0.8694991,372.1316,-0.3557704,0.4091671,7.17707,-8.7696,-33.9292,0.03319931,
2,24.404,2,0.8740993,372.1397,-0.3569435,0.4083558,7.17707,-8.7696,-33.9292,0.03319931,
2,24.414,2,0.872744,372.107,-0.3588636,0.41119,7.17707,-8.7696,-33.9292,0.03319931,
2,24.424,2,0.8769805,372.0894,-0.3582211,0.408471,7.17707,-8.7696,-33.9292,0.03319931,
2,24.434,2,0.8787074,372.0907,-0.3595794,0.409214,7.17707,-8.7696,-33.9292,0.03319931,
2,24.444,2,0.8785633,372.0994,-0.3585406,0.4080988,7.17707,-8.7696,-33.9292,0.03319931,
2,24.454,2,0.8778964,372.0948,-0.3577827,0.4075455,7.17707,-8.7696,-33.9292,0.03319931,
2,24.464,2,0.8791242,372.1045,-0.3579069,0.4071175,7.17707,-8.7696,-33.9292,0.03319931,
2,24.474,2,0.8776492,372.094,-0.3584723,0.408446,7.17707,-8.7696,-33.9292,0.03319931,
2,24.484,2,0.8789775,372.0802,-0.3548675,0.4037277,7.17707,-8.7696,-33.9292,0.03319931,
2,24.494,2,0.8808477,372.0672,-0.356344,0.4045467,7.17707,-8.7696,-33.9292,0.03319931,
2,24.504,2,0.8799236,372.0876,-0.3550251,0.4034727,7.17707,-8.7696,-33.9292,0.03319931,
2,24.514,2,0.8801649,372.0893,-0.3587146,0.4075539,7.17707,-8.7696,-33.9292,0.03319931,
2,24.524,2,0.8809742,372.0632,-0.3581605,0.4065505,7.17707,-8.7696,-33.9292,0.03319931,
2,24.534,2,0.8778947,372.0881,-0.3590021,0.4089353,7.17707,-8.7696,-33.9292,0.03319931,
2,24.544,2,0.8829345,372.0671,-0.3583236,0.4058326,7.17707,-8.7696,-33.9292,0.03319931,
2,24.554,2,0.8786942,372.077,-0.3594719,0.4090978,7.1727,-8.7696,-33.9296,0.03359985,
2,24.564,2,0.8812245,372.0659,-0.3577858,0.4060098,7.1727,-8.7696,-33.9296,0.03359985,
2,24.574,2,0.8777066,372.0745,-0.3601847,0.4103703,7.1727,-8.7696,-33.9296,0.03359985,
2,24.584,2,0.8772366,372.0691,-0.360196,0.410603,7.1727,-8.7696,-33.9296,0.03359985,
2,24.594,2,0.8760323,372.0617,-0.3629031,0.4142577,7.1727,-8.7696,-33.9296,0.03359985,
2,24.604,2,0.8786279,372.0661,-0.359837,0.4095442,7.1727,-8.7696,-33.9296,0.03359985,
2,24.614,2,0.8756607,372.0605,-0.3608156,0.4120495,7.1727,-8.7696,-33.9296,0.03359985,
2,24.624,2,0.8784874,372.0585,-0.3601553,0.409972,7.1727,-8.7696,-33.9296,0.03359985,
2,24.634,2,0.8776238,372.068,-0.3608211,0.4111341,7.1727,-8.7696,-33.9296,0.03359985,
2,24.644,2,0.8779973,372.0526,-0.3614882,0.411719,7.1727,-8.7696,-33.9296,0.03359985,
2,24.654,2,0.8780406,372.0713,-0.3621855,0.4124929,7.1727,-8.7696,-33.9296,0.03359985,
2,24.664,2,0.8841394,372.0407,-0.3575142,0.4043641,7.1727,-8.7696,-33.9296,0.03359985,
2,24.674,2,0.8833885,372.0197,-0.3614273,0.4091375,7.1727,-8.7696,-33.9296,0.03359985,
2,24.684,2,0.8865339,372.0137,-0.3592519,0.405232,7.1727,-8.7696,-33.9296,0.03359985,
2,24.694,2,0.8862668,372.0097,-0.3639513,0.4106566,7.1727,-8.7696,-33.9296,0.03359985,
2,24.704,2,0.8888289,372.0185,-0.3617463,0.406992,7.1727,-8.7696,-33.9296,0.03359985,
2,24.714,2,0.8876026,372.0084,-0.3605929,0.4062549,7.1727,-8.7696,-33.9296,0.03359985,
2,24.724,2,0.8865679,372.0031,-0.3608817,0.4070548,7.1727,-8.7696,-33.9296,0.03359985,
2,24.734,2,0.885713,372.0114,-0.3631214,0.4099764,7.1727,-8.7696,-33.9296,0.03359985,
2,24.744,2,0.8862404,372.0016,-0.362333,0.4088428,7.1727,-8.7696,-33.9296,0.03359985,
2,24.754,2,0.8862827,371.9943,-0.3620125,0.4084617,7.1727,-8.7696,-33.9296,0.03359985,
2,24.764,2,0.8852072,371.988,-0.3616354,0.4085319,7.1727,-8.7696,-33.9296,0.03359985,
2,24.774,2,0.8847691,371.9935,-0.3624443,0.4096484,7.1727,-8.7696,-33.9296,0.03359985,
2,24.784,2,0.8858404,372.0004,-0.3607025,0.4071867,7.1727,-8.7696,-33.9296,0.03359985,
2,24.794,2,0.8869492,372.0002,-0.359506,0.4053288,7.1727,-8.7696,-33.9296,0.03359985,
2,24.804,2,0.8879799,372.0012,-0.3608286,0.4063478,7.1727,-8.7696,-33.9296,0.03359985,
2,24.814,2,0.8873495,371.9927,-0.3618662,0.4078057,7.1727,-8.7696,-33.9296,0.03359985,
2,24.824,2,0.8861693,371.9861,-0.3624195,0.4089733,7.1727,-8.7696,-33.9296,0.03359985,
2,24.834,2,0.8871378,371.9737,-0.3612216,0.4071764,7.1683,-8.7696,-33.93,0.0340004,
2,24.844,2,0.8894448,371.9774,-0.3611916,0.4060866,7.1683,-8.7696,-33.93,0.0340004,
2,24.854,2,0.8862635,371.9811,-0.3620577,0.4085215,7.1683,-8.7696,-33.93,0.0340004,
2,24.864,2,0.8868966,371.9702,-0.3628885,0.4091666,7.1683,-8.7696,-33.93,0.0340004,
2,24.874,2,0.8870019,372.0097,-0.3631456,0.4094079,7.1683,-8.7696,-33.93,0.0340004,
2,24.884,2,0.8876628,371.9574,-0.3628099,0.4087249,7.1683,-8.7696,-33.93,0.0340004,
2,24.894,2,0.8840421,371.97,-0.3639689,0.4117099,7.1683,-8.7696,-33.93,0.0340004,
2,24.904,2,0.8865262,371.9648,-0.3621938,0.408554,7.1683,-8.7696,-33.93,0.0340004,
2,24.914,2,0.885868,371.9674,-0.362863,0.409613,7.1683,-8.7696,-33.93,0.0340004,
2,24.924,2,0.8868691,371.9691,-0.3628063,0.4090867,7.1683,-8.7696,-33.93,0.0340004,
2,24.934,2,0.8839157,371.9684,-0.3667024,0.4148613,7.1683,-8.7696,-33.93,0.0340004,
2,24.944,2,0.8866979,371.9648,-0.3634591,0.4099018,7.1683,-8.7696,-33.93,0.0340004,
2,24.954,2,0.8871443,371.9476,-0.3634411,0.4096753,7.1683,-8.7696,-33.93,0.0340004,
2,24.964,2,0.8899761,371.9165,-0.3638165,0.4087935,7.1683,-8.7696,-33.93,0.0340004,
2,24.974,2,0.8917001,371.9263,-0.3646065,0.4088891,7.1683,-8.7696,-33.93,0.0340004,
2,24.984,2,0.8932867,371.9176,-0.3648604,0.4084471,7.1683,-8.7696,-33.93,0.0340004,
2,24.994,2,0.8938602,371.9024,-0.3660886,0.4095591,7.1683,-8.7696,-33.93,0.0340004,
2,25.004,2,0.8953518,371.9472,-0.3643686,0.4069557,7.1683,-8.7696,-33.93,0.0340004,
2,25.014,2,0.8913612,371.9297,-0.3643279,0.408732,7.1683,-8.7696,-33.93,0.0340004,
2,25.024,2,0.8903807,371.9154,-0.3627483,0.4074081,7.1683,-8.7696,-33.93,0.0340004,
2,25.034,2,0.8934261,371.9025,-0.3637678,0.4071605,7.1683,-8.7696,-33.93,0.0340004,
2,25.044,2,0.8940566,371.9201,-0.3629322,0.4059388,7.1683,-8.7696,-33.93,0.0340004,
2,25.054,2,0.8958663,371.9341,-0.3646843,0.4070745,7.1683,-8.7696,-33.93,0.0340004,
2,25.064,2,0.8938887,371.9059,-0.3626841,0.4057375,7.1683,-8.7696,-33.93,0.0340004,
2,25.074,2,0.8912174,371.9086,-0.3640324,0.4084664,7.1683,-8.7696,-33.93,0.0340004,
2,25.084,2,0.8934006,371.9035,-0.3620273,0.4052239,7.1683,-8.7696,-33.93,0.0340004,
2,25.094,2,0.8917106,371.8955,-0.3648024,0.409104,7.1683,-8.7696,-33.93,0.0340004,
2,25.104,2,0.8935177,371.8783,-0.3635782,0.4069065,7.1683,-8.7696,-33.93,0.0340004,
2,25.114,2,0.8928697,371.9002,-0.3648992,0.4086813,7.1634,-8.7696,-33.9304,0.03440094,
2,25.124,2,0.8936775,371.8874,-0.3642658,0.4076032,7.1634,-8.7696,-33.9304,0.03440094,
2,25.134,2,0.8933805,371.8891,-0.3653536,0.4089563,7.1634,-8.7696,-33.9304,0.03440094,
2,25.144,2,0.8936762,371.8922,-0.364919,0.4083347,7.1634,-8.7696,-33.9304,0.03440094,
2,25.154,2,0.8893706,371.8906,-0.366369,0.4119419,7.1634,-8.7696,-33.9304,0.03440094,
2,25.164,2,0.8919768,371.8885,-0.3676534,0.4121782,7.1634,-8.7696,-33.9304,0.03440094,
2,25.174,2,0.8911263,371.8858,-0.3668385,0.4116572,7.1634,-8.7696,-33.9304,0.03440094,
2,25.184,2,0.8930189,371.8862,-0.3666551,0.4105794,7.1634,-8.7696,-33.9304,0.03440094,
2,25.194,2,0.8935282,371.8857,-0.364463,0.407892,7.1634,-8.7696,-33.9304,0.03440094,
2,25.204,2,0.8970002,371.8843,-0.3644612,0.4063111,7.1634,-8.7696,-33.9304,0.03440094,
2,25.214,2,0.8966922,371.8554,-0.367755,0.410124,7.1634,-8.7696,-33.9304,0.03440094,
2,25.224,2,0.9002969,371.8415,-0.3692341,0.4101248,7.1634,-8.7696,-33.9304,0.03440094,
2,25.234,2,0.8985626,371.8078,-0.3692591,0.4109442,7.1634,-8.7696,-33.9304,0.03440094,
2,25.244,2,0.9035683,371.8506,-0.3669036,0.4060607,7.1634,-8.7696,-33.9304,0.03440094,
2,25.254,2,0.899682,371.8383,-0.367991,0.4090235,7.1634,-8.7696,-33.9304,0.03440094,
2,25.264,2,0.9004005,371.835,-0.3682915,0.4090308,7.1634,-8.7696,-33.9304,0.03440094,
2,25.274,2,0.8992336,371.8403,-0.3707371,0.4122812,7.1634,-8.7696,-33.9304,0.03440094,
2,25.284,2,0.9003721,371.8358,-0.3682578,0.4090062,7.1634,-8.7696,-33.9304,0.03440094,
2,25.294,2,0.9003269,371.8126,-0.368405,0.4091903,7.1634,-8.7696,-33.9304,0.03440094,
2,25.304,2,0.9014797,371.8338,-0.3654417,0.4053798,7.1634,-8.7696,-33.9304,0.03440094,
2,25.314,2,0.9034708,371.8405,-0.3672993,0.4065426,7.1634,-8.7696,-33.9304,0.03440094,
2,25.324,2,0.9040469,371.8253,-0.3669314,0.4058765,7.1634,-8.7696,-33.9304,0.03440094,
2,25.334,2,0.900482,371.8236,-0.368024,0.4086967,7.1634,-8.7696,-33.9304,0.03440094,
2,25.344,2,0.9002193,371.8214,-0.3665858,0.4072183,7.1634,-8.7696,-33.9304,0.03440094,
2,25.354,2,0.9009187,371.8053,-0.3687006,0.4092496,7.1634,-8.7696,-33.9304,0.03440094,
2,25.364,2,0.9019618,371.8271,-0.3658033,0.4055641,7.1634,-8.7696,-33.9304,0.03440094,
2,25.374,2,0.900937,371.8138,-0.3668868,0.407228,7.15903,-8.7696,-33.9308,0.03480148,
2,25.384,2,0.9036751,371.8172,-0.3666134,0.4056916,7.15903,-8.7696,-33.9308,0.03480148,
2,25.394,2,0.9020492,371.8163,-0.3684616,0.4084718,7.15903,-8.7696,-33.9308,0.03480148,
2,25.404,2,0.8996075,371.8164,-0.3701012,0.411403,7.15903,-8.7696,-33.9308,0.03480148,
2,25.414,2,0.9012214,371.8017,-0.3696772,0.4101958,7.15903,-8.7696,-33.9308,0.03480148,
2,25.424,2,0.9016939,371.8,-0.3674774,0.4075412,7.15903,-8.7696,-33.9308,0.03480148,
2,25.434,2,0.9015108,371.7983,-0.3682361,0.4084656,7.15903,-8.7696,-33.9308,0.03480148,
2,25.444,2,0.9022384,371.7995,-0.3664374,0.4061426,7.15903,-8.7696,-33.9308,0.03480148,
2,25.454,2,0.898435,371.8,-0.3696976,0.4114907,7.15903,-8.7696,-33.9308,0.03480148,
2,25.464,2,0.9015213,371.7778,-0.3685818,0.4088442,7.15903,-8.7696,-33.9308,0.03480148,
2,25.474,2,0.9020188,371.7859,-0.3689523,0.4090295,7.15903,-8.7696,-33.9308,0.03480148,
2,25.484,2,0.9027603,371.7918,-0.3677655,0.4073789,7.15903,-8.7696,-33.9308,0.03480148,
2,25.494,2,0.9050439,371.7917,-0.367764,0.4063493,7.15903,-8.7696,-33.9308,0.03480148,
2,25.504,2,0.905883,371.7559,-0.3689853,0.4073212,7.15903,-8.7696,-33.9308,0.03480148,
2,25.514,2,0.9074529,371.7568,-0.3721873,0.410145,7.15903,-8.7696,-33.9308,0.03480148,
2,25.524,2,0.9127882,371.752,-0.3697772,0.4051073,7.15903,-8.7696,-33.9308,0.03480148,
2,25.534,2,0.9099027,371.7462,-0.3715661,0.4083581,7.15903,-8.7696,-33.9308,0.03480148,
2,25.544,2,0.9111721,371.7425,-0.3704306,0.4065429,7.15903,-8.7696,-33.9308,0.03480148,
2,25.554,2,0.9108846,371.7337,-0.3721478,0.4085565,7.15903,-8.7696,-33.9308,0.03480148,
2,25.564,2,0.9108927,371.7386,-0.3710878,0.4073892,7.15903,-8.7696,-33.9308,0.03480148,
2,25.574,2,0.9093228,371.7366,-0.3720195,0.4091171,7.15903,-8.7696,-33.9308,0.03480148,
2,25.584,2,0.9125635,371.7461,-0.3718626,0.4074923,7.15903,-8.7696,-33.9308,0.03480148,
2,25.594,2,0.9111263,371.7391,-0.3700163,0.4061087,7.15903,-8.7696,-33.9308,0.03480148,
2,25.604,2,0.9107593,371.7329,-0.3704315,0.4067282,7.15903,-8.7696,-33.9308,0.03480148,
2,25.614,2,0.9118258,371.7462,-0.3696223,0.4053651,7.15903,-8.7696,-33.9308,0.03480148,
2,25.624,2,0.9121353,371.7452,-0.3689888,0.4045329,7.15903,-8.7696,-33.9308,0.03480148,
2,25.634,2,0.9089247,371.7413,-0.372323,0.4096302,7.1541,-8.7696,-33.9312,0.03519821,
2,25.644,2,0.9103819,371.7112,-0.3704005,0.4068628,7.1541,-8.7696,-33.9312,0.03519821,
2,25.654,2,0.9102758,371.7325,-0.3701469,0.4066316,7.1541,-8.7696,-33.9312,0.03519821,
2,25.664,2,0.9100896,371.7231,-0.3683891,0.4047833,7.1541,-8.7696,-33.9312,0.03519821,
2,25.674,2,0.9066314,371.7222,-0.3707736,0.4089574,7.1541,-8.7696,-33.9312,0.03519821,
2,25.684,2,0.9085912,371.7211,-0.3722453,0.409695,7.1541,-8.7696,-33.9312,0.03519821,
2,25.694,2,0.9093335,371.7237,-0.3698875,0.4067678,7.1541,-8.7696,-33.9312,0.03519821,
2,25.704,2,0.9101143,371.7284,-0.3719881,0.4087268,7.1541,-8.7696,-33.9312,0.03519821,
2,25.714,2,0.9076911,371.7078,-0.3719535,0.4097798,7.1541,-8.7696,-33.9312,0.03519821,
2,25.724,2,0.9130109,371.7086,-0.3712301,0.4065999,7.1541,-8.7696,-33.9312,0.03519821,
2,25.734,2,0.9113392,371.7144,-0.3713047,0.4074275,7.1541,-8.7696,-33.9312,0.03519821,
2,25.744,2,0.9130805,371.7139,-0.3726129,0.4080833,7.1541,-8.7696,-33.9312,0.03519821,
2,25.754,2,0.9173152,371.6998,-0.3730372,0.406662,7.1541,-8.7696,-33.9312,0.03519821,
2,25.764,2,0.9137511,371.6705,-0.3797214,0.4155632,7.1541,-8.7696,-33.9312,0.03519821,
2,25.774,2,0.9164625,371.6638,-0.3848295,0.4199075,7.1541,-8.7696,-33.9312,0.03519821,
2,25.784,2,0.9190082,371.6648,-0.3830437,0.4168012,7.1541,-8.7696,-33.9312,0.03519821,
2,25.794,2,0.9164523,371.6604,-0.3842466,0.4192761,7.1541,-8.7696,-33.9312,0.03519821,
2,25.804,2,0.918318,371.6701,-0.3812582,0.4151702,7.1541,-8.7696,-33.9312,0.03519821,
2,25.814,2,0.9179543,371.6465,-0.3839783,0.4182978,7.1541,-8.7696,-33.9312,0.03519821,
2,25.824,2,0.9178225,371.6252,-0.380542,0.4146139,7.1541,-8.7696,-33.9312,0.03519821,
2,25.834,2,0.9167058,371.6642,-0.3820363,0.4167491,7.1541,-8.7696,-33.9312,0.03519821,
2,25.844,2,0.9164591,371.6801,-0.3796884,0.4142993,7.1541,-8.7696,-33.9312,0.03519821,
2,25.854,2,0.9170201,371.6487,-0.3810442,0.4155244,7.1541,-8.7696,-33.9312,0.03519821,
2,25.864,2,0.917487,371.6632,-0.3865936,0.4213614,7.1541,-8.7696,-33.9312,0.03519821,
2,25.874,2,0.9154059,371.6676,-0.3869137,0.4226691,7.1541,-8.7696,-33.9312,0.03519821,
2,25.884,2,0.9153106,371.649,-0.3833402,0.4188089,7.1541,-8.7696,-33.9312,0.03519821,
2,25.894,2,0.9159945,371.6444,-0.3840884,0.419313,7.1541,-8.7696,-33.9312,0.03519821,
2,25.904,2,0.9163291,371.6473,-0.3787301,0.4133123,7.1541,-8.7696,-33.9312,0.03519821,
2,25.914,2,0.9146887,371.6473,-0.3826431,0.4183315,7.14972,-8.7696,-33.9317,0.03570175,
2,25.924,2,0.9179722,371.6413,-0.3790965,0.4129717,7.14972,-8.7696,-33.9317,0.03570175,
2,25.934,2,0.9159034,371.6282,-0.3795483,0.4143977,7.14972,-8.7696,-33.9317,0.03570175,
2,25.944,2,0.9165179,371.6267,-0.3742038,0.4082886,7.14972,-8.7696,-33.9317,0.03570175,
2,25.954,2,0.9161834,371.6316,-0.3745459,0.4088111,7.14972,-8.7696,-33.9317,0.03570175,
2,25.964,2,0.9188797,371.6432,-0.3731366,0.4060777,7.14972,-8.7696,-33.9317,0.03570175,
2,25.974,2,0.9166954,371.649,-0.3757089,0.4098515,7.14972,-8.7696,-33.9317,0.03570175,
2,25.984,2,0.9197894,371.6445,-0.3752477,0.4079714,7.14972,-8.7696,-33.9317,0.03570175,
2,25.994,2,0.9192144,371.6416,-0.3761182,0.4091735,7.14972,-8.7696,-33.9317,0.03570175,
2,26.004,2,0.919681,371.6254,-0.3762138,0.4090699,7.14972,-8.7696,-33.9317,0.03570175,
2,26.014,2,0.922101,371.5952,-0.3748844,0.4065546,7.14972,-8.7696,-33.9317,0.03570175,
2,26.024,2,0.9248793,371.5815,-0.3753467,0.4058332,7.14972,-8.7696,-33.9317,0.03570175,
2,26.034,2,0.9263329,371.5689,-0.3782974,0.4083818,7.14972,-8.7696,-33.9317,0.03570175,
2,26.044,2,0.9282606,371.604,-0.3783672,0.4076088,7.14972,-8.7696,-33.9317,0.03570175,
2,26.054,2,0.9250467,371.5706,-0.3783073,0.4089602,7.14972,-8.7696,-33.9317,0.03570175,
2,26.064,2,0.9279405,371.5621,-0.3773744,0.4066795,7.14972,-8.7696,-33.9317,0.03570175,
2,26.074,2,0.9260131,371.5648,-0.3785239,0.4087674,7.14972,-8.7696,-33.9317,0.03570175,
2,26.084,2,0.9260083,371.5653,-0.3787886,0.4090553,7.14972,-8.7696,-33.9317,0.03570175,
2,26.094,2,0.925779,371.5679,-0.3800601,0.41053,7.14972,-8.7696,-33.9317,0.03570175,
2,26.104,2,0.9267253,371.5722,-0.3794231,0.4094235,7.14972,-8.7696,-33.9317,0.03570175,
2,26.114,2,0.9265049,371.5542,-0.3813886,0.4116423,7.14972,-8.7696,-33.9317,0.03570175,
2,26.124,2,0.9275255,371.5691,-0.3782009,0.4077526,7.14972,-8.7696,-33.9317,0.03570175,
2,26.134,2,0.9257113,371.554,-0.3793662,0.4098105,7.14972,-8.7696,-33.9317,0.03570175,
2,26.144,2,0.9277143,371.5515,-0.3803232,0.4099572,7.14972,-8.7696,-33.9317,0.03570175,
2,26.154,2,0.9248658,371.5656,-0.380677,0.4116024,7.14972,-8.7696,-33.9317,0.03570175,
2,26.164,2,0.9269195,371.5496,-0.3784569,0.4082954,7.14972,-8.7696,-33.9317,0.03570175,
2,26.174,2,0.9275947,371.5724,-0.3794192,0.4090356,7.14535,-8.7696,-33.9322,0.03620148,
2,26.184,2,0.9248453,371.5451,-0.3777545,0.4084515,7.14535,-8.7696,-33.9322,0.03620148,
2,26.194,2,0.9222379,371.5529,-0.3795074,0.411507,7.14535,-8.7696,-33.9322,0.03620148,
2,26.204,2,0.9250306,371.5555,-0.3807684,0.4116279,7.14535,-8.7696,-33.9322,0.03620148,
2,26.214,2,0.9250419,371.5579,-0.3801779,0.4109845,7.14535,-8.7696,-33.9322,0.03620148,
2,26.224,2,0.9259024,371.5727,-0.3778136,0.4080491,7.14535,-8.7696,-33.9322,0.03620148,
2,26.234,2,0.9257743,371.5471,-0.3790646,0.4094568,7.14535,-8.7696,-33.9322,0.03620148,
2,26.244,2,0.9252083,371.5426,-0.3769662,0.4074392,7.14535,-8.7696,-33.9322,0.03620148,
2,26.254,2,0.9243154,371.5397,-0.377941,0.4088875,7.14535,-8.7696,-33.9322,0.03620148,
2,26.264,2,0.9250358,371.5373,-0.3776315,0.4082344,7.14535,-8.7696,-33.9322,0.03620148,
2,26.274,2,0.9280486,371.5326,-0.3807117,0.4102282,7.14535,-8.7696,-33.9322,0.03620148,
2,26.284,2,0.9334253,371.5086,-0.3805305,0.4076711,7.14535,-8.7696,-33.9322,0.03620148,
2,26.294,2,0.9320553,371.4878,-0.3812665,0.4090599,7.14535,-8.7696,-33.9322,0.03620148,
2,26.304,2,0.9366456,371.4917,-0.3801643,0.4058785,7.14535,-8.7696,-33.9322,0.03620148,
2,26.314,2,0.937683,371.4831,-0.3811564,0.4064875,7.14535,-8.7696,-33.9322,0.03620148,
2,26.324,2,0.9353401,371.4835,-0.3817283,0.4081171,7.14535,-8.7696,-33.9322,0.03620148,
2,26.334,2,0.9358448,371.4833,-0.382906,0.4091555,7.14535,-8.7696,-33.9322,0.03620148,
2,26.344,2,0.9368097,371.4697,-0.3814595,0.40719,7.14535,-8.7696,-33.9322,0.03620148,
2,26.354,2,0.9350883,371.4625,-0.3828828,0.4094617,7.14535,-8.7696,-33.9322,0.03620148,
2,26.364,2,0.9364061,371.4811,-0.3827586,0.4087528,7.14535,-8.7696,-33.9322,0.03620148,
2,26.374,2,0.9356645,371.4741,-0.3820796,0.4083511,7.14535,-8.7696,-33.9322,0.03620148,
2,26.384,2,0.9349336,371.4635,-0.3828127,0.4094545,7.14535,-8.7696,-33.9322,0.03620148,
2,26.394,2,0.9354156,371.4739,-0.3840989,0.4106185,7.14535,-8.7696,-33.9322,0.03620148,
2,26.404,2,0.9354956,371.4471,-0.3835908,0.4100401,7.14535,-8.7696,-33.9322,0.03620148,
2,26.414,2,0.9350415,371.4726,-0.3834788,0.4101195,7.14535,-8.7696,-33.9322,0.03620148,
2,26.424,2,0.9366223,371.4715,-0.3823488,0.4082209,7.14535,-8.7696,-33.9322,0.03620148,
2,26.434,2,0.931536,371.4672,-0.385007,0.4133034,7.1407,-8.7696,-33.9326,0.03659821,
2,26.444,2,0.934142,371.4769,-0.3834334,0.4104659,7.1407,-8.7696,-33.9326,0.03659821,
2,26.454,2,0.935535,371.4682,-0.3845583,0.4110572,7.1407,-8.7696,-33.9326,0.03659821,
2,26.464,2,0.9343194,371.4564,-0.3838946,0.4108815,7.1407,-8.7696,-33.9326,0.03659821,
2,26.474,2,0.9342038,371.4579,-0.3864315,0.4136479,7.1407,-8.7696,-33.9326,0.03659821,
2,26.484,2,0.9366201,371.4559,-0.3845552,0.4105775,7.1407,-8.7696,-33.9326,0.03659821,
2,26.494,2,0.9335684,371.4637,-0.3847838,0.4121645,7.1407,-8.7696,-33.9326,0.03659821,
2,26.504,2,0.9357805,371.4562,-0.3839557,0.4103054,7.1407,-8.7696,-33.9326,0.03659821,
2,26.514,2,0.9356087,371.4578,-0.3860336,0.4126015,7.1407,-8.7696,-33.9326,0.03659821,
2,26.524,2,0.9359535,371.4378,-0.3840596,0.4103405,7.1407,-8.7696,-33.9326,0.03659821,
2,26.534,2,0.9368168,371.4461,-0.3829038,0.4087285,7.1407,-8.7696,-33.9326,0.03659821,
2,26.544,2,0.9388329,371.4519,-0.3799171,0.4046696,7.1407,-8.7696,-33.9326,0.03659821,
2,26.554,2,0.9384686,371.4224,-0.3836384,0.408792,7.1407,-8.7696,-33.9326,0.03659821,
2,26.564,2,0.9431798,371.4125,-0.3854077,0.4086259,7.1407,-8.7696,-33.9326,0.03659821,
2,26.574,2,0.9442102,371.4076,-0.3878555,0.4107724,7.1407,-8.7696,-33.9326,0.03659821,
2,26.584,2,0.9440414,371.3947,-0.3873148,0.4102731,7.1407,-8.7696,-33.9326,0.03659821,
2,26.594,2,0.944311,371.3938,-0.3854508,0.4081821,7.1407,-8.7696,-33.9326,0.03659821,
2,26.604,2,0.9475625,371.3858,-0.3851129,0.4064248,7.1407,-8.7696,-33.9326,0.03659821,
2,26.614,2,0.9467861,371.3822,-0.3876525,0.4094404,7.1407,-8.7696,-33.9326,0.03659821,
2,26.624,2,0.9468811,371.3846,-0.3880002,0.4097666,7.1407,-8.7696,-33.9326,0.03659821,
2,26.634,2,0.9433372,371.3506,-0.390019,0.413446,7.1407,-8.7696,-33.9326,0.03659821,
2,26.644,2,0.9431811,371.3651,-0.3896899,0.4131655,7.1407,-8.7696,-33.9326,0.03659821,
2,26.654,2,0.9451391,371.3663,-0.3887887,0.4113561,7.1407,-8.7696,-33.9326,0.03659821,
2,26.664,2,0.9439069,371.3625,-0.3892128,0.4123424,7.1407,-8.7696,-33.9326,0.03659821,
2,26.674,2,0.9445016,371.385,-0.390116,0.413039,7.1407,-8.7696,-33.9326,0.03659821,
2,26.684,2,0.944328,371.379,-0.3910469,0.4141007,7.13658,-8.7696,-33.9331,0.03710175,
2,26.694,2,0.9427931,371.3785,-0.3896631,0.4133071,7.13658,-8.7696,-33.9331,0.03710175,
2,26.704,2,0.9442896,371.3694,-0.3887492,0.4116842,7.13658,-8.7696,-33.9331,0.03710175,
2,26.714,2,0.9426095,371.3687,-0.3903773,0.4141453,7.13658,-8.7696,-33.9331,0.03710175,
2,26.724,2,0.9395572,371.3604,-0.3875602,0.4124925,7.13658,-8.7696,-33.9331,0.03710175,
2,26.734,2,0.9434715,371.359,-0.3903816,0.4137715,7.13658,-8.7696,-33.9331,0.03710175,
2,26.744,2,0.945218,371.3678,-0.3877128,0.4101834,7.13658,-8.7696,-33.9331,0.03710175,
2,26.754,2,0.9437294,371.3551,-0.389488,0.4127115,7.13658,-8.7696,-33.9331,0.03710175,
2,26.764,2,0.9459464,371.3553,-0.3897183,0.4119878,7.13658,-8.7696,-33.9331,0.03710175,
2,26.774,2,0.9445302,371.361,-0.386011,0.4086804,7.13658,-8.7696,-33.9331,0.03710175,
2,26.784,2,0.9443774,371.3619,-0.3862463,0.4089957,7.13658,-8.7696,-33.9331,0.03710175,
2,26.794,2,0.9431488,371.3598,-0.3887696,0.4122039,7.13658,-8.7696,-33.9331,0.03710175,
2,26.804,2,0.9472572,371.3626,-0.3889454,0.4106017,7.13658,-8.7696,-33.9331,0.03710175,
2,26.814,2,0.9488106,371.3119,-0.3900709,0.4111156,7.13658,-8.7696,-33.9331,0.03710175,
2,26.824,2,0.9528788,371.3141,-0.3886096,0.407827,7.13658,-8.7696,-33.9331,0.03710175,
2,26.834,2,0.9529865,371.3002,-0.390607,0.4098767,7.13658,-8.7696,-33.9331,0.03710175,
2,26.844,2,0.9536726,371.3055,-0.3902043,0.4091595,7.13658,-8.7696,-33.9331,0.03710175,
2,26.854,2,0.9503193,371.2971,-0.3919179,0.4124066,7.13658,-8.7696,-33.9331,0.03710175,
2,26.864,2,0.9528861,371.3022,-0.3883283,0.4075285,7.13658,-8.7696,-33.9331,0.03710175,
2,26.874,2,0.949729,371.3159,-0.3904724,0.4111409,7.13658,-8.7696,-33.9331,0.03710175,
2,26.884,2,0.9496622,371.2896,-0.3915716,0.4123273,7.13658,-8.7696,-33.9331,0.03710175,
2,26.894,2,0.9523998,371.2909,-0.3901821,0.4096831,7.13658,-8.7696,-33.9331,0.03710175,
2,26.904,2,0.9532951,371.289,-0.3909642,0.4101188,7.13658,-8.7696,-33.9331,0.03710175,
2,26.914,2,0.9525129,371.298,-0.3915131,0.4110318,7.13658,-8.7696,-33.9331,0.03710175,
2,26.924,2,0.9531901,371.3016,-0.3915802,0.4108102,7.13658,-8.7696,-33.9331,0.03710175,
2,26.934,2,0.9520583,371.281,-0.3919134,0.4116485,7.13658,-8.7696,-33.9331,0.03710175,
2,26.944,2,0.9561871,371.2821,-0.3893386,0.4071783,7.13165,-8.7696,-33.9336,0.03760147,
2,26.954,2,0.9520343,371.2792,-0.3911481,0.410855,7.13165,-8.7696,-33.9336,0.03760147,
2,26.964,2,0.9518691,371.275,-0.3900323,0.4097541,7.13165,-8.7696,-33.9336,0.03760147,
2,26.974,2,0.9518454,371.2916,-0.3911884,0.4109789,7.13165,-8.7696,-33.9336,0.03760147,
2,26.984,2,0.9521181,371.2759,-0.391232,0.410907,7.13165,-8.7696,-33.9336,0.03760147,
2,26.994,2,0.9531533,371.2743,-0.3912666,0.410497,7.13165,-8.7696,-33.9336,0.03760147,
2,27.004,2,0.9526678,371.2813,-0.3926627,0.4121717,7.13165,-8.7696,-33.9336,0.03760147,
2,27.014,2,0.9503739,371.2837,-0.3912871,0.4117191,7.13165,-8.7696,-33.9336,0.03760147,
2,27.024,2,0.9528058,371.2779,-0.3933946,0.4128801,7.13165,-8.7696,-33.9336,0.03760147,
2,27.034,2,0.9545956,371.2612,-0.4010301,0.4201047,7.13165,-8.7696,-33.9336,0.03760147,
2,27.044,2,0.9549892,371.2514,-0.4049969,0.4240853,7.13165,-8.7696,-33.9336,0.03760147,
2,27.054,2,0.9590281,371.235,-0.4022916,0.4194785,7.13165,-8.7696,-33.9336,0.03760147,
2,27.064,2,0.9604747,371.2304,-0.3963186,0.4126278,7.13165,-8.7696,-33.9336,0.03760147,
2,27.074,2,0.9585676,371.23,-0.3953692,0.4124583,7.13165,-8.7696,-33.9336,0.03760147,
2,27.084,2,0.9600219,371.2281,-0.3954605,0.4119287,7.13165,-8.7696,-33.9336,0.03760147,
2,27.094,2,0.9617133,371.2298,-0.3985173,0.4143827,7.13165,-8.7696,-33.9336,0.03760147,
2,27.104,2,0.9583896,371.2159,-0.3952719,0.4124334,7.13165,-8.7696,-33.9336,0.03760147,
2,27.114,2,0.9608036,371.2089,-0.3944557,0.4105476,7.13165,-8.7696,-33.9336,0.03760147,
2,27.124,2,0.9597152,371.2182,-0.3954214,0.4120196,7.13165,-8.7696,-33.9336,0.03760147,
2,27.134,2,0.9586301,371.2159,-0.3963028,0.4134054,7.13165,-8.7696,-33.9336,0.03760147,
2,27.144,2,0.9606572,371.2181,-0.3958067,0.4120166,7.13165,-8.7696,-33.9336,0.03760147,
2,27.154,2,0.9572902,371.2177,-0.3954592,0.4131027,7.13165,-8.7696,-33.9336,0.03760147,
2,27.164,2,0.9595736,371.2127,-0.3961442,0.4128336,7.13165,-8.7696,-33.9336,0.03760147,
2,27.174,2,0.9570423,371.178,-0.3941979,0.4118918,7.13165,-8.7696,-33.9336,0.03760147,
2,27.184,2,0.9592706,371.2082,-0.3952982,0.4120821,7.12782,-8.7696,-33.934,0.0379982,
2,27.194,2,0.9615683,371.2122,-0.394522,0.4102901,7.12782,-8.7696,-33.934,0.0379982,
2,27.204,2,0.957638,371.18,-0.395431,0.4129232,7.12782,-8.7696,-33.934,0.0379982,
2,27.214,2,0.9588494,371.2304,-0.3950885,0.4120443,7.12782,-8.7696,-33.934,0.0379982,
2,27.224,2,0.9602538,371.2069,-0.3965206,0.4129331,7.12782,-8.7696,-33.934,0.0379982,
2,27.234,2,0.9583713,371.1818,-0.3960726,0.4132768,7.12782,-8.7696,-33.934,0.0379982,
2,27.244,2,0.9602311,371.1888,-0.3957492,0.4121395,7.12782,-8.7696,-33.934,0.0379982,
2,27.254,2,0.9578822,371.1918,-0.3963611,0.413789,7.12782,-8.7696,-33.934,0.0379982,
2,27.264,2,0.958663,371.183,-0.3966674,0.4137715,7.12782,-8.7696,-33.934,0.0379982,
2,27.274,2,0.9570556,371.2061,-0.3958382,0.4136,7.12782,-8.7696,-33.934,0.0379982,
2,27.284,2,0.9579921,371.1905,-0.3953935,0.4127315,7.12782,-8.7696,-33.934,0.0379982,
2,27.294,2,0.9618136,371.1812,-0.3949281,0.4106077,7.12782,-8.7696,-33.934,0.0379982,
2,27.304,2,0.9652723,371.1602,-0.3938929,0.4080641,7.12782,-8.7696,-33.934,0.0379982,
2,27.314,2,0.9638837,371.1459,-0.3956007,0.4104237,7.12782,-8.7696,-33.934,0.0379982,
2,27.324,2,0.9697381,371.1253,-0.3993169,0.4117781,7.12782,-8.7696,-33.934,0.0379982,
2,27.334,2,0.9718188,371.1108,-0.3973647,0.4088877,7.12782,-8.7696,-33.934,0.0379982,
2,27.344,2,0.9721938,371.1618,-0.3954576,0.4067682,7.12782,-8.7696,-33.934,0.0379982,
2,27.354,2,0.9696776,371.1208,-0.3957838,0.4081602,7.12782,-8.7696,-33.934,0.0379982,
