Repository: jacquesNIT/Polymer-Scratching

Files Structure:

<material>_<maximum_load>_<load_rate>_<sample_number>_<try_number>

- sample_number (s1, s2, ...) is used to indicate another iteration of the same test.
- try_number (1, 2, ...) simply indicates that precedent tests failed, it does not matter.

Scratch Process:

All scratchs were performed using the Rockwell indenter with the "Scratch.Rx" model in MFT. 
All tests have at a length of 2mm and a progressive load.

The same results are also accessible on the scratch pc of the lab, in the "jacques/second_batch" folder.
The "Additionnal_Batch" folder contains unverified results that were used to test the machine, it is advised not to use those.

General Notes:

File: Lab results/Second_Batch/PC/4N/PC_4N_2Nm.csv (part 11 of 25)
Recipe, UpperSample, LowerSample, OtherInfo, Averaging, LogFrequency, Type, Radius,TestDate, Operator, Customer, RefStd, Temperature, RH, Liquid, LastCalibDate, LCFz, LCFx, Tip, OtherData, samplevs
scratch only.Rx,,,,10,1000,Scratch,1,9/8/2026 10:32:31 AM,,,ASTM/ISO,,,N/A,N/A,,,,Linear: 0.1 to 4;2;2;1.025641,0.3,
Step, Timestamp, RecipeStep, DAQ.Fz (N),DAQ.CAP (um),DAQ.Fx (N),DAQ.COF (),XYZ.X Position (mm),XYZ.Y Position (mm),XYZ.Z Position (mm),XYZ.Z Depth (mm),
2,45.934,2,1.589609,364.5927,-0.6125152,0.3853244,6.8113,-8.7696,-33.9672,0.07120132,
2,45.944,2,1.589503,364.6305,-0.6117997,0.3848999,6.8113,-8.7696,-33.9672,0.07120132,
2,45.954,2,1.590518,364.6554,-0.6127862,0.3852746,6.8113,-8.7696,-33.9672,0.07120132,
2,45.964,2,1.589651,364.6491,-0.6133384,0.385832,6.80692,-8.7696,-33.9676,0.07160187,
2,45.974,2,1.588629,364.651,-0.6146104,0.3868809,6.80692,-8.7696,-33.9676,0.07160187,
2,45.984,2,1.588053,364.6594,-0.6146845,0.3870679,6.80692,-8.7696,-33.9676,0.07160187,
2,45.994,2,1.587846,364.6433,-0.6159331,0.3879048,6.80692,-8.7696,-33.9676,0.07160187,
2,46.004,2,1.588628,364.6298,-0.6139304,0.3864532,6.80692,-8.7696,-33.9676,0.07160187,
2,46.014,2,1.588755,364.6517,-0.6133389,0.38605,6.80692,-8.7696,-33.9676,0.07160187,
2,46.024,2,1.591025,364.655,-0.6136582,0.3856999,6.80692,-8.7696,-33.9676,0.07160187,
2,46.034,2,1.586796,364.6267,-0.6165279,0.3885365,6.80692,-8.7696,-33.9676,0.07160187,
2,46.044,2,1.585386,364.6502,-0.6164931,0.3888599,6.80692,-8.7696,-33.9676,0.07160187,
2,46.054,2,1.587805,364.6731,-0.617328,0.3887934,6.80692,-8.7696,-33.9676,0.07160187,
2,46.064,2,1.586553,364.6368,-0.6150384,0.3876571,6.80692,-8.7696,-33.9676,0.07160187,
2,46.074,2,1.585095,364.6303,-0.6136167,0.3871167,6.80692,-8.7696,-33.9676,0.07160187,
2,46.084,2,1.590861,364.6295,-0.613654,0.385737,6.80692,-8.7696,-33.9676,0.07160187,
2,46.094,2,1.590911,364.6074,-0.6133286,0.3855205,6.80692,-8.7696,-33.9676,0.07160187,
2,46.104,2,1.595173,364.6137,-0.6132569,0.3844455,6.80692,-8.7696,-33.9676,0.07160187,
2,46.114,2,1.596607,364.594,-0.6149798,0.3851791,6.80692,-8.7696,-33.9676,0.07160187,
2,46.124,2,1.595877,364.597,-0.6141632,0.3848438,6.80692,-8.7696,-33.9676,0.07160187,
2,46.134,2,1.595605,364.5817,-0.6113631,0.3831543,6.80692,-8.7696,-33.9676,0.07160187,
2,46.144,2,1.597214,364.5883,-0.6113023,0.3827305,6.80692,-8.7696,-33.9676,0.07160187,
2,46.154,2,1.594135,364.5812,-0.6152115,0.3859219,6.80692,-8.7696,-33.9676,0.07160187,
2,46.164,2,1.594258,364.5728,-0.6156177,0.3861468,6.80692,-8.7696,-33.9676,0.07160187,
2,46.174,2,1.59369,364.5952,-0.6160901,0.3865809,6.80692,-8.7696,-33.9676,0.07160187,
2,46.184,2,1.596711,364.5728,-0.6151389,0.3852539,6.80692,-8.7696,-33.9676,0.07160187,
2,46.194,2,1.595375,364.5762,-0.6166766,0.3865402,6.80692,-8.7696,-33.9676,0.07160187,
2,46.204,2,1.592997,364.5628,-0.6154425,0.3863425,6.80692,-8.7696,-33.9676,0.07160187,
2,46.214,2,1.597485,364.5671,-0.615509,0.3852987,6.80692,-8.7696,-33.9676,0.07160187,
2,46.224,2,1.594705,364.5797,-0.6165863,0.3866459,6.802,-8.7696,-33.9681,0.07210159,
2,46.234,2,1.594388,364.562,-0.6168672,0.3868989,6.802,-8.7696,-33.9681,0.07210159,
2,46.244,2,1.596876,364.5611,-0.615544,0.3854676,6.802,-8.7696,-33.9681,0.07210159,
2,46.254,2,1.594583,364.5559,-0.6159637,0.3862851,6.802,-8.7696,-33.9681,0.07210159,
2,46.264,2,1.59443,364.5627,-0.6154337,0.3859898,6.802,-8.7696,-33.9681,0.07210159,
2,46.274,2,1.596918,364.5547,-0.6182717,0.3871657,6.802,-8.7696,-33.9681,0.07210159,
2,46.284,2,1.592812,364.5466,-0.6172197,0.3875031,6.802,-8.7696,-33.9681,0.07210159,
2,46.294,2,1.594913,364.5464,-0.6166095,0.3866101,6.802,-8.7696,-33.9681,0.07210159,
2,46.304,2,1.596293,364.552,-0.6137931,0.3845115,6.802,-8.7696,-33.9681,0.07210159,
2,46.314,2,1.596982,364.5468,-0.6159272,0.3856819,6.802,-8.7696,-33.9681,0.07210159,
2,46.324,2,1.598053,364.5521,-0.615837,0.3853671,6.802,-8.7696,-33.9681,0.07210159,
2,46.334,2,1.600156,364.5269,-0.6157709,0.3848194,6.802,-8.7696,-33.9681,0.07210159,
2,46.344,2,1.604847,364.5175,-0.6176221,0.3848479,6.802,-8.7696,-33.9681,0.07210159,
2,46.354,2,1.603039,364.5236,-0.6207551,0.3872365,6.802,-8.7696,-33.9681,0.07210159,
2,46.364,2,1.605306,364.5087,-0.617226,0.3844912,6.802,-8.7696,-33.9681,0.07210159,
2,46.374,2,1.605377,364.5062,-0.61579,0.3835796,6.802,-8.7696,-33.9681,0.07210159,
2,46.384,2,1.603242,364.5001,-0.6169024,0.3847843,6.802,-8.7696,-33.9681,0.07210159,
2,46.394,2,1.603261,364.5145,-0.6168673,0.3847578,6.802,-8.7696,-33.9681,0.07210159,
2,46.404,2,1.605753,364.4933,-0.6166854,0.3840474,6.802,-8.7696,-33.9681,0.07210159,
2,46.414,2,1.60481,364.4994,-0.6162537,0.3840042,6.802,-8.7696,-33.9681,0.07210159,
2,46.424,2,1.602801,364.5014,-0.6149409,0.3836664,6.802,-8.7696,-33.9681,0.07210159,
2,46.434,2,1.604115,364.4968,-0.6146212,0.3831528,6.802,-8.7696,-33.9681,0.07210159,
2,46.444,2,1.60477,364.4988,-0.6166642,0.3842694,6.802,-8.7696,-33.9681,0.07210159,
2,46.454,2,1.604235,364.4883,-0.6168981,0.3845434,6.802,-8.7696,-33.9681,0.07210159,
2,46.464,2,1.606157,364.4814,-0.6180233,0.3847838,6.79787,-8.7696,-33.9685,0.07249832,
2,46.474,2,1.60311,364.4745,-0.617645,0.3852794,6.79787,-8.7696,-33.9685,0.07249832,
2,46.484,2,1.605577,364.4788,-0.6174605,0.3845722,6.79787,-8.7696,-33.9685,0.07249832,
2,46.494,2,1.603356,364.4732,-0.618657,0.3858513,6.79787,-8.7696,-33.9685,0.07249832,
2,46.504,2,1.604803,364.4645,-0.6179898,0.3850875,6.79787,-8.7696,-33.9685,0.07249832,
2,46.514,2,1.604656,364.4886,-0.6197937,0.3862472,6.79787,-8.7696,-33.9685,0.07249832,
2,46.524,2,1.601687,364.5533,-0.619673,0.3868878,6.79787,-8.7696,-33.9685,0.07249832,
2,46.534,2,1.603672,364.4823,-0.6196922,0.3864209,6.79787,-8.7696,-33.9685,0.07249832,
2,46.544,2,1.602824,364.4608,-0.617879,0.3854939,6.79787,-8.7696,-33.9685,0.07249832,
2,46.554,2,1.601923,364.4641,-0.6178478,0.3856913,6.79787,-8.7696,-33.9685,0.07249832,
2,46.564,2,1.60779,364.4608,-0.6206083,0.3860009,6.79787,-8.7696,-33.9685,0.07249832,
2,46.574,2,1.608313,364.4345,-0.6220335,0.3867615,6.79787,-8.7696,-33.9685,0.07249832,
2,46.584,2,1.612111,364.4539,-0.6209006,0.3851476,6.79787,-8.7696,-33.9685,0.07249832,
2,46.594,2,1.61388,364.3986,-0.6218313,0.3853021,6.79787,-8.7696,-33.9685,0.07249832,
2,46.604,2,1.609611,364.4385,-0.6205291,0.3855149,6.79787,-8.7696,-33.9685,0.07249832,
2,46.614,2,1.611694,364.4008,-0.6224253,0.3861932,6.79787,-8.7696,-33.9685,0.07249832,
2,46.624,2,1.613835,364.4264,-0.6222702,0.3855848,6.79787,-8.7696,-33.9685,0.07249832,
2,46.634,2,1.613135,364.4179,-0.6217716,0.385443,6.79787,-8.7696,-33.9685,0.07249832,
2,46.644,2,1.615317,364.399,-0.6200718,0.3838701,6.79787,-8.7696,-33.9685,0.07249832,
2,46.654,2,1.614368,364.4083,-0.6194399,0.3837043,6.79787,-8.7696,-33.9685,0.07249832,
2,46.664,2,1.610041,364.4084,-0.6180923,0.3838984,6.79787,-8.7696,-33.9685,0.07249832,
2,46.674,2,1.611159,364.4106,-0.6204489,0.3850947,6.79787,-8.7696,-33.9685,0.07249832,
2,46.684,2,1.612952,364.4086,-0.621609,0.3853859,6.79787,-8.7696,-33.9685,0.07249832,
2,46.694,2,1.612733,364.4033,-0.6208103,0.3849431,6.79787,-8.7696,-33.9685,0.07249832,
2,46.704,2,1.612047,364.4037,-0.6188676,0.3839017,6.79787,-8.7696,-33.9685,0.07249832,
2,46.714,2,1.612944,364.4046,-0.6172515,0.3826862,6.79378,-8.7696,-33.969,0.07300186,
2,46.724,2,1.614722,364.3927,-0.6148207,0.3807595,6.79378,-8.7696,-33.969,0.07300186,
2,46.734,2,1.610456,364.3947,-0.6178724,0.3836629,6.79378,-8.7696,-33.969,0.07300186,
2,46.744,2,1.611676,364.3836,-0.6180799,0.3835014,6.79378,-8.7696,-33.969,0.07300186,
2,46.754,2,1.61069,364.3815,-0.6206825,0.385352,6.79378,-8.7696,-33.969,0.07300186,
2,46.764,2,1.610829,364.3805,-0.6179005,0.3835915,6.79378,-8.7696,-33.969,0.07300186,
2,46.774,2,1.611751,364.3785,-0.6187564,0.3839033,6.79378,-8.7696,-33.969,0.07300186,
2,46.784,2,1.613508,364.3807,-0.6171914,0.3825152,6.79378,-8.7696,-33.969,0.07300186,
2,46.794,2,1.614157,364.3754,-0.6186504,0.3832653,6.79378,-8.7696,-33.969,0.07300186,
2,46.804,2,1.617595,364.3712,-0.6199458,0.3832516,6.79378,-8.7696,-33.969,0.07300186,
2,46.814,2,1.61457,364.3373,-0.622566,0.3855924,6.79378,-8.7696,-33.969,0.07300186,
2,46.824,2,1.620418,364.3372,-0.6209254,0.3831883,6.79378,-8.7696,-33.969,0.07300186,
2,46.834,2,1.622935,364.3467,-0.6238089,0.3843709,6.79378,-8.7696,-33.969,0.07300186,
2,46.844,2,1.62156,364.339,-0.6233301,0.3844016,6.79378,-8.7696,-33.969,0.07300186,
2,46.854,2,1.621945,364.3416,-0.6232711,0.384274,6.79378,-8.7696,-33.969,0.07300186,
2,46.864,2,1.620862,364.3347,-0.6234869,0.3846639,6.79378,-8.7696,-33.969,0.07300186,
2,46.874,2,1.620426,364.3361,-0.6230643,0.3845065,6.79378,-8.7696,-33.969,0.07300186,
2,46.884,2,1.620039,364.3265,-0.6216812,0.3837446,6.79378,-8.7696,-33.969,0.07300186,
2,46.894,2,1.620677,364.325,-0.6219193,0.3837404,6.79378,-8.7696,-33.969,0.07300186,
2,46.904,2,1.621266,364.3232,-0.621192,0.3831523,6.79378,-8.7696,-33.969,0.07300186,
2,46.914,2,1.619437,364.3218,-0.6237485,0.3851638,6.79378,-8.7696,-33.969,0.07300186,
2,46.924,2,1.621948,364.3318,-0.6247681,0.3851961,6.78968,-8.7696,-33.9694,0.07339859,
2,46.934,2,1.620796,364.3076,-0.6239581,0.3849701,6.78968,-8.7696,-33.9694,0.07339859,
2,46.944,2,1.618763,364.3142,-0.6221535,0.3843388,6.78968,-8.7696,-33.9694,0.07339859,
2,46.954,2,1.619355,364.3112,-0.6204337,0.3831364,6.78968,-8.7696,-33.9694,0.07339859,
2,46.964,2,1.620911,364.3073,-0.6204239,0.3827623,6.78968,-8.7696,-33.9694,0.07339859,
2,46.974,2,1.620164,364.3087,-0.6210465,0.3833233,6.78968,-8.7696,-33.9694,0.07339859,
2,46.984,2,1.620774,364.3181,-0.6214271,0.3834138,6.78968,-8.7696,-33.9694,0.07339859,
2,46.994,2,1.618804,364.3058,-0.6200496,0.3830295,6.78968,-8.7696,-33.9694,0.07339859,
2,47.004,2,1.619053,364.2999,-0.6191536,0.3824173,6.78968,-8.7696,-33.9694,0.07339859,
2,47.014,2,1.619307,364.3014,-0.6194372,0.3825322,6.78968,-8.7696,-33.9694,0.07339859,
2,47.024,2,1.622311,364.3056,-0.6182928,0.3811185,6.78968,-8.7696,-33.9694,0.07339859,
2,47.034,2,1.622633,364.2829,-0.6214057,0.3829615,6.78968,-8.7696,-33.9694,0.07339859,
2,47.044,2,1.62584,364.2661,-0.6227552,0.383036,6.78968,-8.7696,-33.9694,0.07339859,
2,47.054,2,1.628548,364.2563,-0.6241176,0.3832356,6.78968,-8.7696,-33.9694,0.07339859,
2,47.064,2,1.629133,364.2608,-0.6209469,0.3811518,6.78968,-8.7696,-33.9694,0.07339859,
2,47.074,2,1.631096,364.2451,-0.6202908,0.3802909,6.78968,-8.7696,-33.9694,0.07339859,
2,47.084,2,1.631036,364.252,-0.6211948,0.380859,6.78968,-8.7696,-33.9694,0.07339859,
2,47.094,2,1.631622,364.2516,-0.6251976,0.3831755,6.78968,-8.7696,-33.9694,0.07339859,
2,47.104,2,1.629482,364.1681,-0.6241847,0.3830571,6.78968,-8.7696,-33.9694,0.07339859,
2,47.114,2,1.630338,364.2172,-0.623493,0.3824317,6.78968,-8.7696,-33.9694,0.07339859,
2,47.124,2,1.628918,364.233,-0.6213198,0.3814309,6.78968,-8.7696,-33.9694,0.07339859,
2,47.134,2,1.628573,364.2286,-0.6222404,0.3820772,6.78968,-8.7696,-33.9694,0.07339859,
2,47.144,2,1.627576,364.2366,-0.6252853,0.3841819,6.78968,-8.7696,-33.9694,0.07339859,
2,47.154,2,1.629812,364.2361,-0.6268818,0.3846344,6.78968,-8.7696,-33.9694,0.07339859,
2,47.164,2,1.628992,364.2239,-0.6248143,0.3835588,6.78968,-8.7696,-33.9694,0.07339859,
2,47.174,2,1.629424,364.2214,-0.626325,0.3843843,6.78968,-8.7696,-33.9694,0.07339859,
2,47.184,2,1.628751,364.2188,-0.6219019,0.3818275,6.78585,-8.7696,-33.9698,0.07379913,
2,47.194,2,1.626974,364.2213,-0.6235448,0.3832543,6.78585,-8.7696,-33.9698,0.07379913,
2,47.204,2,1.628633,364.2112,-0.6241904,0.3832604,6.78585,-8.7696,-33.9698,0.07379913,
2,47.214,2,1.624791,364.2169,-0.6257969,0.3851553,6.78585,-8.7696,-33.9698,0.07379913,
2,47.224,2,1.626883,364.2387,-0.6252924,0.38435,6.78585,-8.7696,-33.9698,0.07379913,
2,47.234,2,1.629296,364.222,-0.6257842,0.3840827,6.78585,-8.7696,-33.9698,0.07379913,
2,47.244,2,1.629764,364.2113,-0.6241838,0.3829903,6.78585,-8.7696,-33.9698,0.07379913,
2,47.254,2,1.628028,364.2186,-0.6235478,0.383008,6.78585,-8.7696,-33.9698,0.07379913,
2,47.264,2,1.628937,364.2094,-0.6229968,0.382456,6.78585,-8.7696,-33.9698,0.07379913,
2,47.274,2,1.627408,364.2164,-0.6245195,0.3837511,6.78585,-8.7696,-33.9698,0.07379913,
2,47.284,2,1.631637,364.1997,-0.6238713,0.3823591,6.78585,-8.7696,-33.9698,0.07379913,
2,47.294,2,1.631193,364.1767,-0.6234738,0.3822195,6.78585,-8.7696,-33.9698,0.07379913,
2,47.304,2,1.633706,364.1716,-0.622275,0.3808978,6.78585,-8.7696,-33.9698,0.07379913,
2,47.314,2,1.640768,364.1613,-0.6224914,0.3793903,6.78585,-8.7696,-33.9698,0.07379913,
2,47.324,2,1.638002,364.1614,-0.6252362,0.3817065,6.78585,-8.7696,-33.9698,0.07379913,
2,47.334,2,1.635099,364.1663,-0.6255197,0.3825577,6.78585,-8.7696,-33.9698,0.07379913,
2,47.344,2,1.638265,364.1598,-0.62526,0.38166,6.78585,-8.7696,-33.9698,0.07379913,
2,47.354,2,1.636192,364.1432,-0.6236495,0.3811592,6.78585,-8.7696,-33.9698,0.07379913,
2,47.364,2,1.638181,364.139,-0.6248834,0.3814494,6.78585,-8.7696,-33.9698,0.07379913,
2,47.374,2,1.636194,364.1483,-0.6244618,0.3816552,6.78585,-8.7696,-33.9698,0.07379913,
2,47.384,2,1.636224,364.1284,-0.6250777,0.3820244,6.78585,-8.7696,-33.9698,0.07379913,
2,47.394,2,1.635758,364.1605,-0.6293589,0.3847506,6.78585,-8.7696,-33.9698,0.07379913,
2,47.404,2,1.635882,364.1427,-0.6278716,0.3838122,6.78585,-8.7696,-33.9698,0.07379913,
2,47.414,2,1.633953,364.131,-0.6268684,0.3836515,6.78585,-8.7696,-33.9698,0.07379913,
2,47.424,2,1.63622,364.139,-0.6261048,0.3826533,6.78148,-8.7696,-33.9703,0.07429886,
2,47.434,2,1.635496,364.1355,-0.6281098,0.3840485,6.78148,-8.7696,-33.9703,0.07429886,
2,47.444,2,1.636574,364.1344,-0.6265612,0.3828493,6.78148,-8.7696,-33.9703,0.07429886,
2,47.454,2,1.634311,364.1183,-0.629126,0.3849486,6.78148,-8.7696,-33.9703,0.07429886,
2,47.464,2,1.634214,364.1271,-0.6268273,0.383565,6.78148,-8.7696,-33.9703,0.07429886,
2,47.474,2,1.635405,364.1291,-0.6281548,0.3840975,6.78148,-8.7696,-33.9703,0.07429886,
2,47.484,2,1.634465,364.1291,-0.6263621,0.3832214,6.78148,-8.7696,-33.9703,0.07429886,
2,47.494,2,1.634808,364.1302,-0.6272028,0.3836553,6.78148,-8.7696,-33.9703,0.07429886,
2,47.504,2,1.636048,364.1309,-0.6289492,0.3844319,6.78148,-8.7696,-33.9703,0.07429886,
2,47.514,2,1.634724,364.1239,-0.6289081,0.3847183,6.78148,-8.7696,-33.9703,0.07429886,
2,47.524,2,1.637578,364.1153,-0.6267898,0.3827542,6.78148,-8.7696,-33.9703,0.07429886,
2,47.534,2,1.639073,364.0923,-0.6264737,0.3822123,6.78148,-8.7696,-33.9703,0.07429886,
2,47.544,2,1.64315,364.0913,-0.6274593,0.3818637,6.78148,-8.7696,-33.9703,0.07429886,
2,47.554,2,1.646154,364.0866,-0.6278549,0.3814071,6.78148,-8.7696,-33.9703,0.07429886,
2,47.564,2,1.64474,364.0891,-0.6289995,0.3824309,6.78148,-8.7696,-33.9703,0.07429886,
2,47.574,2,1.644289,364.0502,-0.6299529,0.3831156,6.78148,-8.7696,-33.9703,0.07429886,
2,47.584,2,1.645584,364.0803,-0.6275589,0.3813594,6.78148,-8.7696,-33.9703,0.07429886,
2,47.594,2,1.645993,364.0536,-0.6272549,0.3810799,6.78148,-8.7696,-33.9703,0.07429886,
2,47.604,2,1.645971,364.0801,-0.6264605,0.3806023,6.78148,-8.7696,-33.9703,0.07429886,
2,47.614,2,1.644181,364.062,-0.6284433,0.3822227,6.78148,-8.7696,-33.9703,0.07429886,
2,47.624,2,1.646261,364.0792,-0.6287602,0.3819323,6.78148,-8.7696,-33.9703,0.07429886,
2,47.634,2,1.647214,364.0582,-0.6315824,0.3834247,6.78148,-8.7696,-33.9703,0.07429886,
2,47.644,2,1.643591,364.0371,-0.6301013,0.3833687,6.78148,-8.7696,-33.9703,0.07429886,
2,47.654,2,1.645366,364.0471,-0.630274,0.3830601,6.78148,-8.7696,-33.9703,0.07429886,
2,47.664,2,1.644182,364.0465,-0.6293363,0.3827655,6.78148,-8.7696,-33.9703,0.07429886,
2,47.674,2,1.645003,364.0464,-0.6301842,0.38309,6.77738,-8.7696,-33.9707,0.0746994,
2,47.684,2,1.646285,364.0688,-0.6297404,0.382522,6.77738,-8.7696,-33.9707,0.0746994,
2,47.694,2,1.644805,364.1611,-0.6322026,0.3843633,6.77738,-8.7696,-33.9707,0.0746994,
2,47.704,2,1.644855,364.0393,-0.6308379,0.3835219,6.77738,-8.7696,-33.9707,0.0746994,
2,47.714,2,1.643694,364.041,-0.6297979,0.38316,6.77738,-8.7696,-33.9707,0.0746994,
2,47.724,2,1.644295,364.0295,-0.6305819,0.3834968,6.77738,-8.7696,-33.9707,0.0746994,
2,47.734,2,1.643509,364.0394,-0.633126,0.3852283,6.77738,-8.7696,-33.9707,0.0746994,
2,47.744,2,1.642755,364.0415,-0.6333647,0.3855502,6.77738,-8.7696,-33.9707,0.0746994,
2,47.754,2,1.641912,364.0368,-0.6424763,0.3912977,6.77738,-8.7696,-33.9707,0.0746994,
2,47.764,2,1.645368,364.028,-0.6346596,0.385725,6.77738,-8.7696,-33.9707,0.0746994,
2,47.774,2,1.642719,364.0275,-0.6325115,0.3850394,6.77738,-8.7696,-33.9707,0.0746994,
2,47.784,2,1.645047,364.0236,-0.6324518,0.3844582,6.77738,-8.7696,-33.9707,0.0746994,
2,47.794,2,1.646129,364.019,-0.6353076,0.3859403,6.77738,-8.7696,-33.9707,0.0746994,
2,47.804,2,1.647377,363.9984,-0.640721,0.3889341,6.77738,-8.7696,-33.9707,0.0746994,
2,47.814,2,1.650032,363.9745,-0.6435203,0.3900047,6.77738,-8.7696,-33.9707,0.0746994,
2,47.824,2,1.653074,363.9801,-0.6426898,0.3887846,6.77738,-8.7696,-33.9707,0.0746994,
2,47.834,2,1.652369,363.9831,-0.6441,0.3898039,6.77738,-8.7696,-33.9707,0.0746994,
2,47.844,2,1.650588,363.9836,-0.6430928,0.3896143,6.77738,-8.7696,-33.9707,0.0746994,
2,47.854,2,1.65094,363.9854,-0.6435602,0.3898144,6.77738,-8.7696,-33.9707,0.0746994,
2,47.864,2,1.650607,363.9765,-0.6450877,0.3908185,6.77738,-8.7696,-33.9707,0.0746994,
2,47.874,2,1.651946,363.9834,-0.6417875,0.388504,6.77738,-8.7696,-33.9707,0.0746994,
2,47.884,2,1.653129,363.965,-0.6396879,0.3869559,6.77738,-8.7696,-33.9707,0.0746994,
2,47.894,2,1.653145,363.9774,-0.6396874,0.3869518,6.77738,-8.7696,-33.9707,0.0746994,
2,47.904,2,1.651561,363.9691,-0.6398801,0.3874396,6.77738,-8.7696,-33.9707,0.0746994,
2,47.914,2,1.652516,363.9581,-0.6430709,0.3891466,6.77738,-8.7696,-33.9707,0.0746994,
2,47.924,2,1.651919,363.9727,-0.6431314,0.3893238,6.77738,-8.7696,-33.9707,0.0746994,
2,47.934,2,1.649347,363.9689,-0.6433833,0.3900835,6.77273,-8.7696,-33.9712,0.07519913,
2,47.944,2,1.652986,363.9535,-0.6411678,0.3878846,6.77273,-8.7696,-33.9712,0.07519913,
2,47.954,2,1.651864,363.946,-0.6420425,0.3886775,6.77273,-8.7696,-33.9712,0.07519913,
2,47.964,2,1.651678,363.9545,-0.6420693,0.3887376,6.77273,-8.7696,-33.9712,0.07519913,
2,47.974,2,1.650725,363.9505,-0.643946,0.3900989,6.77273,-8.7696,-33.9712,0.07519913,
2,47.984,2,1.649583,363.9604,-0.6376188,0.3865334,6.77273,-8.7696,-33.9712,0.07519913,
2,47.994,2,1.65417,363.9428,-0.6377181,0.3855216,6.77273,-8.7696,-33.9712,0.07519913,
2,48.004,2,1.652075,363.949,-0.6402573,0.3875474,6.77273,-8.7696,-33.9712,0.07519913,
2,48.014,2,1.653741,363.9447,-0.6443446,0.3896284,6.77273,-8.7696,-33.9712,0.07519913,
2,48.024,2,1.650211,363.9447,-0.644339,0.3904585,6.77273,-8.7696,-33.9712,0.07519913,
2,48.034,2,1.655012,363.9471,-0.6458205,0.3902209,6.77273,-8.7696,-33.9712,0.07519913,
2,48.044,2,1.655818,363.9384,-0.6460053,0.3901427,6.77273,-8.7696,-33.9712,0.07519913,
2,48.054,2,1.655956,363.9026,-0.6480699,0.391357,6.77273,-8.7696,-33.9712,0.07519913,
2,48.064,2,1.662775,363.9,-0.6468886,0.3890416,6.77273,-8.7696,-33.9712,0.07519913,
2,48.074,2,1.662749,363.898,-0.6395359,0.3846256,6.77273,-8.7696,-33.9712,0.07519913,
2,48.084,2,1.662587,363.9013,-0.6448269,0.3878454,6.77273,-8.7696,-33.9712,0.07519913,
2,48.094,2,1.661706,363.8987,-0.6479312,0.3899193,6.77273,-8.7696,-33.9712,0.07519913,
2,48.104,2,1.662294,363.8875,-0.6463376,0.3888226,6.77273,-8.7696,-33.9712,0.07519913,
2,48.114,2,1.66281,363.8902,-0.6448511,0.3878081,6.77273,-8.7696,-33.9712,0.07519913,
2,48.124,2,1.662935,363.8846,-0.6434144,0.386915,6.77273,-8.7696,-33.9712,0.07519913,
2,48.134,2,1.660596,363.8796,-0.6448132,0.3883024,6.77273,-8.7696,-33.9712,0.07519913,
2,48.144,2,1.661224,363.8754,-0.6455165,0.3885788,6.77273,-8.7696,-33.9712,0.07519913,
2,48.154,2,1.661999,363.8875,-0.6372994,0.3834536,6.76862,-8.7696,-33.9716,0.07559967,
2,48.164,2,1.662455,363.8677,-0.6344656,0.3816437,6.76862,-8.7696,-33.9716,0.07559967,
2,48.174,2,1.657783,363.8697,-0.6430893,0.3879213,6.76862,-8.7696,-33.9716,0.07559967,
2,48.184,2,1.661342,363.8715,-0.6409556,0.3858059,6.76862,-8.7696,-33.9716,0.07559967,
2,48.194,2,1.662816,363.8745,-0.635838,0.3823862,6.76862,-8.7696,-33.9716,0.07559967,
2,48.204,2,1.660162,363.8661,-0.6365498,0.3834263,6.76862,-8.7696,-33.9716,0.07559967,
2,48.214,2,1.662144,363.8599,-0.6436486,0.3872399,6.76862,-8.7696,-33.9716,0.07559967,
2,48.224,2,1.660766,363.8553,-0.6447473,0.3882227,6.76862,-8.7696,-33.9716,0.07559967,
2,48.234,2,1.660527,363.8546,-0.6358743,0.3829353,6.76862,-8.7696,-33.9716,0.07559967,
2,48.244,2,1.662783,363.8534,-0.6433377,0.3869042,6.76862,-8.7696,-33.9716,0.07559967,
2,48.254,2,1.661075,363.8506,-0.6464155,0.3891549,6.76862,-8.7696,-33.9716,0.07559967,
2,48.264,2,1.665414,363.8389,-0.6461951,0.3880087,6.76862,-8.7696,-33.9716,0.07559967,
2,48.274,2,1.666322,363.7307,-0.6471717,0.3883832,6.76862,-8.7696,-33.9716,0.07559967,
2,48.284,2,1.670681,363.7738,-0.648364,0.3880835,6.76862,-8.7696,-33.9716,0.07559967,
2,48.294,2,1.672255,363.7996,-0.6470101,0.3869088,6.76862,-8.7696,-33.9716,0.07559967,
2,48.304,2,1.669068,363.8017,-0.6495494,0.3891689,6.76862,-8.7696,-33.9716,0.07559967,
2,48.314,2,1.670011,363.8058,-0.6502675,0.3893792,6.76862,-8.7696,-33.9716,0.07559967,
2,48.324,2,1.672903,363.799,-0.6498768,0.3884725,6.76862,-8.7696,-33.9716,0.07559967,
2,48.334,2,1.668469,363.8032,-0.6520357,0.3907988,6.76862,-8.7696,-33.9716,0.07559967,
2,48.344,2,1.670655,363.7965,-0.6508825,0.3895973,6.76862,-8.7696,-33.9716,0.07559967,
2,48.354,2,1.670371,363.7856,-0.6490996,0.388596,6.76862,-8.7696,-33.9716,0.07559967,
2,48.364,2,1.668404,363.7895,-0.6481254,0.3884703,6.76862,-8.7696,-33.9716,0.07559967,
2,48.374,2,1.670655,363.7767,-0.6507687,0.3895292,6.76862,-8.7696,-33.9716,0.07559967,
2,48.384,2,1.669563,363.7747,-0.6502308,0.3894617,6.76862,-8.7696,-33.9716,0.07559967,
2,48.394,2,1.671072,363.8116,-0.6499957,0.3889692,6.76477,-8.7696,-33.9721,0.0760994,
2,48.404,2,1.6722,363.7757,-0.6486638,0.3879103,6.76477,-8.7696,-33.9721,0.0760994,
2,48.414,2,1.669957,363.78,-0.6473727,0.3876582,6.76477,-8.7696,-33.9721,0.0760994,
2,48.424,2,1.671406,363.777,-0.6450696,0.3859444,6.76477,-8.7696,-33.9721,0.0760994,
2,48.434,2,1.667233,363.7752,-0.6499698,0.3898494,6.76477,-8.7696,-33.9721,0.0760994,
2,48.444,2,1.669851,363.7891,-0.6504688,0.3895371,6.76477,-8.7696,-33.9721,0.0760994,
2,48.454,2,1.669454,363.7582,-0.6489154,0.3886992,6.76477,-8.7696,-33.9721,0.0760994,
2,48.464,2,1.667916,363.7646,-0.6485051,0.3888116,6.76477,-8.7696,-33.9721,0.0760994,
2,48.474,2,1.671003,363.762,-0.6464596,0.3868692,6.76477,-8.7696,-33.9721,0.0760994,
2,48.484,2,1.670719,363.7601,-0.6468118,0.3871458,6.76477,-8.7696,-33.9721,0.0760994,
2,48.494,2,1.668312,363.7534,-0.6501004,0.3896755,6.76477,-8.7696,-33.9721,0.0760994,
2,48.504,2,1.675433,363.7444,-0.6469428,0.3861347,6.76477,-8.7696,-33.9721,0.0760994,
2,48.514,2,1.673916,363.7328,-0.6476688,0.3869184,6.76477,-8.7696,-33.9721,0.0760994,
2,48.524,2,1.674985,363.7227,-0.6512119,0.3887868,6.76477,-8.7696,-33.9721,0.0760994,
2,48.534,2,1.677712,363.7175,-0.6493509,0.3870454,6.76477,-8.7696,-33.9721,0.0760994,
2,48.544,2,1.675632,363.7126,-0.6521866,0.3892183,6.76477,-8.7696,-33.9721,0.0760994,
2,48.554,2,1.678,363.7144,-0.6524417,0.3888211,6.76477,-8.7696,-33.9721,0.0760994,
2,48.564,2,1.679175,363.7114,-0.65044,0.3873568,6.76477,-8.7696,-33.9721,0.0760994,
2,48.574,2,1.678489,363.7127,-0.6471536,0.3855572,6.76477,-8.7696,-33.9721,0.0760994,
2,48.584,2,1.67698,363.6989,-0.6509289,0.3881555,6.76477,-8.7696,-33.9721,0.0760994,
2,48.594,2,1.679601,363.6948,-0.6511317,0.3876704,6.76477,-8.7696,-33.9721,0.0760994,
2,48.604,2,1.677175,363.6989,-0.6513885,0.3883843,6.76477,-8.7696,-33.9721,0.0760994,
2,48.614,2,1.680919,363.6894,-0.6460711,0.3843559,6.76477,-8.7696,-33.9721,0.0760994,
2,48.624,2,1.675325,363.6929,-0.6523172,0.3893674,6.76477,-8.7696,-33.9721,0.0760994,
2,48.634,2,1.677383,363.6778,-0.6548424,0.3903954,6.76477,-8.7696,-33.9721,0.0760994,
2,48.644,2,1.677274,363.6885,-0.6534804,0.3896087,6.76477,-8.7696,-33.9721,0.0760994,
2,48.654,2,1.674589,363.6949,-0.6530227,0.3899601,6.76067,-8.7696,-33.9725,0.07649994,
2,48.664,2,1.677556,363.6894,-0.6549695,0.3904308,6.76067,-8.7696,-33.9725,0.07649994,
2,48.674,2,1.678619,363.6933,-0.6522437,0.3885596,6.76067,-8.7696,-33.9725,0.07649994,
2,48.684,2,1.678078,363.6752,-0.6469572,0.3855346,6.76067,-8.7696,-33.9725,0.07649994,
2,48.694,2,1.678577,363.6719,-0.6468388,0.3853496,6.76067,-8.7696,-33.9725,0.07649994,
2,48.704,2,1.677827,363.6463,-0.6447667,0.3842867,6.76067,-8.7696,-33.9725,0.07649994,
2,48.714,2,1.677781,363.6765,-0.6439745,0.3838251,6.76067,-8.7696,-33.9725,0.07649994,
2,48.724,2,1.67804,363.671,-0.6510477,0.3879811,6.76067,-8.7696,-33.9725,0.07649994,
2,48.734,2,1.675734,363.6782,-0.6541432,0.3903621,6.76067,-8.7696,-33.9725,0.07649994,
2,48.744,2,1.677262,363.6557,-0.6517636,0.3885878,6.76067,-8.7696,-33.9725,0.07649994,
2,48.754,2,1.676798,363.6718,-0.6503962,0.3878798,6.76067,-8.7696,-33.9725,0.07649994,
2,48.764,2,1.677674,363.661,-0.6497382,0.3872851,6.76067,-8.7696,-33.9725,0.07649994,
2,48.774,2,1.6816,363.6485,-0.6504751,0.3868192,6.76067,-8.7696,-33.9725,0.07649994,
2,48.784,2,1.683016,363.6346,-0.6517583,0.3872562,6.76067,-8.7696,-33.9725,0.07649994,
2,48.794,2,1.687993,363.6287,-0.650628,0.3854447,6.76067,-8.7696,-33.9725,0.07649994,
2,48.804,2,1.688382,363.6109,-0.6553506,0.388153,6.76067,-8.7696,-33.9725,0.07649994,
2,48.814,2,1.68434,363.6172,-0.650173,0.3860105,6.76067,-8.7696,-33.9725,0.07649994,
2,48.824,2,1.686,363.611,-0.6549194,0.3884456,6.76067,-8.7696,-33.9725,0.07649994,
2,48.834,2,1.688785,363.6083,-0.6543728,0.3874815,6.76067,-8.7696,-33.9725,0.07649994,
2,48.844,2,1.688134,363.6032,-0.647505,0.3835627,6.76067,-8.7696,-33.9725,0.07649994,
2,48.854,2,1.688902,363.6151,-0.6514303,0.3857122,6.76067,-8.7696,-33.9725,0.07649994,
2,48.864,2,1.687968,363.6955,-0.6548011,0.3879227,6.76067,-8.7696,-33.9725,0.07649994,
2,48.874,2,1.6838,363.5996,-0.6534026,0.3880524,6.75602,-8.7696,-33.973,0.07699966,
2,48.884,2,1.685949,363.5873,-0.6466808,0.3835709,6.75602,-8.7696,-33.973,0.07699966,
2,48.894,2,1.688635,363.5959,-0.652243,0.3862546,6.75602,-8.7696,-33.973,0.07699966,
2,48.904,2,1.686318,363.5952,-0.6571295,0.3896829,6.75602,-8.7696,-33.973,0.07699966,
2,48.914,2,1.685178,363.5938,-0.6511301,0.3863865,6.75602,-8.7696,-33.973,0.07699966,
2,48.924,2,1.687904,363.5883,-0.6476822,0.3837197,6.75602,-8.7696,-33.973,0.07699966,
2,48.934,2,1.687891,363.5909,-0.6479906,0.3839055,6.75602,-8.7696,-33.973,0.07699966,
2,48.944,2,1.686067,363.585,-0.6472619,0.3838887,6.75602,-8.7696,-33.973,0.07699966,
2,48.954,2,1.687294,363.5826,-0.6477303,0.3838871,6.75602,-8.7696,-33.973,0.07699966,
2,48.964,2,1.686916,363.5803,-0.6484689,0.3844108,6.75602,-8.7696,-33.973,0.07699966,
2,48.974,2,1.684781,363.5754,-0.6510153,0.3864095,6.75602,-8.7696,-33.973,0.07699966,
2,48.984,2,1.687427,363.5635,-0.6476413,0.383804,6.75602,-8.7696,-33.973,0.07699966,
2,48.994,2,1.691214,363.5686,-0.6467284,0.3824049,6.75602,-8.7696,-33.973,0.07699966,
2,49.004,2,1.691991,363.5542,-0.647765,0.3828418,6.75602,-8.7696,-33.973,0.07699966,
2,49.014,2,1.692571,363.5369,-0.647628,0.3826297,6.75602,-8.7696,-33.973,0.07699966,
2,49.024,2,1.696538,363.5395,-0.6487139,0.3823751,6.75602,-8.7696,-33.973,0.07699966,
2,49.034,2,1.693755,363.5386,-0.6511738,0.3844558,6.75602,-8.7696,-33.973,0.07699966,
2,49.044,2,1.695741,363.5355,-0.6505325,0.3836273,6.75602,-8.7696,-33.973,0.07699966,
2,49.054,2,1.696771,363.5345,-0.64623,0.3808587,6.75602,-8.7696,-33.973,0.07699966,
2,49.064,2,1.694316,363.5196,-0.647298,0.382041,6.75602,-8.7696,-33.973,0.07699966,
2,49.074,2,1.694059,363.5196,-0.6497282,0.3835334,6.75602,-8.7696,-33.973,0.07699966,
2,49.084,2,1.697312,363.5157,-0.6488682,0.3822917,6.75602,-8.7696,-33.973,0.07699966,
2,49.094,2,1.695501,363.5329,-0.6499633,0.3833459,6.75602,-8.7696,-33.973,0.07699966,
2,49.104,2,1.698154,363.5156,-0.6479487,0.3815607,6.75602,-8.7696,-33.973,0.07699966,
2,49.114,2,1.696711,363.5147,-0.6469881,0.381319,6.75602,-8.7696,-33.973,0.07699966,
2,49.124,2,1.698096,363.5086,-0.6489826,0.3821825,6.75602,-8.7696,-33.973,0.07699966,
2,49.134,2,1.692336,363.5056,-0.6488001,0.3833755,6.75602,-8.7696,-33.973,0.07699966,
2,49.144,2,1.696169,363.5056,-0.6511011,0.3838657,6.7522,-8.7696,-33.9734,0.07740021,
2,49.154,2,1.695364,363.5016,-0.6541476,0.3858451,6.7522,-8.7696,-33.9734,0.07740021,
2,49.164,2,1.693093,363.4902,-0.651615,0.3848667,6.7522,-8.7696,-33.9734,0.07740021,
2,49.174,2,1.695313,363.4879,-0.6517633,0.3844502,6.7522,-8.7696,-33.9734,0.07740021,
2,49.184,2,1.697385,363.4991,-0.649711,0.3827717,6.7522,-8.7696,-33.9734,0.07740021,
2,49.194,2,1.693155,363.4949,-0.6526014,0.3854351,6.7522,-8.7696,-33.9734,0.07740021,
2,49.204,2,1.693872,363.4944,-0.6533109,0.3856908,6.7522,-8.7696,-33.9734,0.07740021,
2,49.214,2,1.693433,363.5064,-0.6517699,0.3848809,6.7522,-8.7696,-33.9734,0.07740021,
2,49.224,2,1.699206,363.4903,-0.6518832,0.38364,6.7522,-8.7696,-33.9734,0.07740021,
2,49.234,2,1.699551,363.467,-0.6523261,0.3838227,6.7522,-8.7696,-33.9734,0.07740021,
2,49.244,2,1.702648,363.4492,-0.6543042,0.3842862,6.7522,-8.7696,-33.9734,0.07740021,
2,49.254,2,1.703269,363.4496,-0.6549193,0.3845072,6.7522,-8.7696,-33.9734,0.07740021,
2,49.264,2,1.699321,363.4541,-0.6570126,0.3866324,6.7522,-8.7696,-33.9734,0.07740021,
2,49.274,2,1.703663,363.4261,-0.6570122,0.3856469,6.7522,-8.7696,-33.9734,0.07740021,
2,49.284,2,1.705074,363.4412,-0.6538298,0.3834614,6.7522,-8.7696,-33.9734,0.07740021,
2,49.294,2,1.704299,363.4342,-0.6525402,0.3828789,6.7522,-8.7696,-33.9734,0.07740021,
2,49.304,2,1.705814,363.438,-0.6521692,0.3823214,6.7522,-8.7696,-33.9734,0.07740021,
2,49.314,2,1.701537,363.4309,-0.655212,0.3850708,6.7522,-8.7696,-33.9734,0.07740021,
2,49.324,2,1.702404,363.4293,-0.653595,0.3839247,6.7522,-8.7696,-33.9734,0.07740021,
2,49.334,2,1.704376,363.4236,-0.6533385,0.3833301,6.7522,-8.7696,-33.9734,0.07740021,
2,49.344,2,1.703989,363.4168,-0.6514904,0.3823327,6.7522,-8.7696,-33.9734,0.07740021,
2,49.354,2,1.702875,363.4151,-0.6521791,0.382987,6.74862,-8.7696,-33.9738,0.07780075,
2,49.364,2,1.701288,363.4161,-0.6508283,0.3825503,6.74862,-8.7696,-33.9738,0.07780075,
2,49.374,2,1.700138,363.4161,-0.6544334,0.3849296,6.74862,-8.7696,-33.9738,0.07780075,
2,49.384,2,1.705247,363.4085,-0.6553513,0.3843145,6.74862,-8.7696,-33.9738,0.07780075,
2,49.394,2,1.701262,363.41,-0.6561775,0.3857005,6.74862,-8.7696,-33.9738,0.07780075,
2,49.404,2,1.702676,363.4058,-0.6555387,0.3850049,6.74862,-8.7696,-33.9738,0.07780075,
2,49.414,2,1.703396,363.4023,-0.6549789,0.3845135,6.74862,-8.7696,-33.9738,0.07780075,
2,49.424,2,1.700636,363.4016,-0.6561462,0.3858241,6.74862,-8.7696,-33.9738,0.07780075,
2,49.434,2,1.701994,363.4138,-0.6562892,0.3856001,6.74862,-8.7696,-33.9738,0.07780075,
2,49.444,2,1.704784,363.3395,-0.6571498,0.3854739,6.74862,-8.7696,-33.9738,0.07780075,
2,49.454,2,1.70269,363.3691,-0.6556559,0.3850706,6.74862,-8.7696,-33.9738,0.07780075,
2,49.464,2,1.705787,363.3718,-0.655147,0.3840732,6.74862,-8.7696,-33.9738,0.07780075,
2,49.474,2,1.706117,363.3514,-0.6637278,0.3890283,6.74862,-8.7696,-33.9738,0.07780075,
2,49.484,2,1.710335,363.363,-0.6662734,0.3895572,6.74862,-8.7696,-33.9738,0.07780075,
2,49.494,2,1.711477,363.3529,-0.6673867,0.3899479,6.74862,-8.7696,-33.9738,0.07780075,
2,49.504,2,1.709615,363.3548,-0.6646091,0.3887478,6.74862,-8.7696,-33.9738,0.07780075,
2,49.514,2,1.710118,363.3472,-0.6617841,0.3869816,6.74862,-8.7696,-33.9738,0.07780075,
2,49.524,2,1.71377,363.3275,-0.6582873,0.3841166,6.74862,-8.7696,-33.9738,0.07780075,
2,49.534,2,1.713518,363.3502,-0.6598143,0.3850641,6.74862,-8.7696,-33.9738,0.07780075,
2,49.544,2,1.71037,363.3351,-0.6596491,0.3856762,6.74862,-8.7696,-33.9738,0.07780075,
2,49.554,2,1.711252,363.3326,-0.6650847,0.3886538,6.74862,-8.7696,-33.9738,0.07780075,
2,49.564,2,1.710096,363.3588,-0.6603674,0.386158,6.74862,-8.7696,-33.9738,0.07780075,
2,49.574,2,1.709349,363.3345,-0.6594761,0.3858054,6.74862,-8.7696,-33.9738,0.07780075,
2,49.584,2,1.713199,363.332,-0.6595948,0.3850077,6.74862,-8.7696,-33.9738,0.07780075,
2,49.594,2,1.70954,363.3292,-0.6601453,0.3861538,6.74862,-8.7696,-33.9738,0.07780075,
2,49.604,2,1.712467,363.3285,-0.6586658,0.3846299,6.74862,-8.7696,-33.9738,0.07780075,
2,49.614,2,1.710473,363.3368,-0.66166,0.3868286,6.74428,-8.7696,-33.9743,0.07830048,
2,49.624,2,1.71206,363.3139,-0.656651,0.3835444,6.74428,-8.7696,-33.9743,0.07830048,
2,49.634,2,1.71054,363.3226,-0.658598,0.3850234,6.74428,-8.7696,-33.9743,0.07830048,
2,49.644,2,1.710819,363.3168,-0.6562577,0.3835927,6.74428,-8.7696,-33.9743,0.07830048,
2,49.654,2,1.711708,363.3135,-0.6575751,0.384163,6.74428,-8.7696,-33.9743,0.07830048,
2,49.664,2,1.713183,363.3068,-0.6596139,0.3850224,6.74428,-8.7696,-33.9743,0.07830048,
2,49.674,2,1.71014,363.3075,-0.6618596,0.3870207,6.74428,-8.7696,-33.9743,0.07830048,
2,49.684,2,1.710706,363.2977,-0.659714,0.3856385,6.74428,-8.7696,-33.9743,0.07830048,
2,49.694,2,1.711865,363.303,-0.6592854,0.385127,6.74428,-8.7696,-33.9743,0.07830048,
2,49.704,2,1.717511,363.2904,-0.6572804,0.3826936,6.74428,-8.7696,-33.9743,0.07830048,
2,49.714,2,1.713104,363.279,-0.6629997,0.3870166,6.74428,-8.7696,-33.9743,0.07830048,
2,49.724,2,1.718578,363.2564,-0.6632702,0.3859412,6.74428,-8.7696,-33.9743,0.07830048,
2,49.734,2,1.718418,363.2629,-0.6651009,0.3870425,6.74428,-8.7696,-33.9743,0.07830048,
2,49.744,2,1.715919,363.2527,-0.6645866,0.3873066,6.74428,-8.7696,-33.9743,0.07830048,
2,49.754,2,1.717738,363.2646,-0.6667094,0.3881322,6.74428,-8.7696,-33.9743,0.07830048,
2,49.764,2,1.717676,363.2503,-0.665809,0.387622,6.74428,-8.7696,-33.9743,0.07830048,
2,49.774,2,1.71546,363.2578,-0.6673748,0.3890354,6.74428,-8.7696,-33.9743,0.07830048,
2,49.784,2,1.718823,363.2391,-0.6685151,0.3889377,6.74428,-8.7696,-33.9743,0.07830048,
2,49.794,2,1.716037,363.2287,-0.6691386,0.3899325,6.74428,-8.7696,-33.9743,0.07830048,
2,49.804,2,1.715397,363.2252,-0.6702863,0.3907471,6.74428,-8.7696,-33.9743,0.07830048,
2,49.814,2,1.718766,363.2438,-0.6696529,0.3896127,6.74428,-8.7696,-33.9743,0.07830048,
2,49.824,2,1.71588,363.2466,-0.6694323,0.3901395,6.74428,-8.7696,-33.9743,0.07830048,
2,49.834,2,1.718914,363.2399,-0.6699071,0.389727,6.74428,-8.7696,-33.9743,0.07830048,
2,49.844,2,1.719296,363.2414,-0.6705312,0.3900033,6.74428,-8.7696,-33.9743,0.07830048,
2,49.854,2,1.714966,363.234,-0.6806155,0.3968681,6.74043,-8.7696,-33.9747,0.07870102,
2,49.864,2,1.71895,363.2294,-0.6704631,0.3900424,6.74043,-8.7696,-33.9747,0.07870102,
2,49.874,2,1.714052,363.2347,-0.6716973,0.3918768,6.74043,-8.7696,-33.9747,0.07870102,
2,49.884,2,1.714799,363.2253,-0.6719669,0.3918633,6.74043,-8.7696,-33.9747,0.07870102,
2,49.894,2,1.717863,363.2272,-0.6772156,0.3942198,6.74043,-8.7696,-33.9747,0.07870102,
2,49.904,2,1.71711,363.2337,-0.674324,0.3927087,6.74043,-8.7696,-33.9747,0.07870102,
2,49.914,2,1.716832,363.2089,-0.6751055,0.3932275,6.74043,-8.7696,-33.9747,0.07870102,
2,49.924,2,1.720878,363.2159,-0.6677547,0.3880313,6.74043,-8.7696,-33.9747,0.07870102,
2,49.934,2,1.71836,363.2164,-0.6696072,0.3896781,6.74043,-8.7696,-33.9747,0.07870102,
2,49.944,2,1.719484,363.212,-0.6614889,0.384702,6.74043,-8.7696,-33.9747,0.07870102,
2,49.954,2,1.719938,363.2084,-0.6660006,0.3872236,6.74043,-8.7696,-33.9747,0.07870102,
2,49.964,2,1.721994,363.1917,-0.6673454,0.3875422,6.74043,-8.7696,-33.9747,0.07870102,
2,49.974,2,1.723994,363.1651,-0.6742361,0.3910896,6.74043,-8.7696,-33.9747,0.07870102,
2,49.984,2,1.729224,363.1718,-0.6760376,0.3909486,6.74043,-8.7696,-33.9747,0.07870102,
2,49.994,2,1.725316,363.1639,-0.6772168,0.3925174,6.74043,-8.7696,-33.9747,0.07870102,
2,50.004,2,1.72717,363.1605,-0.6696559,0.3877186,6.74043,-8.7696,-33.9747,0.07870102,
2,50.014,2,1.731076,363.1563,-0.6667234,0.3851498,6.74043,-8.7696,-33.9747,0.07870102,
2,50.024,2,1.726474,363.1537,-0.679138,0.393367,6.74043,-8.7696,-33.9747,0.07870102,
2,50.034,2,1.723869,363.2105,-0.6822751,0.3957812,6.74043,-8.7696,-33.9747,0.07870102,
2,50.044,2,1.725415,363.1277,-0.6868417,0.3980733,6.74043,-8.7696,-33.9747,0.07870102,
2,50.054,2,1.725779,363.1321,-0.6752583,0.3912774,6.74043,-8.7696,-33.9747,0.07870102,
2,50.064,2,1.72493,363.1453,-0.6786882,0.3934585,6.74043,-8.7696,-33.9747,0.07870102,
2,50.074,2,1.725493,363.1577,-0.6800072,0.3940945,6.74043,-8.7696,-33.9747,0.07870102,
2,50.084,2,1.723488,363.1583,-0.6790937,0.3940229,6.74043,-8.7696,-33.9747,0.07870102,
2,50.094,2,1.723136,363.146,-0.6825531,0.396111,6.73577,-8.7696,-33.9752,0.07920074,
2,50.104,2,1.724822,363.1379,-0.6803428,0.3944424,6.73577,-8.7696,-33.9752,0.07920074,
2,50.114,2,1.722354,363.1336,-0.680261,0.39496,6.73577,-8.7696,-33.9752,0.07920074,
2,50.124,2,1.727436,363.1334,-0.6803647,0.3938581,6.73577,-8.7696,-33.9752,0.07920074,
2,50.134,2,1.725371,363.1378,-0.6825492,0.3955956,6.73577,-8.7696,-33.9752,0.07920074,
2,50.144,2,1.726018,363.1335,-0.6751978,0.3911882,6.73577,-8.7696,-33.9752,0.07920074,
2,50.154,2,1.728145,363.1135,-0.6721049,0.3889169,6.73577,-8.7696,-33.9752,0.07920074,
2,50.164,2,1.725669,363.1267,-0.6718656,0.3893363,6.73577,-8.7696,-33.9752,0.07920074,
2,50.174,2,1.725745,363.1255,-0.6680906,0.3871318,6.73577,-8.7696,-33.9752,0.07920074,
2,50.184,2,1.730304,363.1192,-0.6724157,0.3886113,6.73577,-8.7696,-33.9752,0.07920074,
2,50.194,2,1.723758,363.126,-0.6780335,0.393346,6.73577,-8.7696,-33.9752,0.07920074,
2,50.204,2,1.723731,363.1124,-0.6742207,0.3911403,6.73577,-8.7696,-33.9752,0.07920074,
2,50.214,2,1.730617,363.1164,-0.6830701,0.3946974,6.73577,-8.7696,-33.9752,0.07920074,
2,50.224,2,1.726812,363.0856,-0.6852022,0.3968019,6.73577,-8.7696,-33.9752,0.07920074,
2,50.234,2,1.729564,363.0773,-0.6868535,0.3971253,6.73577,-8.7696,-33.9752,0.07920074,
2,50.244,2,1.735604,363.0744,-0.6852361,0.3948114,6.73577,-8.7696,-33.9752,0.07920074,
2,50.254,2,1.735533,363.0714,-0.6750866,0.3889794,6.73577,-8.7696,-33.9752,0.07920074,
2,50.264,2,1.733764,363.0739,-0.6807694,0.3926542,6.73577,-8.7696,-33.9752,0.07920074,
2,50.274,2,1.734107,363.0616,-0.683183,0.3939683,6.73577,-8.7696,-33.9752,0.07920074,
2,50.284,2,1.732249,363.0701,-0.6845274,0.3951669,6.73577,-8.7696,-33.9752,0.07920074,
2,50.294,2,1.73411,363.0511,-0.6825978,0.3936301,6.73577,-8.7696,-33.9752,0.07920074,
2,50.304,2,1.735353,363.066,-0.6758224,0.3894437,6.73577,-8.7696,-33.9752,0.07920074,
2,50.314,2,1.73556,363.0636,-0.6758358,0.3894052,6.73577,-8.7696,-33.9752,0.07920074,
2,50.324,2,1.734413,363.0425,-0.6786777,0.3913012,6.73577,-8.7696,-33.9752,0.07920074,
2,50.334,2,1.735915,363.0441,-0.6737376,0.3881168,6.73577,-8.7696,-33.9752,0.07920074,
2,50.344,2,1.735083,363.0484,-0.6727374,0.3877263,6.7314,-8.7696,-33.9756,0.07960129,
2,50.354,2,1.733495,363.0536,-0.6747398,0.3892367,6.7314,-8.7696,-33.9756,0.07960129,
2,50.364,2,1.734081,363.0507,-0.6711684,0.3870455,6.7314,-8.7696,-33.9756,0.07960129,
2,50.374,2,1.734814,363.032,-0.6750357,0.3891113,6.7314,-8.7696,-33.9756,0.07960129,
2,50.384,2,1.734691,363.0732,-0.6738717,0.3884679,6.7314,-8.7696,-33.9756,0.07960129,
2,50.394,2,1.734947,363.038,-0.6734092,0.388144,6.7314,-8.7696,-33.9756,0.07960129,
2,50.404,2,1.731909,363.0343,-0.671787,0.3878883,6.7314,-8.7696,-33.9756,0.07960129,
2,50.414,2,1.733562,363.0376,-0.6726171,0.3879972,6.7314,-8.7696,-33.9756,0.07960129,
2,50.424,2,1.733348,363.0381,-0.6731216,0.388336,6.7314,-8.7696,-33.9756,0.07960129,
2,50.434,2,1.730429,363.0441,-0.6759936,0.3906507,6.7314,-8.7696,-33.9756,0.07960129,
2,50.444,2,1.732059,363.0269,-0.6794916,0.3923028,6.7314,-8.7696,-33.9756,0.07960129,
2,50.454,2,1.736725,363.0211,-0.6748233,0.3885609,6.7314,-8.7696,-33.9756,0.07960129,
2,50.464,2,1.735836,362.9959,-0.6744571,0.3885489,6.7314,-8.7696,-33.9756,0.07960129,
2,50.474,2,1.741882,362.9814,-0.6738748,0.386866,6.7314,-8.7696,-33.9756,0.07960129,
2,50.484,2,1.744571,362.983,-0.6798652,0.3897033,6.7314,-8.7696,-33.9756,0.07960129,
2,50.494,2,1.737997,362.9834,-0.6791062,0.3907407,6.7314,-8.7696,-33.9756,0.07960129,
2,50.504,2,1.743809,362.9772,-0.6760463,0.3876837,6.7314,-8.7696,-33.9756,0.07960129,
2,50.514,2,1.742762,362.9853,-0.6730564,0.386201,6.7314,-8.7696,-33.9756,0.07960129,
2,50.524,2,1.740091,362.9691,-0.6737738,0.3872061,6.7314,-8.7696,-33.9756,0.07960129,
2,50.534,2,1.746866,362.9713,-0.6721365,0.3847671,6.7314,-8.7696,-33.9756,0.07960129,
2,50.544,2,1.741716,362.9745,-0.675433,0.3877974,6.7314,-8.7696,-33.9756,0.07960129,
2,50.554,2,1.740115,362.969,-0.6787997,0.3900889,6.7314,-8.7696,-33.9756,0.07960129,
2,50.564,2,1.745034,362.9426,-0.6795434,0.3894155,6.7314,-8.7696,-33.9756,0.07960129,
