Repository: jacquesNIT/Polymer-Scratching

Files Structure:

<material>_<maximum_load>_<load_rate>_<sample_number>_<try_number>

- sample_number (s1, s2, ...) is used to indicate another iteration of the same test.
- try_number (1, 2, ...) simply indicates that precedent tests failed, it does not matter.

Scratch Process:

All scratchs were performed using the Rockwell indenter with the "Scratch.Rx" model in MFT. 
All tests have at a length of 2mm and a progressive load.

The same results are also accessible on the scratch pc of the lab, in the "jacques/second_batch" folder.
The "Additionnal_Batch" folder contains unverified results that were used to test the machine, it is advised not to use those.

General Notes:

File: Lab results/Second_Batch/PC/4N/PC_4N_2Nm.csv (part 12 of 25)
Recipe, UpperSample, LowerSample, OtherInfo, Averaging, LogFrequency, Type, Radius,TestDate, Operator, Customer, RefStd, Temperature, RH, Liquid, LastCalibDate, LCFz, LCFx, Tip, OtherData, samplevs
scratch only.Rx,,,,10,1000,Scratch,1,9/8/2026 10:32:31 AM,,,ASTM/ISO,,,N/A,N/A,,,,Linear: 0.1 to 4;2;2;1.025641,0.3,
Step, Timestamp, RecipeStep, DAQ.Fz (N),DAQ.CAP (um),DAQ.Fx (N),DAQ.COF (),XYZ.X Position (mm),XYZ.Y Position (mm),XYZ.Z Position (mm),XYZ.Z Depth (mm),
2,50.574,2,1.742022,362.9819,-0.6764038,0.3882865,6.7314,-8.7696,-33.9756,0.07960129,
2,50.584,2,1.743865,362.9318,-0.675839,0.3875525,6.72785,-8.7696,-33.976,0.08000183,
2,50.594,2,1.742219,362.9651,-0.6750107,0.3874431,6.72785,-8.7696,-33.976,0.08000183,
2,50.604,2,1.740649,362.9583,-0.6773893,0.3891591,6.72785,-8.7696,-33.976,0.08000183,
2,50.614,2,1.742962,362.9431,-0.6786793,0.3893827,6.72785,-8.7696,-33.976,0.08000183,
2,50.624,2,1.742199,362.938,-0.6770685,0.3886287,6.72785,-8.7696,-33.976,0.08000183,
2,50.634,2,1.742729,362.9355,-0.6767546,0.3883305,6.72785,-8.7696,-33.976,0.08000183,
2,50.644,2,1.742521,362.9497,-0.677898,0.389033,6.72785,-8.7696,-33.976,0.08000183,
2,50.654,2,1.742044,362.9366,-0.6774593,0.3888876,6.72785,-8.7696,-33.976,0.08000183,
2,50.664,2,1.74099,362.9515,-0.6799037,0.3905271,6.72785,-8.7696,-33.976,0.08000183,
2,50.674,2,1.745865,362.9514,-0.6812887,0.3902299,6.72785,-8.7696,-33.976,0.08000183,
2,50.684,2,1.747407,362.9178,-0.6789162,0.3885278,6.72785,-8.7696,-33.976,0.08000183,
2,50.694,2,1.747614,362.899,-0.6784018,0.3881873,6.72785,-8.7696,-33.976,0.08000183,
2,50.704,2,1.750795,362.8915,-0.6787686,0.3876917,6.72785,-8.7696,-33.976,0.08000183,
2,50.714,2,1.751716,362.8896,-0.6802243,0.3883187,6.72785,-8.7696,-33.976,0.08000183,
2,50.724,2,1.750245,362.8789,-0.6837182,0.3906415,6.72785,-8.7696,-33.976,0.08000183,
2,50.734,2,1.751531,362.9068,-0.6815992,0.3891448,6.72785,-8.7696,-33.976,0.08000183,
2,50.744,2,1.752192,362.882,-0.6789531,0.3874878,6.72785,-8.7696,-33.976,0.08000183,
2,50.754,2,1.750093,362.8904,-0.6799722,0.3885349,6.72785,-8.7696,-33.976,0.08000183,
2,50.764,2,1.750479,362.8809,-0.6778183,0.3872187,6.72785,-8.7696,-33.976,0.08000183,
2,50.774,2,1.750189,362.8815,-0.6802371,0.388665,6.72785,-8.7696,-33.976,0.08000183,
2,50.784,2,1.750301,362.886,-0.6801427,0.388586,6.72785,-8.7696,-33.976,0.08000183,
2,50.794,2,1.750705,362.8768,-0.6806357,0.3887781,6.72785,-8.7696,-33.976,0.08000183,
2,50.804,2,1.750723,362.8764,-0.6789118,0.3877894,6.72785,-8.7696,-33.976,0.08000183,
2,50.814,2,1.749854,362.869,-0.6765583,0.3866371,6.72785,-8.7696,-33.976,0.08000183,
2,50.824,2,1.750996,362.8692,-0.6755773,0.3858247,6.72785,-8.7696,-33.976,0.08000183,
2,50.834,2,1.749775,362.8625,-0.6794624,0.3883141,6.72785,-8.7696,-33.976,0.08000183,
2,50.844,2,1.750641,362.8596,-0.6798832,0.3883623,6.72347,-8.7696,-33.9765,0.08050156,
2,50.854,2,1.751376,362.841,-0.6808125,0.38873,6.72347,-8.7696,-33.9765,0.08050156,
2,50.864,2,1.750686,362.8344,-0.6809579,0.3889662,6.72347,-8.7696,-33.9765,0.08050156,
2,50.874,2,1.751319,362.8527,-0.6799729,0.3882633,6.72347,-8.7696,-33.9765,0.08050156,
2,50.884,2,1.750888,362.8452,-0.6816233,0.3893015,6.72347,-8.7696,-33.9765,0.08050156,
2,50.894,2,1.746786,362.8492,-0.683394,0.3912293,6.72347,-8.7696,-33.9765,0.08050156,
2,50.904,2,1.749378,362.8456,-0.6820061,0.3898563,6.72347,-8.7696,-33.9765,0.08050156,
2,50.914,2,1.747604,362.8442,-0.6826923,0.3906446,6.72347,-8.7696,-33.9765,0.08050156,
2,50.924,2,1.747242,362.8409,-0.6836485,0.3912729,6.72347,-8.7696,-33.9765,0.08050156,
2,50.934,2,1.747601,362.8415,-0.6960201,0.3982717,6.72347,-8.7696,-33.9765,0.08050156,
2,50.944,2,1.748872,362.8374,-0.6845392,0.3914176,6.72347,-8.7696,-33.9765,0.08050156,
2,50.954,2,1.749797,362.8277,-0.6849107,0.3914229,6.72347,-8.7696,-33.9765,0.08050156,
2,50.964,2,1.752972,362.8133,-0.6850473,0.390792,6.72347,-8.7696,-33.9765,0.08050156,
2,50.974,2,1.754158,362.7928,-0.6842542,0.3900755,6.72347,-8.7696,-33.9765,0.08050156,
2,50.984,2,1.75676,362.7964,-0.6828046,0.3886726,6.72347,-8.7696,-33.9765,0.08050156,
2,50.994,2,1.758259,362.7984,-0.6849388,0.3895551,6.72347,-8.7696,-33.9765,0.08050156,
2,51.004,2,1.760378,362.8004,-0.6872466,0.3903973,6.72347,-8.7696,-33.9765,0.08050156,
2,51.014,2,1.759358,362.793,-0.6873892,0.3907045,6.72347,-8.7696,-33.9765,0.08050156,
2,51.024,2,1.758608,362.772,-0.6870984,0.3907058,6.72347,-8.7696,-33.9765,0.08050156,
2,51.034,2,1.761667,362.7844,-0.6875054,0.3902583,6.72347,-8.7696,-33.9765,0.08050156,
2,51.044,2,1.756579,362.7825,-0.6843084,0.3895688,6.72347,-8.7696,-33.9765,0.08050156,
2,51.054,2,1.757083,362.7811,-0.6858709,0.3903463,6.72347,-8.7696,-33.9765,0.08050156,
2,51.064,2,1.759272,362.7787,-0.6844062,0.389028,6.72347,-8.7696,-33.9765,0.08050156,
2,51.074,2,1.757885,362.7884,-0.6860599,0.3902759,6.72347,-8.7696,-33.9765,0.08050156,
2,51.084,2,1.76007,362.765,-0.6854844,0.3894643,6.72347,-8.7696,-33.9765,0.08050156,
2,51.094,2,1.756723,362.7668,-0.6847791,0.3898048,6.72347,-8.7696,-33.9765,0.08050156,
2,51.104,2,1.758257,362.7744,-0.6827328,0.3883009,6.71855,-8.7696,-33.9769,0.08089828,
2,51.114,2,1.759015,362.7719,-0.6825603,0.3880356,6.71855,-8.7696,-33.9769,0.08089828,
2,51.124,2,1.759223,362.7618,-0.6834722,0.388508,6.71855,-8.7696,-33.9769,0.08089828,
2,51.134,2,1.757955,362.7632,-0.6855946,0.3899956,6.71855,-8.7696,-33.9769,0.08089828,
2,51.144,2,1.758134,362.7489,-0.6877506,0.3911822,6.71855,-8.7696,-33.9769,0.08089828,
2,51.154,2,1.759279,362.7616,-0.6881554,0.3911576,6.71855,-8.7696,-33.9769,0.08089828,
2,51.164,2,1.75903,362.7613,-0.6877329,0.3909729,6.71855,-8.7696,-33.9769,0.08089828,
2,51.174,2,1.757197,362.741,-0.6873806,0.3911803,6.71855,-8.7696,-33.9769,0.08089828,
2,51.184,2,1.7594,362.7441,-0.6852757,0.389494,6.71855,-8.7696,-33.9769,0.08089828,
2,51.194,2,1.757862,362.7403,-0.6883368,0.3915761,6.71855,-8.7696,-33.9769,0.08089828,
2,51.204,2,1.757041,362.7505,-0.6881512,0.3916534,6.71855,-8.7696,-33.9769,0.08089828,
2,51.214,2,1.759396,362.7461,-0.6886343,0.3914038,6.71855,-8.7696,-33.9769,0.08089828,
2,51.224,2,1.766492,362.7209,-0.6863431,0.3885344,6.71855,-8.7696,-33.9769,0.08089828,
2,51.234,2,1.760819,362.7101,-0.6894925,0.3915749,6.71855,-8.7696,-33.9769,0.08089828,
2,51.244,2,1.766906,362.7101,-0.6921178,0.3917118,6.71855,-8.7696,-33.9769,0.08089828,
2,51.254,2,1.767635,362.7061,-0.6930745,0.3920915,6.71855,-8.7696,-33.9769,0.08089828,
2,51.264,2,1.766188,362.7031,-0.6924635,0.3920666,6.71855,-8.7696,-33.9769,0.08089828,
2,51.274,2,1.768067,362.6872,-0.6913649,0.3910287,6.71855,-8.7696,-33.9769,0.08089828,
2,51.284,2,1.767056,362.6884,-0.6904165,0.3907157,6.71855,-8.7696,-33.9769,0.08089828,
2,51.294,2,1.766448,362.6946,-0.6901267,0.3906862,6.71855,-8.7696,-33.9769,0.08089828,
2,51.304,2,1.770018,362.6948,-0.6924689,0.3912215,6.71855,-8.7696,-33.9769,0.08089828,
2,51.314,2,1.766584,362.6964,-0.6919095,0.3916652,6.71855,-8.7696,-33.9769,0.08089828,
2,51.324,2,1.76725,362.6751,-0.6914635,0.3912653,6.71855,-8.7696,-33.9769,0.08089828,
2,51.334,2,1.768287,362.6828,-0.691749,0.3911972,6.71855,-8.7696,-33.9769,0.08089828,
2,51.344,2,1.766991,362.674,-0.6881686,0.3894579,6.71855,-8.7696,-33.9769,0.08089828,
2,51.354,2,1.766661,362.6777,-0.6895522,0.3903139,6.71855,-8.7696,-33.9769,0.08089828,
2,51.364,2,1.768389,362.6846,-0.6894552,0.3898775,6.71855,-8.7696,-33.9769,0.08089828,
2,51.374,2,1.768431,362.6635,-0.6902438,0.3903142,6.71855,-8.7696,-33.9769,0.08089828,
2,51.384,2,1.769552,362.6675,-0.689382,0.38958,6.71418,-8.7696,-33.9774,0.08140182,
2,51.394,2,1.766711,362.6637,-0.6892046,0.390106,6.71418,-8.7696,-33.9774,0.08140182,
2,51.404,2,1.76834,362.6644,-0.6867946,0.3883837,6.71418,-8.7696,-33.9774,0.08140182,
2,51.414,2,1.767364,362.6588,-0.6897323,0.3902604,6.71418,-8.7696,-33.9774,0.08140182,
2,51.424,2,1.76727,362.6625,-0.6902534,0.3905762,6.71418,-8.7696,-33.9774,0.08140182,
2,51.434,2,1.767759,362.6565,-0.6909924,0.3908862,6.71418,-8.7696,-33.9774,0.08140182,
2,51.444,2,1.767505,362.6594,-0.6915901,0.3912805,6.71418,-8.7696,-33.9774,0.08140182,
2,51.454,2,1.766672,362.6462,-0.6902276,0.3906936,6.71418,-8.7696,-33.9774,0.08140182,
2,51.464,2,1.769035,362.6455,-0.6908564,0.3905272,6.71418,-8.7696,-33.9774,0.08140182,
2,51.474,2,1.771655,362.6377,-0.692254,0.3907386,6.71418,-8.7696,-33.9774,0.08140182,
2,51.484,2,1.773238,362.6421,-0.6929018,0.3907552,6.71418,-8.7696,-33.9774,0.08140182,
2,51.494,2,1.773206,362.6191,-0.6954021,0.3921721,6.71418,-8.7696,-33.9774,0.08140182,
2,51.504,2,1.775333,362.6049,-0.6948,0.3913632,6.71418,-8.7696,-33.9774,0.08140182,
2,51.514,2,1.778874,362.6093,-0.6955993,0.3910335,6.71418,-8.7696,-33.9774,0.08140182,
2,51.524,2,1.77588,362.6092,-0.6943699,0.3910004,6.71418,-8.7696,-33.9774,0.08140182,
2,51.534,2,1.774523,362.6054,-0.6970396,0.3928039,6.71418,-8.7696,-33.9774,0.08140182,
2,51.544,2,1.775169,362.6036,-0.696553,0.3923868,6.71418,-8.7696,-33.9774,0.08140182,
2,51.554,2,1.775284,362.6304,-0.6992646,0.3938889,6.71418,-8.7696,-33.9774,0.08140182,
2,51.564,2,1.776802,362.5923,-0.6955302,0.3914505,6.71418,-8.7696,-33.9774,0.08140182,
2,51.574,2,1.774349,362.5912,-0.6969875,0.3928131,6.71418,-8.7696,-33.9774,0.08140182,
2,51.584,2,1.773914,362.5972,-0.6975885,0.3932482,6.71418,-8.7696,-33.9774,0.08140182,
2,51.594,2,1.776508,362.5934,-0.6980917,0.3929573,6.71418,-8.7696,-33.9774,0.08140182,
2,51.604,2,1.777803,362.5938,-0.6971799,0.3921582,6.71418,-8.7696,-33.9774,0.08140182,
2,51.614,2,1.773556,362.5779,-0.6986815,0.393944,6.71418,-8.7696,-33.9774,0.08140182,
2,51.624,2,1.774401,362.5792,-0.6966083,0.3925878,6.71418,-8.7696,-33.9774,0.08140182,
2,51.634,2,1.774543,362.5777,-0.6965683,0.3925339,6.71418,-8.7696,-33.9774,0.08140182,
2,51.644,2,1.774644,362.579,-0.6962478,0.392331,6.7098,-8.7696,-33.9778,0.08179855,
2,51.654,2,1.778464,362.5731,-0.6967449,0.3917678,6.7098,-8.7696,-33.9778,0.08179855,
2,51.664,2,1.776555,362.5817,-0.6962322,0.3919002,6.7098,-8.7696,-33.9778,0.08179855,
2,51.674,2,1.776203,362.566,-0.694959,0.391261,6.7098,-8.7696,-33.9778,0.08179855,
2,51.684,2,1.774039,362.5795,-0.6938347,0.3911045,6.7098,-8.7696,-33.9778,0.08179855,
2,51.694,2,1.775949,362.5683,-0.6926392,0.3900109,6.7098,-8.7696,-33.9778,0.08179855,
2,51.704,2,1.777954,362.5649,-0.6942406,0.3904715,6.7098,-8.7696,-33.9778,0.08179855,
2,51.714,2,1.775787,362.556,-0.6970363,0.3925225,6.7098,-8.7696,-33.9778,0.08179855,
2,51.724,2,1.776248,362.5504,-0.6985856,0.3932928,6.7098,-8.7696,-33.9778,0.08179855,
2,51.734,2,1.776615,362.5506,-0.697733,0.3927316,6.7098,-8.7696,-33.9778,0.08179855,
2,51.744,2,1.774701,362.5512,-0.6984867,0.39358,6.7098,-8.7696,-33.9778,0.08179855,
2,51.754,2,1.775306,362.5569,-0.696792,0.3924913,6.7098,-8.7696,-33.9778,0.08179855,
2,51.764,2,1.779118,362.5461,-0.6982324,0.39246,6.7098,-8.7696,-33.9778,0.08179855,
2,51.774,2,1.778577,362.5349,-0.7009246,0.3940929,6.7098,-8.7696,-33.9778,0.08179855,
2,51.784,2,1.78074,362.5359,-0.7014684,0.3939196,6.7098,-8.7696,-33.9778,0.08179855,
2,51.794,2,1.785966,362.4956,-0.7015606,0.3928187,6.7098,-8.7696,-33.9778,0.08179855,
2,51.804,2,1.785975,362.5112,-0.700985,0.3924943,6.7098,-8.7696,-33.9778,0.08179855,
2,51.814,2,1.787514,362.4966,-0.7009206,0.3921202,6.7098,-8.7696,-33.9778,0.08179855,
2,51.824,2,1.786723,362.5024,-0.7012599,0.3924839,6.7098,-8.7696,-33.9778,0.08179855,
2,51.834,2,1.787151,362.5049,-0.703886,0.3938592,6.7098,-8.7696,-33.9778,0.08179855,
2,51.844,2,1.783796,362.506,-0.7032478,0.3942423,6.7098,-8.7696,-33.9778,0.08179855,
2,51.854,2,1.782738,362.4944,-0.7035172,0.3946274,6.7098,-8.7696,-33.9778,0.08179855,
2,51.864,2,1.787542,362.488,-0.7030921,0.393329,6.7098,-8.7696,-33.9778,0.08179855,
2,51.874,2,1.784828,362.4855,-0.7013863,0.3929715,6.7098,-8.7696,-33.9778,0.08179855,
2,51.884,2,1.784942,362.4798,-0.701594,0.3930626,6.7098,-8.7696,-33.9778,0.08179855,
2,51.894,2,1.784838,362.481,-0.7042108,0.3945516,6.7098,-8.7696,-33.9778,0.08179855,
2,51.904,2,1.787453,362.5126,-0.7033686,0.3935033,6.7098,-8.7696,-33.9778,0.08179855,
2,51.914,2,1.785447,362.4748,-0.7019855,0.3931708,6.70487,-8.7696,-33.9783,0.08229828,
2,51.924,2,1.786264,362.4778,-0.6987126,0.3911587,6.70487,-8.7696,-33.9783,0.08229828,
2,51.934,2,1.786026,362.461,-0.7008878,0.3924287,6.70487,-8.7696,-33.9783,0.08229828,
2,51.944,2,1.786053,362.4874,-0.70105,0.3925136,6.70487,-8.7696,-33.9783,0.08229828,
2,51.954,2,1.78626,362.4825,-0.7033764,0.3937705,6.70487,-8.7696,-33.9783,0.08229828,
2,51.964,2,1.784267,362.4607,-0.7059053,0.3956277,6.70487,-8.7696,-33.9783,0.08229828,
2,51.974,2,1.783793,362.4709,-0.7025213,0.3938357,6.70487,-8.7696,-33.9783,0.08229828,
2,51.984,2,1.785876,362.4611,-0.6983639,0.3910483,6.70487,-8.7696,-33.9783,0.08229828,
2,51.994,2,1.782656,362.471,-0.7026893,0.3941812,6.70487,-8.7696,-33.9783,0.08229828,
2,52.004,2,1.785115,362.4669,-0.7040145,0.3943805,6.70487,-8.7696,-33.9783,0.08229828,
2,52.014,2,1.781129,362.444,-0.7120355,0.3997664,6.70487,-8.7696,-33.9783,0.08229828,
2,52.024,2,1.790858,362.434,-0.7055635,0.3939807,6.70487,-8.7696,-33.9783,0.08229828,
2,52.034,2,1.788961,362.4301,-0.7049959,0.3940813,6.70487,-8.7696,-33.9783,0.08229828,
2,52.044,2,1.792279,362.4203,-0.7036476,0.3925994,6.70487,-8.7696,-33.9783,0.08229828,
2,52.054,2,1.790301,362.4082,-0.7127929,0.3981414,6.70487,-8.7696,-33.9783,0.08229828,
2,52.064,2,1.789274,362.4102,-0.7204711,0.4026611,6.70487,-8.7696,-33.9783,0.08229828,
2,52.074,2,1.789133,362.4036,-0.7176765,0.4011309,6.70487,-8.7696,-33.9783,0.08229828,
2,52.084,2,1.791958,362.4066,-0.7074809,0.3948089,6.70487,-8.7696,-33.9783,0.08229828,
2,52.094,2,1.787791,362.4104,-0.7156345,0.4002897,6.70487,-8.7696,-33.9783,0.08229828,
2,52.104,2,1.791634,362.3984,-0.7109078,0.396793,6.70487,-8.7696,-33.9783,0.08229828,
2,52.114,2,1.791599,362.4016,-0.7097992,0.3961819,6.70487,-8.7696,-33.9783,0.08229828,
2,52.124,2,1.792213,362.3934,-0.709605,0.3959379,6.70487,-8.7696,-33.9783,0.08229828,
2,52.134,2,1.79207,362.3783,-0.7104672,0.3964505,6.70487,-8.7696,-33.9783,0.08229828,
2,52.144,2,1.790636,362.3875,-0.7062309,0.3944023,6.70103,-8.7696,-33.9787,0.08269882,
2,52.154,2,1.793047,362.3918,-0.7077634,0.3947267,6.70103,-8.7696,-33.9787,0.08269882,
2,52.164,2,1.794059,362.3951,-0.7078812,0.3945695,6.70103,-8.7696,-33.9787,0.08269882,
2,52.174,2,1.791468,362.3936,-0.7091756,0.3958627,6.70103,-8.7696,-33.9787,0.08269882,
2,52.184,2,1.791234,362.3957,-0.7101184,0.3964408,6.70103,-8.7696,-33.9787,0.08269882,
2,52.194,2,1.791832,362.3729,-0.7119794,0.3973471,6.70103,-8.7696,-33.9787,0.08269882,
2,52.204,2,1.791909,362.3681,-0.7081789,0.3952092,6.70103,-8.7696,-33.9787,0.08269882,
2,52.214,2,1.789409,362.4035,-0.7081724,0.3957576,6.70103,-8.7696,-33.9787,0.08269882,
2,52.224,2,1.792335,362.3877,-0.7066127,0.3942414,6.70103,-8.7696,-33.9787,0.08269882,
2,52.234,2,1.796232,362.3521,-0.7069928,0.3935977,6.70103,-8.7696,-33.9787,0.08269882,
2,52.244,2,1.797948,362.3464,-0.7081378,0.3938588,6.70103,-8.7696,-33.9787,0.08269882,
2,52.254,2,1.800671,362.3403,-0.7097347,0.39415,6.70103,-8.7696,-33.9787,0.08269882,
2,52.264,2,1.801129,362.3322,-0.7075277,0.3928246,6.70103,-8.7696,-33.9787,0.08269882,
2,52.274,2,1.801704,362.3299,-0.708488,0.3932322,6.70103,-8.7696,-33.9787,0.08269882,
2,52.284,2,1.799718,362.3226,-0.7087379,0.3938048,6.70103,-8.7696,-33.9787,0.08269882,
2,52.294,2,1.800889,362.3339,-0.7112325,0.3949341,6.70103,-8.7696,-33.9787,0.08269882,
2,52.304,2,1.800501,362.3294,-0.7113315,0.3950742,6.70103,-8.7696,-33.9787,0.08269882,
2,52.314,2,1.799166,362.3236,-0.7118225,0.3956403,6.70103,-8.7696,-33.9787,0.08269882,
2,52.324,2,1.801595,362.3226,-0.7100659,0.3941318,6.70103,-8.7696,-33.9787,0.08269882,
2,52.334,2,1.799864,362.3154,-0.7113895,0.3952463,6.70103,-8.7696,-33.9787,0.08269882,
2,52.344,2,1.800844,362.308,-0.7111048,0.3948732,6.70103,-8.7696,-33.9787,0.08269882,
2,52.354,2,1.79928,362.3047,-0.7141715,0.3969206,6.70103,-8.7696,-33.9787,0.08269882,
2,52.364,2,1.800498,362.2928,-0.7135432,0.3963032,6.70103,-8.7696,-33.9787,0.08269882,
2,52.374,2,1.800629,362.298,-0.7140181,0.3965382,6.70103,-8.7696,-33.9787,0.08269882,
2,52.384,2,1.801622,362.2992,-0.7124048,0.3954241,6.70103,-8.7696,-33.9787,0.08269882,
2,52.394,2,1.799945,362.2966,-0.7127523,0.3959857,6.69693,-8.7696,-33.9792,0.08319855,
2,52.404,2,1.798944,362.3022,-0.7135626,0.3966564,6.69693,-8.7696,-33.9792,0.08319855,
2,52.414,2,1.797382,362.3021,-0.7154409,0.398046,6.69693,-8.7696,-33.9792,0.08319855,
2,52.424,2,1.801425,362.3026,-0.7150604,0.3969415,6.69693,-8.7696,-33.9792,0.08319855,
2,52.434,2,1.79944,362.2956,-0.7171147,0.3985211,6.69693,-8.7696,-33.9792,0.08319855,
2,52.444,2,1.79933,362.2762,-0.7152334,0.3974999,6.69693,-8.7696,-33.9792,0.08319855,
2,52.454,2,1.798716,362.2953,-0.7141821,0.397051,6.69693,-8.7696,-33.9792,0.08319855,
2,52.464,2,1.80074,362.28,-0.7137441,0.3963616,6.69693,-8.7696,-33.9792,0.08319855,
2,52.474,2,1.800707,362.2792,-0.7155151,0.3973524,6.69693,-8.7696,-33.9792,0.08319855,
2,52.484,2,1.804051,362.3039,-0.7148876,0.3962678,6.69693,-8.7696,-33.9792,0.08319855,
2,52.494,2,1.805323,362.2538,-0.7147592,0.3959176,6.69693,-8.7696,-33.9792,0.08319855,
2,52.504,2,1.809703,362.2496,-0.7148553,0.3950125,6.69693,-8.7696,-33.9792,0.08319855,
2,52.514,2,1.809563,362.2339,-0.7155368,0.3954197,6.69693,-8.7696,-33.9792,0.08319855,
2,52.524,2,1.810471,362.2368,-0.7150775,0.3949676,6.69693,-8.7696,-33.9792,0.08319855,
2,52.534,2,1.80819,362.2397,-0.7168939,0.3964705,6.69693,-8.7696,-33.9792,0.08319855,
2,52.544,2,1.809949,362.2142,-0.7175069,0.3964238,6.69693,-8.7696,-33.9792,0.08319855,
2,52.554,2,1.810113,362.2262,-0.716422,0.3957885,6.69693,-8.7696,-33.9792,0.08319855,
2,52.564,2,1.807856,362.2294,-0.7149762,0.3954829,6.69693,-8.7696,-33.9792,0.08319855,
2,52.574,2,1.814897,362.228,-0.7137578,0.3932773,6.69693,-8.7696,-33.9792,0.08319855,
2,52.584,2,1.811116,362.2237,-0.7156783,0.3951588,6.69693,-8.7696,-33.9792,0.08319855,
2,52.594,2,1.810122,362.2182,-0.7185398,0.3969565,6.69693,-8.7696,-33.9792,0.08319855,
2,52.604,2,1.809718,362.2247,-0.719599,0.3976304,6.69255,-8.7696,-33.9797,0.08369827,
2,52.614,2,1.807135,362.2205,-0.7198779,0.3983532,6.69255,-8.7696,-33.9797,0.08369827,
2,52.624,2,1.810654,362.2084,-0.7167368,0.3958442,6.69255,-8.7696,-33.9797,0.08369827,
2,52.634,2,1.808732,362.21,-0.7176934,0.3967937,6.69255,-8.7696,-33.9797,0.08369827,
2,52.644,2,1.808472,362.2068,-0.719974,0.3981118,6.69255,-8.7696,-33.9797,0.08369827,
2,52.654,2,1.80819,362.211,-0.7200816,0.3982334,6.69255,-8.7696,-33.9797,0.08369827,
2,52.664,2,1.809462,362.2065,-0.7215663,0.3987739,6.69255,-8.7696,-33.9797,0.08369827,
2,52.674,2,1.807328,362.1946,-0.7203077,0.3985484,6.69255,-8.7696,-33.9797,0.08369827,
2,52.684,2,1.80859,362.2025,-0.7193217,0.397725,6.69255,-8.7696,-33.9797,0.08369827,
2,52.694,2,1.810821,362.1879,-0.7204744,0.3978717,6.69255,-8.7696,-33.9797,0.08369827,
2,52.704,2,1.813524,362.1733,-0.7211055,0.3976267,6.69255,-8.7696,-33.9797,0.08369827,
2,52.714,2,1.818153,362.1588,-0.7229313,0.3976184,6.69255,-8.7696,-33.9797,0.08369827,
2,52.724,2,1.818193,362.1703,-0.7224397,0.3973393,6.69255,-8.7696,-33.9797,0.08369827,
2,52.734,2,1.818753,362.1266,-0.7231155,0.3975886,6.69255,-8.7696,-33.9797,0.08369827,
2,52.744,2,1.818989,362.1127,-0.7210663,0.3964104,6.69255,-8.7696,-33.9797,0.08369827,
2,52.754,2,1.819445,362.1445,-0.723896,0.3978665,6.69255,-8.7696,-33.9797,0.08369827,
2,52.764,2,1.819668,362.1497,-0.7238019,0.3977659,6.69255,-8.7696,-33.9797,0.08369827,
2,52.774,2,1.818564,362.1548,-0.7241578,0.3982032,6.69255,-8.7696,-33.9797,0.08369827,
2,52.784,2,1.817908,362.1508,-0.723352,0.3979035,6.69255,-8.7696,-33.9797,0.08369827,
2,52.794,2,1.818597,362.1414,-0.7221807,0.3971086,6.69255,-8.7696,-33.9797,0.08369827,
2,52.804,2,1.819733,362.1376,-0.7198693,0.3955907,6.69255,-8.7696,-33.9797,0.08369827,
2,52.814,2,1.819338,362.1397,-0.7210872,0.3963458,6.689,-8.7696,-33.9801,0.08409882,
2,52.824,2,1.817578,362.1352,-0.7231663,0.3978736,6.689,-8.7696,-33.9801,0.08409882,
2,52.834,2,1.818214,362.1326,-0.7241905,0.3982977,6.689,-8.7696,-33.9801,0.08409882,
2,52.844,2,1.81977,362.1198,-0.7215049,0.3964814,6.689,-8.7696,-33.9801,0.08409882,
2,52.854,2,1.81711,362.1276,-0.7219317,0.3972966,6.689,-8.7696,-33.9801,0.08409882,
2,52.864,2,1.817771,362.1231,-0.7200228,0.396102,6.689,-8.7696,-33.9801,0.08409882,
2,52.874,2,1.816964,362.1233,-0.7222276,0.3974915,6.689,-8.7696,-33.9801,0.08409882,
2,52.884,2,1.818,362.1193,-0.7235199,0.3979757,6.689,-8.7696,-33.9801,0.08409882,
2,52.894,2,1.817837,362.1174,-0.7243761,0.3984824,6.689,-8.7696,-33.9801,0.08409882,
2,52.904,2,1.821957,362.0939,-0.7233849,0.3970374,6.689,-8.7696,-33.9801,0.08409882,
2,52.914,2,1.822024,362.0938,-0.7239725,0.3973451,6.689,-8.7696,-33.9801,0.08409882,
2,52.924,2,1.825498,362.0824,-0.7245657,0.3969141,6.689,-8.7696,-33.9801,0.08409882,
2,52.934,2,1.825698,362.0695,-0.7269201,0.3981602,6.689,-8.7696,-33.9801,0.08409882,
2,52.944,2,1.826417,362.0933,-0.7270546,0.3980771,6.689,-8.7696,-33.9801,0.08409882,
2,52.954,2,1.827099,362.0901,-0.7288739,0.3989242,6.689,-8.7696,-33.9801,0.08409882,
2,52.964,2,1.825195,362.0676,-0.7279225,0.398819,6.689,-8.7696,-33.9801,0.08409882,
2,52.974,2,1.825109,362.0523,-0.7264937,0.398055,6.689,-8.7696,-33.9801,0.08409882,
2,52.984,2,1.824735,362.0803,-0.7292765,0.3996616,6.689,-8.7696,-33.9801,0.08409882,
2,52.994,2,1.824148,362.047,-0.7310454,0.4007598,6.689,-8.7696,-33.9801,0.08409882,
2,53.004,2,1.823803,362.071,-0.730945,0.4007807,6.689,-8.7696,-33.9801,0.08409882,
2,53.014,2,1.822074,362.0679,-0.7318618,0.4016642,6.689,-8.7696,-33.9801,0.08409882,
2,53.024,2,1.825057,362.0486,-0.7311762,0.400632,6.689,-8.7696,-33.9801,0.08409882,
2,53.034,2,1.825892,362.0459,-0.7283947,0.3989255,6.689,-8.7696,-33.9801,0.08409882,
2,53.044,2,1.826289,362.0595,-0.7282887,0.3987807,6.689,-8.7696,-33.9801,0.08409882,
2,53.054,2,1.825749,362.0408,-0.7304978,0.4001085,6.68545,-8.7696,-33.9805,0.08449936,
2,53.064,2,1.822898,362.0276,-0.7320401,0.4015805,6.68545,-8.7696,-33.9805,0.08449936,
2,53.074,2,1.82407,362.0649,-0.7323036,0.4014668,6.68545,-8.7696,-33.9805,0.08449936,
2,53.084,2,1.825423,362.0447,-0.7298098,0.3998032,6.68545,-8.7696,-33.9805,0.08449936,
2,53.094,2,1.823501,362.0385,-0.7271434,0.3987623,6.68545,-8.7696,-33.9805,0.08449936,
2,53.104,2,1.826324,362.0407,-0.7281156,0.3986782,6.68545,-8.7696,-33.9805,0.08449936,
2,53.114,2,1.824523,362.0413,-0.7299595,0.4000823,6.68545,-8.7696,-33.9805,0.08449936,
2,53.124,2,1.824716,362.0472,-0.7299973,0.4000609,6.68545,-8.7696,-33.9805,0.08449936,
2,53.134,2,1.823762,362.0356,-0.7307987,0.4007095,6.68545,-8.7696,-33.9805,0.08449936,
2,53.144,2,1.824304,362.0294,-0.7280499,0.3990836,6.68545,-8.7696,-33.9805,0.08449936,
2,53.154,2,1.826216,362.0305,-0.7256153,0.3973327,6.68545,-8.7696,-33.9805,0.08449936,
2,53.164,2,1.829317,361.9981,-0.7279419,0.3979311,6.68545,-8.7696,-33.9805,0.08449936,
2,53.174,2,1.83069,361.9943,-0.7303764,0.3989623,6.68545,-8.7696,-33.9805,0.08449936,
2,53.184,2,1.834296,361.9847,-0.7312672,0.3986636,6.68545,-8.7696,-33.9805,0.08449936,
2,53.194,2,1.833545,361.9745,-0.7339612,0.4002962,6.68545,-8.7696,-33.9805,0.08449936,
2,53.204,2,1.831869,361.9851,-0.7331673,0.400229,6.68545,-8.7696,-33.9805,0.08449936,
2,53.214,2,1.834275,361.9822,-0.732722,0.3994613,6.68545,-8.7696,-33.9805,0.08449936,
2,53.224,2,1.833509,361.98,-0.7341843,0.4004258,6.68545,-8.7696,-33.9805,0.08449936,
2,53.234,2,1.830237,361.9793,-0.7360502,0.4021612,6.68545,-8.7696,-33.9805,0.08449936,
2,53.244,2,1.830906,361.9711,-0.7360702,0.402025,6.68545,-8.7696,-33.9805,0.08449936,
2,53.254,2,1.83198,361.9374,-0.7345405,0.4009545,6.68545,-8.7696,-33.9805,0.08449936,
2,53.264,2,1.831282,361.9859,-0.7334328,0.4005024,6.68545,-8.7696,-33.9805,0.08449936,
2,53.274,2,1.831623,361.9339,-0.7348431,0.4011978,6.68545,-8.7696,-33.9805,0.08449936,
2,53.284,2,1.833687,361.9884,-0.7351792,0.4009295,6.68545,-8.7696,-33.9805,0.08449936,
2,53.294,2,1.83005,361.9382,-0.7360327,0.4021927,6.68545,-8.7696,-33.9805,0.08449936,
2,53.304,2,1.833275,361.9611,-0.7355822,0.4012394,6.68108,-8.7696,-33.981,0.08499908,
2,53.314,2,1.831349,361.9622,-0.7376131,0.4027704,6.68108,-8.7696,-33.981,0.08499908,
2,53.324,2,1.835697,361.9524,-0.7341658,0.3999384,6.68108,-8.7696,-33.981,0.08499908,
2,53.334,2,1.830427,361.9625,-0.7333488,0.4006436,6.68108,-8.7696,-33.981,0.08499908,
2,53.344,2,1.830079,361.9591,-0.734508,0.4013532,6.68108,-8.7696,-33.981,0.08499908,
2,53.354,2,1.831876,361.9485,-0.7374955,0.4025903,6.68108,-8.7696,-33.981,0.08499908,
2,53.364,2,1.832711,361.9469,-0.7372412,0.4022682,6.68108,-8.7696,-33.981,0.08499908,
2,53.374,2,1.830611,361.9485,-0.7345845,0.4012783,6.68108,-8.7696,-33.981,0.08499908,
2,53.384,2,1.832508,361.9429,-0.7348509,0.4010084,6.68108,-8.7696,-33.981,0.08499908,
2,53.394,2,1.831074,361.9442,-0.7340813,0.4009021,6.68108,-8.7696,-33.981,0.08499908,
2,53.404,2,1.833776,361.9398,-0.7342646,0.4004112,6.68108,-8.7696,-33.981,0.08499908,
2,53.414,2,1.833177,361.9435,-0.7348737,0.4008744,6.68108,-8.7696,-33.981,0.08499908,
2,53.424,2,1.835551,361.9463,-0.7336906,0.3997113,6.68108,-8.7696,-33.981,0.08499908,
2,53.434,2,1.836509,361.9099,-0.7327498,0.3989905,6.68108,-8.7696,-33.981,0.08499908,
2,53.444,2,1.8385,361.9017,-0.7315573,0.3979099,6.68108,-8.7696,-33.981,0.08499908,
2,53.454,2,1.841282,361.8904,-0.7335699,0.3984018,6.68108,-8.7696,-33.981,0.08499908,
2,53.464,2,1.841706,361.8929,-0.7369695,0.4001558,6.68108,-8.7696,-33.981,0.08499908,
2,53.474,2,1.840161,361.8954,-0.7392798,0.4017473,6.68108,-8.7696,-33.981,0.08499908,
2,53.484,2,1.842201,361.8912,-0.7389593,0.4011284,6.68108,-8.7696,-33.981,0.08499908,
2,53.494,2,1.840564,361.8867,-0.7386618,0.4013235,6.68108,-8.7696,-33.981,0.08499908,
2,53.504,2,1.838598,361.8882,-0.7379478,0.4013645,6.68108,-8.7696,-33.981,0.08499908,
2,53.514,2,1.838281,361.8723,-0.7391292,0.4020762,6.68108,-8.7696,-33.981,0.08499908,
2,53.524,2,1.839534,361.8828,-0.7394969,0.4020023,6.68108,-8.7696,-33.981,0.08499908,
2,53.534,2,1.840647,361.8557,-0.7404134,0.4022571,6.68108,-8.7696,-33.981,0.08499908,
2,53.544,2,1.841629,361.8593,-0.740039,0.4018394,6.68108,-8.7696,-33.981,0.08499908,
2,53.554,2,1.839244,361.8704,-0.7391258,0.4018639,6.68108,-8.7696,-33.981,0.08499908,
2,53.564,2,1.842067,361.8603,-0.7394172,0.4014062,6.68108,-8.7696,-33.981,0.08499908,
2,53.574,2,1.838139,361.8754,-0.7413091,0.4032933,6.68108,-8.7696,-33.981,0.08499908,
2,53.584,2,1.842217,361.8819,-0.7398887,0.4016294,6.68108,-8.7696,-33.981,0.08499908,
2,53.594,2,1.839226,361.871,-0.7440308,0.4045347,6.67642,-8.7696,-33.9814,0.08539963,
2,53.604,2,1.842997,361.8614,-0.7417231,0.4024548,6.67642,-8.7696,-33.9814,0.08539963,
2,53.614,2,1.845797,361.8554,-0.7380602,0.3998598,6.67642,-8.7696,-33.9814,0.08539963,
2,53.624,2,1.837764,361.8673,-0.7416267,0.4035485,6.67642,-8.7696,-33.9814,0.08539963,
2,53.634,2,1.843379,361.8514,-0.7419559,0.4024976,6.67642,-8.7696,-33.9814,0.08539963,
2,53.644,2,1.842482,361.8648,-0.7416883,0.4025484,6.67642,-8.7696,-33.9814,0.08539963,
2,53.654,2,1.837548,361.8591,-0.7457956,0.4058647,6.67642,-8.7696,-33.9814,0.08539963,
2,53.664,2,1.845768,361.8435,-0.7408755,0.4013914,6.67642,-8.7696,-33.9814,0.08539963,
2,53.674,2,1.843056,361.8414,-0.7394403,0.4012034,6.67642,-8.7696,-33.9814,0.08539963,
2,53.684,2,1.847748,361.8099,-0.7408547,0.40095,6.67642,-8.7696,-33.9814,0.08539963,
2,53.694,2,1.85442,361.8093,-0.7407383,0.3994447,6.67642,-8.7696,-33.9814,0.08539963,
2,53.704,2,1.851509,361.8207,-0.7402914,0.3998313,6.67642,-8.7696,-33.9814,0.08539963,
2,53.714,2,1.853357,361.7843,-0.743812,0.4013323,6.67642,-8.7696,-33.9814,0.08539963,
2,53.724,2,1.851272,361.8072,-0.7439269,0.4018464,6.67642,-8.7696,-33.9814,0.08539963,
2,53.734,2,1.85047,361.8066,-0.7412967,0.4005991,6.67642,-8.7696,-33.9814,0.08539963,
2,53.744,2,1.854456,361.7865,-0.7403246,0.3992139,6.67642,-8.7696,-33.9814,0.08539963,
2,53.754,2,1.850389,361.7932,-0.7438014,0.4019701,6.67642,-8.7696,-33.9814,0.08539963,
2,53.764,2,1.851878,361.7915,-0.7500907,0.4050432,6.67642,-8.7696,-33.9814,0.08539963,
2,53.774,2,1.849514,361.7943,-0.7481672,0.4045209,6.67642,-8.7696,-33.9814,0.08539963,
2,53.784,2,1.849752,361.7969,-0.7467578,0.403707,6.67642,-8.7696,-33.9814,0.08539963,
2,53.794,2,1.850338,361.7859,-0.7476006,0.4040346,6.67642,-8.7696,-33.9814,0.08539963,
2,53.804,2,1.853015,361.7698,-0.7470821,0.403171,6.6723,-8.7696,-33.9819,0.08589935,
2,53.814,2,1.850736,361.7883,-0.7465717,0.4033918,6.6723,-8.7696,-33.9819,0.08589935,
2,53.824,2,1.853035,361.7897,-0.7472488,0.4032566,6.6723,-8.7696,-33.9819,0.08589935,
2,53.834,2,1.851382,361.7817,-0.7494919,0.4048283,6.6723,-8.7696,-33.9819,0.08589935,
2,53.844,2,1.848276,361.7764,-0.7551777,0.4085848,6.6723,-8.7696,-33.9819,0.08589935,
2,53.854,2,1.849584,361.771,-0.7540182,0.407669,6.6723,-8.7696,-33.9819,0.08589935,
2,53.864,2,1.848711,361.7745,-0.7533866,0.40752,6.6723,-8.7696,-33.9819,0.08589935,
2,53.874,2,1.846076,361.7661,-0.7593024,0.4113062,6.6723,-8.7696,-33.9819,0.08589935,
2,53.884,2,1.84976,361.7609,-0.7600842,0.4109097,6.6723,-8.7696,-33.9819,0.08589935,
2,53.894,2,1.848228,361.7745,-0.7597896,0.4110909,6.6723,-8.7696,-33.9819,0.08589935,
2,53.904,2,1.848614,361.761,-0.7565499,0.4092525,6.6723,-8.7696,-33.9819,0.08589935,
2,53.914,2,1.856735,361.7437,-0.7554377,0.4068635,6.6723,-8.7696,-33.9819,0.08589935,
2,53.924,2,1.855113,361.7379,-0.7560823,0.4075668,6.6723,-8.7696,-33.9819,0.08589935,
2,53.934,2,1.857053,361.7228,-0.7590671,0.4087481,6.6723,-8.7696,-33.9819,0.08589935,
2,53.944,2,1.862766,361.7328,-0.7589213,0.4074162,6.6723,-8.7696,-33.9819,0.08589935,
2,53.954,2,1.857432,361.7302,-0.7588447,0.4085451,6.6723,-8.7696,-33.9819,0.08589935,
2,53.964,2,1.856152,361.7208,-0.7596762,0.4092747,6.6723,-8.7696,-33.9819,0.08589935,
2,53.974,2,1.856876,361.7183,-0.75826,0.4083526,6.6723,-8.7696,-33.9819,0.08589935,
2,53.984,2,1.858521,361.7168,-0.7567999,0.4072054,6.6723,-8.7696,-33.9819,0.08589935,
2,53.994,2,1.858137,361.7144,-0.7586303,0.4082747,6.6723,-8.7696,-33.9819,0.08589935,
2,54.004,2,1.854952,361.7152,-0.7598636,0.4096406,6.6723,-8.7696,-33.9819,0.08589935,
2,54.014,2,1.857554,361.6934,-0.7592549,0.4087391,6.6723,-8.7696,-33.9819,0.08589935,
2,54.024,2,1.858464,361.7091,-0.7577562,0.4077324,6.6723,-8.7696,-33.9819,0.08589935,
2,54.034,2,1.856861,361.7063,-0.7558838,0.4070762,6.6723,-8.7696,-33.9819,0.08589935,
2,54.044,2,1.859457,361.7025,-0.7575581,0.4074082,6.6682,-8.7696,-33.9823,0.0862999,
2,54.054,2,1.856846,361.6922,-0.7585148,0.4084963,6.6682,-8.7696,-33.9823,0.0862999,
2,54.064,2,1.860178,361.6915,-0.7565042,0.4066838,6.6682,-8.7696,-33.9823,0.0862999,
2,54.074,2,1.857229,361.689,-0.7592663,0.4088167,6.6682,-8.7696,-33.9823,0.0862999,
2,54.084,2,1.857432,361.6813,-0.7603988,0.4093818,6.6682,-8.7696,-33.9823,0.0862999,
2,54.094,2,1.857174,361.6942,-0.7593399,0.4088685,6.6682,-8.7696,-33.9823,0.0862999,
2,54.104,2,1.857472,361.6844,-0.7588059,0.4085154,6.6682,-8.7696,-33.9823,0.0862999,
2,54.114,2,1.857143,361.6993,-0.7606599,0.409586,6.6682,-8.7696,-33.9823,0.0862999,
2,54.124,2,1.855231,361.7196,-0.7604786,0.4099105,6.6682,-8.7696,-33.9823,0.0862999,
2,54.134,2,1.856938,361.6768,-0.7591687,0.4088282,6.6682,-8.7696,-33.9823,0.0862999,
2,54.144,2,1.857424,361.6732,-0.7524114,0.4050833,6.6682,-8.7696,-33.9823,0.0862999,
2,54.154,2,1.859082,361.6716,-0.7536972,0.4054137,6.6682,-8.7696,-33.9823,0.0862999,
2,54.164,2,1.860981,361.6705,-0.7647839,0.4109574,6.6682,-8.7696,-33.9823,0.0862999,
2,54.174,2,1.85998,361.6438,-0.7633705,0.4104187,6.6682,-8.7696,-33.9823,0.0862999,
2,54.184,2,1.865464,361.6499,-0.7653006,0.4102468,6.6682,-8.7696,-33.9823,0.0862999,
2,54.194,2,1.864371,361.6379,-0.7584588,0.4068176,6.6682,-8.7696,-33.9823,0.0862999,
2,54.204,2,1.865222,361.6331,-0.7640679,0.409639,6.6682,-8.7696,-33.9823,0.0862999,
2,54.214,2,1.865896,361.6348,-0.7574616,0.4059505,6.6682,-8.7696,-33.9823,0.0862999,
2,54.224,2,1.86658,361.6194,-0.7643408,0.4094874,6.6682,-8.7696,-33.9823,0.0862999,
2,54.234,2,1.864754,361.6129,-0.7672067,0.4114252,6.6682,-8.7696,-33.9823,0.0862999,
2,54.244,2,1.864118,361.6406,-0.7657239,0.4107701,6.6682,-8.7696,-33.9823,0.0862999,
2,54.254,2,1.865026,361.6269,-0.7657572,0.4105878,6.6682,-8.7696,-33.9823,0.0862999,
2,54.264,2,1.864492,361.6229,-0.7620922,0.40874,6.6682,-8.7696,-33.9823,0.0862999,
2,54.274,2,1.864291,361.6218,-0.7642958,0.4099659,6.6682,-8.7696,-33.9823,0.0862999,
2,54.284,2,1.863758,361.6167,-0.7652004,0.4105686,6.6682,-8.7696,-33.9823,0.0862999,
2,54.294,2,1.864725,361.6167,-0.7653844,0.4104544,6.6682,-8.7696,-33.9823,0.0862999,
2,54.304,2,1.866446,361.6097,-0.7641134,0.4093949,6.6682,-8.7696,-33.9823,0.0862999,
2,54.314,2,1.865935,361.6178,-0.7625008,0.4086427,6.66383,-8.7696,-33.9828,0.08679962,
2,54.324,2,1.865812,361.6045,-0.7531479,0.403657,6.66383,-8.7696,-33.9828,0.08679962,
2,54.334,2,1.864167,361.61,-0.7591932,0.407256,6.66383,-8.7696,-33.9828,0.08679962,
2,54.344,2,1.865743,361.5981,-0.7546363,0.4044697,6.66383,-8.7696,-33.9828,0.08679962,
2,54.354,2,1.865734,361.5983,-0.7571189,0.4058021,6.66383,-8.7696,-33.9828,0.08679962,
2,54.364,2,1.867115,361.5813,-0.7588463,0.4064271,6.66383,-8.7696,-33.9828,0.08679962,
2,54.374,2,1.865088,361.6031,-0.7630913,0.4091449,6.66383,-8.7696,-33.9828,0.08679962,
2,54.384,2,1.870825,361.5923,-0.756198,0.4042057,6.66383,-8.7696,-33.9828,0.08679962,
2,54.394,2,1.869484,361.5796,-0.7644076,0.4088869,6.66383,-8.7696,-33.9828,0.08679962,
2,54.404,2,1.873101,361.5598,-0.7605614,0.4060441,6.66383,-8.7696,-33.9828,0.08679962,
2,54.414,2,1.875209,361.53,-0.7632412,0.4070165,6.66383,-8.7696,-33.9828,0.08679962,
2,54.424,2,1.874265,361.5439,-0.7655771,0.408468,6.66383,-8.7696,-33.9828,0.08679962,
2,54.434,2,1.875842,361.551,-0.7697693,0.4103593,6.66383,-8.7696,-33.9828,0.08679962,
2,54.444,2,1.874198,361.5469,-0.7683713,0.4099734,6.66383,-8.7696,-33.9828,0.08679962,
2,54.454,2,1.873432,361.5396,-0.7668857,0.4093481,6.66383,-8.7696,-33.9828,0.08679962,
2,54.464,2,1.873663,361.5399,-0.7614411,0.4063916,6.66383,-8.7696,-33.9828,0.08679962,
2,54.474,2,1.874706,361.557,-0.7639529,0.4075055,6.66383,-8.7696,-33.9828,0.08679962,
2,54.484,2,1.875199,361.5419,-0.7690696,0.410127,6.66383,-8.7696,-33.9828,0.08679962,
2,54.494,2,1.874071,361.5314,-0.7671182,0.4093325,6.66383,-8.7696,-33.9828,0.08679962,
2,54.504,2,1.877167,361.5392,-0.7671301,0.4086638,6.66383,-8.7696,-33.9828,0.08679962,
2,54.514,2,1.874088,361.5314,-0.7693741,0.4105325,6.66383,-8.7696,-33.9828,0.08679962,
2,54.524,2,1.875095,361.5322,-0.765626,0.4083133,6.66,-8.7696,-33.9832,0.08720016,
2,54.534,2,1.872621,361.5185,-0.7698216,0.4110931,6.66,-8.7696,-33.9832,0.08720016,
2,54.544,2,1.874671,361.5207,-0.7628424,0.4069207,6.66,-8.7696,-33.9832,0.08720016,
2,54.554,2,1.87343,361.5223,-0.7677342,0.4098013,6.66,-8.7696,-33.9832,0.08720016,
2,54.564,2,1.876076,361.5236,-0.760709,0.4054788,6.66,-8.7696,-33.9832,0.08720016,
2,54.574,2,1.874179,361.5207,-0.7620417,0.4066003,6.66,-8.7696,-33.9832,0.08720016,
2,54.584,2,1.874614,361.5271,-0.7618666,0.4064124,6.66,-8.7696,-33.9832,0.08720016,
2,54.594,2,1.872552,361.5299,-0.7680436,0.4101589,6.66,-8.7696,-33.9832,0.08720016,
2,54.604,2,1.877154,361.5128,-0.7604483,0.405107,6.66,-8.7696,-33.9832,0.08720016,
2,54.614,2,1.879136,361.5083,-0.757878,0.403312,6.66,-8.7696,-33.9832,0.08720016,
2,54.624,2,1.880979,361.4808,-0.7576125,0.4027756,6.66,-8.7696,-33.9832,0.08720016,
2,54.634,2,1.881908,361.4753,-0.763297,0.4055974,6.66,-8.7696,-33.9832,0.08720016,
2,54.644,2,1.882357,361.4599,-0.7741187,0.4112496,6.66,-8.7696,-33.9832,0.08720016,
2,54.654,2,1.881407,361.4725,-0.7727068,0.410707,6.66,-8.7696,-33.9832,0.08720016,
2,54.664,2,1.880421,361.4825,-0.768748,0.4088171,6.66,-8.7696,-33.9832,0.08720016,
2,54.674,2,1.883628,361.4452,-0.7656242,0.4064624,6.66,-8.7696,-33.9832,0.08720016,
2,54.684,2,1.882577,361.4789,-0.7659327,0.4068532,6.66,-8.7696,-33.9832,0.08720016,
2,54.694,2,1.881752,361.4545,-0.7663798,0.4072693,6.66,-8.7696,-33.9832,0.08720016,
2,54.704,2,1.880585,361.4306,-0.7735591,0.4113396,6.66,-8.7696,-33.9832,0.08720016,
2,54.714,2,1.880535,361.4285,-0.7689475,0.4088983,6.66,-8.7696,-33.9832,0.08720016,
2,54.724,2,1.880022,361.451,-0.7682865,0.4086583,6.66,-8.7696,-33.9832,0.08720016,
2,54.734,2,1.880693,361.4438,-0.7680525,0.408388,6.66,-8.7696,-33.9832,0.08720016,
2,54.744,2,1.881335,361.4446,-0.768633,0.4085571,6.65618,-8.7696,-33.9836,0.08760071,
2,54.754,2,1.881489,361.448,-0.7714229,0.4100066,6.65618,-8.7696,-33.9836,0.08760071,
2,54.764,2,1.883502,361.4387,-0.770079,0.408855,6.65618,-8.7696,-33.9836,0.08760071,
2,54.774,2,1.883535,361.4445,-0.769821,0.4087107,6.65618,-8.7696,-33.9836,0.08760071,
2,54.784,2,1.8822,361.4375,-0.7721114,0.4102176,6.65618,-8.7696,-33.9836,0.08760071,
2,54.794,2,1.880637,361.4392,-0.771744,0.410363,6.65618,-8.7696,-33.9836,0.08760071,
2,54.804,2,1.882731,361.4303,-0.7685466,0.4082083,6.65618,-8.7696,-33.9836,0.08760071,
2,54.814,2,1.880059,361.433,-0.7708401,0.4100084,6.65618,-8.7696,-33.9836,0.08760071,
2,54.824,2,1.881993,361.4537,-0.777557,0.4131561,6.65618,-8.7696,-33.9836,0.08760071,
2,54.834,2,1.880373,361.4244,-0.7770986,0.4132682,6.65618,-8.7696,-33.9836,0.08760071,
2,54.844,2,1.880228,361.4263,-0.7703334,0.4097021,6.65618,-8.7696,-33.9836,0.08760071,
2,54.854,2,1.880616,361.4291,-0.7723476,0.4106887,6.65618,-8.7696,-33.9836,0.08760071,
2,54.864,2,1.886108,361.4175,-0.7700472,0.4082732,6.65618,-8.7696,-33.9836,0.08760071,
2,54.874,2,1.889647,361.4111,-0.765748,0.4052334,6.65618,-8.7696,-33.9836,0.08760071,
2,54.884,2,1.888322,361.3894,-0.771832,0.4087397,6.65618,-8.7696,-33.9836,0.08760071,
2,54.894,2,1.889661,361.3757,-0.7786328,0.412049,6.65618,-8.7696,-33.9836,0.08760071,
2,54.904,2,1.892198,361.3981,-0.7745701,0.4093494,6.65618,-8.7696,-33.9836,0.08760071,
2,54.914,2,1.889646,361.3768,-0.775648,0.4104727,6.65618,-8.7696,-33.9836,0.08760071,
2,54.924,2,1.89131,361.3827,-0.7743673,0.4094343,6.65618,-8.7696,-33.9836,0.08760071,
2,54.934,2,1.892221,361.3724,-0.7752106,0.409683,6.65618,-8.7696,-33.9836,0.08760071,
2,54.944,2,1.888945,361.3855,-0.774424,0.409977,6.65618,-8.7696,-33.9836,0.08760071,
2,54.954,2,1.891664,361.3712,-0.7705394,0.4073342,6.65618,-8.7696,-33.9836,0.08760071,
2,54.964,2,1.889985,361.3673,-0.7712386,0.408066,6.65618,-8.7696,-33.9836,0.08760071,
2,54.974,2,1.890504,361.3612,-0.7704976,0.4075619,6.65618,-8.7696,-33.9836,0.08760071,
2,54.984,2,1.893029,361.3623,-0.771196,0.4073873,6.65618,-8.7696,-33.9836,0.08760071,
2,54.994,2,1.890526,361.3603,-0.7739159,0.4093654,6.65618,-8.7696,-33.9836,0.08760071,
2,55.004,2,1.891967,361.3685,-0.7737458,0.4089638,6.65618,-8.7696,-33.9836,0.08760071,
2,55.014,2,1.890468,361.3651,-0.7735763,0.4091982,6.65618,-8.7696,-33.9836,0.08760071,
2,55.024,2,1.890545,361.349,-0.7709811,0.407809,6.65618,-8.7696,-33.9836,0.08760071,
2,55.034,2,1.888793,361.3471,-0.7721485,0.4088053,6.6518,-8.7696,-33.9841,0.08810043,
2,55.044,2,1.891686,361.3489,-0.7726292,0.4084341,6.6518,-8.7696,-33.9841,0.08810043,
2,55.054,2,1.889894,361.3457,-0.7736225,0.4093471,6.6518,-8.7696,-33.9841,0.08810043,
2,55.064,2,1.892788,361.3495,-0.7714674,0.4075826,6.6518,-8.7696,-33.9841,0.08810043,
2,55.074,2,1.891064,361.3411,-0.7720087,0.4082404,6.6518,-8.7696,-33.9841,0.08810043,
2,55.084,2,1.89107,361.3495,-0.7706782,0.4075355,6.6518,-8.7696,-33.9841,0.08810043,
2,55.094,2,1.891242,361.3462,-0.7733763,0.4089251,6.6518,-8.7696,-33.9841,0.08810043,
2,55.104,2,1.891165,361.3513,-0.7749247,0.4097604,6.6518,-8.7696,-33.9841,0.08810043,
2,55.114,2,1.893785,361.3174,-0.7740996,0.408758,6.6518,-8.7696,-33.9841,0.08810043,
2,55.124,2,1.897536,361.3129,-0.7748054,0.4083219,6.6518,-8.7696,-33.9841,0.08810043,
2,55.134,2,1.896155,361.3089,-0.7741083,0.4082515,6.6518,-8.7696,-33.9841,0.08810043,
2,55.144,2,1.900838,361.2951,-0.7717165,0.4059875,6.6518,-8.7696,-33.9841,0.08810043,
2,55.154,2,1.898185,361.2943,-0.7716082,0.406498,6.6518,-8.7696,-33.9841,0.08810043,
2,55.164,2,1.899769,361.2988,-0.7734521,0.4071296,6.6518,-8.7696,-33.9841,0.08810043,
2,55.174,2,1.900346,361.2752,-0.7748621,0.407748,6.6518,-8.7696,-33.9841,0.08810043,
2,55.184,2,1.898002,361.2809,-0.7752268,0.4084437,6.6518,-8.7696,-33.9841,0.08810043,
2,55.194,2,1.898845,361.2819,-0.7733811,0.4072902,6.6518,-8.7696,-33.9841,0.08810043,
2,55.204,2,1.898687,361.2887,-0.7730716,0.4071611,6.6518,-8.7696,-33.9841,0.08810043,
2,55.214,2,1.89716,361.2859,-0.77325,0.4075828,6.6518,-8.7696,-33.9841,0.08810043,
