Repository: jacquesNIT/Polymer-Scratching

Files Structure:

<material>_<maximum_load>_<load_rate>_<sample_number>_<try_number>

- sample_number (s1, s2, ...) is used to indicate another iteration of the same test.
- try_number (1, 2, ...) simply indicates that precedent tests failed, it does not matter.

Scratch Process:

All scratchs were performed using the Rockwell indenter with the "Scratch.Rx" model in MFT. 
All tests have at a length of 2mm and a progressive load.

The same results are also accessible on the scratch pc of the lab, in the "jacques/second_batch" folder.
The "Additionnal_Batch" folder contains unverified results that were used to test the machine, it is advised not to use those.

General Notes:

File: Lab results/Second_Batch/PC/4N/PC_4N_2Nm.csv (part 25 of 25)
Recipe, UpperSample, LowerSample, OtherInfo, Averaging, LogFrequency, Type, Radius,TestDate, Operator, Customer, RefStd, Temperature, RH, Liquid, LastCalibDate, LCFz, LCFx, Tip, OtherData, samplevs
scratch only.Rx,,,,10,1000,Scratch,1,9/8/2026 10:32:31 AM,,,ASTM/ISO,,,N/A,N/A,,,,Linear: 0.1 to 4;2;2;1.025641,0.3,
Step, Timestamp, RecipeStep, DAQ.Fz (N),DAQ.CAP (um),DAQ.Fx (N),DAQ.COF (),XYZ.X Position (mm),XYZ.Y Position (mm),XYZ.Z Position (mm),XYZ.Z Depth (mm),
2,111.984,2,3.788125,341.2398,-1.856079,0.489973,5.67782,-8.7696,-34.0851,0.1890984,
2,111.994,2,3.788848,341.2365,-1.857676,0.490301,5.67782,-8.7696,-34.0851,0.1890984,
2,112.004,2,3.788225,341.2357,-1.856039,0.4899496,5.67782,-8.7696,-34.0851,0.1890984,
2,112.014,2,3.788312,341.2436,-1.859812,0.4909341,5.67782,-8.7696,-34.0851,0.1890984,
2,112.024,2,3.789189,341.2211,-1.858289,0.4904187,5.67782,-8.7696,-34.0851,0.1890984,
2,112.034,2,3.787484,341.224,-1.85753,0.4904389,5.67782,-8.7696,-34.0851,0.1890984,
2,112.044,2,3.787321,341.2221,-1.858982,0.4908435,5.67782,-8.7696,-34.0851,0.1890984,
2,112.054,2,3.787994,341.2168,-1.860139,0.4910617,5.67782,-8.7696,-34.0851,0.1890984,
2,112.064,2,3.787106,341.2179,-1.861503,0.4915369,5.67782,-8.7696,-34.0851,0.1890984,
2,112.074,2,3.787747,341.2134,-1.864804,0.4923254,5.67782,-8.7696,-34.0851,0.1890984,
2,112.084,2,3.790151,341.213,-1.862143,0.4913109,5.67782,-8.7696,-34.0851,0.1890984,
2,112.094,2,3.789943,341.2112,-1.862059,0.4913157,5.67782,-8.7696,-34.0851,0.1890984,
2,112.104,2,3.792983,341.1983,-1.861516,0.490779,5.67782,-8.7696,-34.0851,0.1890984,
2,112.114,2,3.794211,341.1878,-1.863128,0.4910448,5.67782,-8.7696,-34.0851,0.1890984,
2,112.124,2,3.797951,341.1834,-1.864876,0.4910216,5.67782,-8.7696,-34.0851,0.1890984,
2,112.134,2,3.798964,341.1651,-1.865834,0.4911428,5.67782,-8.7696,-34.0851,0.1890984,
2,112.144,2,3.796247,341.1898,-1.864861,0.4912381,5.67782,-8.7696,-34.0851,0.1890984,
2,112.154,2,3.795424,341.1608,-1.863589,0.4910095,5.67782,-8.7696,-34.0851,0.1890984,
2,112.164,2,3.798027,341.1758,-1.861649,0.4901622,5.67782,-8.7696,-34.0851,0.1890984,
2,112.174,2,3.796339,341.1809,-1.86226,0.490541,5.67782,-8.7696,-34.0851,0.1890984,
2,112.184,2,3.796961,341.1676,-1.863282,0.4907298,5.67782,-8.7696,-34.0851,0.1890984,
2,112.194,2,3.79796,341.183,-1.863306,0.4906072,5.67782,-8.7696,-34.0851,0.1890984,
2,112.204,2,3.794573,341.1586,-1.860779,0.490379,5.67782,-8.7696,-34.0851,0.1890984,
2,112.214,2,3.797172,341.156,-1.860767,0.4900402,5.67782,-8.7696,-34.0851,0.1890984,
2,112.224,2,3.795939,341.1544,-1.857469,0.4893305,5.67782,-8.7696,-34.0851,0.1890984,
2,112.234,2,3.795331,341.1552,-1.858068,0.489567,5.67782,-8.7696,-34.0851,0.1890984,
2,112.244,2,3.797472,341.1494,-1.860622,0.4899634,5.67782,-8.7696,-34.0851,0.1890984,
2,112.254,2,3.796946,341.1357,-1.859931,0.4898493,5.67317,-8.7696,-34.0855,0.1894989,
2,112.264,2,3.796059,341.1346,-1.861869,0.4904743,5.67317,-8.7696,-34.0855,0.1894989,
2,112.274,2,3.795296,341.1406,-1.864743,0.49133,5.67317,-8.7696,-34.0855,0.1894989,
2,112.284,2,3.79752,341.1386,-1.86267,0.4904966,5.67317,-8.7696,-34.0855,0.1894989,
2,112.294,2,3.797166,341.1374,-1.863387,0.4907309,5.67317,-8.7696,-34.0855,0.1894989,
2,112.304,2,3.797818,341.1235,-1.863772,0.490748,5.67317,-8.7696,-34.0855,0.1894989,
2,112.314,2,3.796727,341.1235,-1.8659,0.4914497,5.67317,-8.7696,-34.0855,0.1894989,
2,112.324,2,3.798102,341.1354,-1.866824,0.491515,5.67317,-8.7696,-34.0855,0.1894989,
2,112.334,2,3.798112,341.1284,-1.863673,0.490684,5.67317,-8.7696,-34.0855,0.1894989,
2,112.344,2,3.802519,341.1049,-1.862581,0.4898282,5.67317,-8.7696,-34.0855,0.1894989,
2,112.354,2,3.806206,341.0956,-1.867375,0.4906132,5.67317,-8.7696,-34.0855,0.1894989,
2,112.364,2,3.804694,341.0928,-1.868887,0.4912056,5.67317,-8.7696,-34.0855,0.1894989,
2,112.374,2,3.806829,341.0648,-1.86919,0.4910097,5.67317,-8.7696,-34.0855,0.1894989,
2,112.384,2,3.806036,341.1114,-1.868147,0.490838,5.67317,-8.7696,-34.0855,0.1894989,
2,112.394,2,3.805567,341.0951,-1.868238,0.4909223,5.67317,-8.7696,-34.0855,0.1894989,
2,112.404,2,3.810487,341.0925,-1.867507,0.4900968,5.67317,-8.7696,-34.0855,0.1894989,
2,112.414,2,3.806867,341.0971,-1.868657,0.4908647,5.67317,-8.7696,-34.0855,0.1894989,
2,112.424,2,3.808008,341.0869,-1.869192,0.4908582,5.67317,-8.7696,-34.0855,0.1894989,
2,112.434,2,3.806733,341.0732,-1.871795,0.4917066,5.67317,-8.7696,-34.0855,0.1894989,
2,112.444,2,3.807369,341.0825,-1.869508,0.4910237,5.67317,-8.7696,-34.0855,0.1894989,
2,112.454,2,3.806608,341.0776,-1.86712,0.4904944,5.67317,-8.7696,-34.0855,0.1894989,
2,112.464,2,3.806141,341.0684,-1.866073,0.4902797,5.67317,-8.7696,-34.0855,0.1894989,
2,112.474,2,3.806139,341.0728,-1.865064,0.4900146,5.67317,-8.7696,-34.0855,0.1894989,
2,112.484,2,3.803734,341.0711,-1.866753,0.4907684,5.67317,-8.7696,-34.0855,0.1894989,
2,112.494,2,3.805413,341.0726,-1.86988,0.4913736,5.66935,-8.7696,-34.086,0.1899986,
2,112.504,2,3.805501,341.0653,-1.866666,0.4905178,5.66935,-8.7696,-34.086,0.1899986,
2,112.514,2,3.807107,341.0674,-1.86501,0.4898759,5.66935,-8.7696,-34.086,0.1899986,
2,112.524,2,3.806533,341.0553,-1.864773,0.4898875,5.66935,-8.7696,-34.086,0.1899986,
2,112.534,2,3.807663,341.0534,-1.863407,0.4893833,5.66935,-8.7696,-34.086,0.1899986,
2,112.544,2,3.806978,341.0605,-1.865988,0.4901495,5.66935,-8.7696,-34.086,0.1899986,
2,112.554,2,3.803801,341.058,-1.870489,0.491742,5.66935,-8.7696,-34.086,0.1899986,
2,112.564,2,3.805496,341.0496,-1.867055,0.4906206,5.66935,-8.7696,-34.086,0.1899986,
2,112.574,2,3.807601,341.0507,-1.867187,0.4903841,5.66935,-8.7696,-34.086,0.1899986,
2,112.584,2,3.809964,341.0286,-1.866579,0.4899205,5.66935,-8.7696,-34.086,0.1899986,
2,112.594,2,3.811051,341.0094,-1.869144,0.4904536,5.66935,-8.7696,-34.086,0.1899986,
2,112.604,2,3.815362,340.967,-1.872944,0.4908954,5.66935,-8.7696,-34.086,0.1899986,
2,112.614,2,3.814489,341.0136,-1.872928,0.4910036,5.66935,-8.7696,-34.086,0.1899986,
2,112.624,2,3.814517,341.0079,-1.871098,0.4905203,5.66935,-8.7696,-34.086,0.1899986,
2,112.634,2,3.813503,341.0054,-1.872693,0.4910689,5.66935,-8.7696,-34.086,0.1899986,
2,112.644,2,3.814514,340.9873,-1.872821,0.4909723,5.66935,-8.7696,-34.086,0.1899986,
2,112.654,2,3.811514,340.9957,-1.876899,0.4924287,5.66935,-8.7696,-34.086,0.1899986,
2,112.664,2,3.814338,340.9954,-1.877399,0.4921952,5.66935,-8.7696,-34.086,0.1899986,
2,112.674,2,3.814637,341.0036,-1.877044,0.4920636,5.66935,-8.7696,-34.086,0.1899986,
2,112.684,2,3.814107,340.9902,-1.874522,0.4914707,5.66935,-8.7696,-34.086,0.1899986,
2,112.694,2,3.813453,340.9759,-1.875105,0.4917079,5.66935,-8.7696,-34.086,0.1899986,
2,112.704,2,3.81363,340.9855,-1.875223,0.4917161,5.66935,-8.7696,-34.086,0.1899986,
2,112.714,2,3.814302,340.9833,-1.876737,0.4920264,5.66498,-8.7696,-34.0864,0.1903992,
2,112.724,2,3.812062,340.9607,-1.877454,0.4925034,5.66498,-8.7696,-34.0864,0.1903992,
2,112.734,2,3.813721,340.9749,-1.877115,0.4922004,5.66498,-8.7696,-34.0864,0.1903992,
2,112.744,2,3.814143,340.9807,-1.874829,0.4915465,5.66498,-8.7696,-34.0864,0.1903992,
2,112.754,2,3.813548,340.9709,-1.876304,0.4920099,5.66498,-8.7696,-34.0864,0.1903992,
2,112.764,2,3.814275,340.9584,-1.874305,0.4913923,5.66498,-8.7696,-34.0864,0.1903992,
2,112.774,2,3.81119,340.9611,-1.876415,0.4923435,5.66498,-8.7696,-34.0864,0.1903992,
2,112.784,2,3.813753,340.9706,-1.875871,0.49187,5.66498,-8.7696,-34.0864,0.1903992,
2,112.794,2,3.813969,340.972,-1.872761,0.4910268,5.66498,-8.7696,-34.0864,0.1903992,
2,112.804,2,3.81378,340.9611,-1.868957,0.4900537,5.66498,-8.7696,-34.0864,0.1903992,
2,112.814,2,3.817502,340.9673,-1.86998,0.4898439,5.66498,-8.7696,-34.0864,0.1903992,
2,112.824,2,3.812835,340.9684,-1.878014,0.4925504,5.66498,-8.7696,-34.0864,0.1903992,
2,112.834,2,3.815712,340.9505,-1.879943,0.4926848,5.66498,-8.7696,-34.0864,0.1903992,
2,112.844,2,3.818432,340.9388,-1.874104,0.4908046,5.66498,-8.7696,-34.0864,0.1903992,
2,112.854,2,3.817946,340.9285,-1.879866,0.4923761,5.66498,-8.7696,-34.0864,0.1903992,
2,112.864,2,3.822166,340.9149,-1.882208,0.4924452,5.66498,-8.7696,-34.0864,0.1903992,
2,112.874,2,3.824268,340.9189,-1.878755,0.4912717,5.66498,-8.7696,-34.0864,0.1903992,
2,112.884,2,3.821213,340.9201,-1.883088,0.4927985,5.66498,-8.7696,-34.0864,0.1903992,
2,112.894,2,3.821719,340.9211,-1.886312,0.4935767,5.66498,-8.7696,-34.0864,0.1903992,
2,112.904,2,3.822028,340.9191,-1.888911,0.494217,5.66498,-8.7696,-34.0864,0.1903992,
2,112.914,2,3.821242,340.9057,-1.887753,0.4940155,5.66498,-8.7696,-34.0864,0.1903992,
2,112.924,2,3.823508,340.9092,-1.887212,0.4935813,5.66498,-8.7696,-34.0864,0.1903992,
2,112.934,2,3.821728,340.9128,-1.887784,0.4939609,5.66108,-8.7696,-34.0868,0.1907997,
2,112.944,2,3.822022,340.907,-1.889761,0.4944401,5.66108,-8.7696,-34.0868,0.1907997,
2,112.954,2,3.822242,340.8984,-1.89101,0.4947385,5.66108,-8.7696,-34.0868,0.1907997,
2,112.964,2,3.823177,340.9064,-1.884956,0.4930341,5.66108,-8.7696,-34.0868,0.1907997,
2,112.974,2,3.822475,340.9082,-1.882026,0.4923578,5.66108,-8.7696,-34.0868,0.1907997,
2,112.984,2,3.823256,340.9108,-1.881531,0.4921279,5.66108,-8.7696,-34.0868,0.1907997,
2,112.994,2,3.821887,340.8993,-1.881024,0.4921715,5.66108,-8.7696,-34.0868,0.1907997,
2,113.004,2,3.823603,340.8875,-1.882425,0.4923171,5.66108,-8.7696,-34.0868,0.1907997,
2,113.014,2,3.822799,340.9108,-1.883574,0.4927211,5.66108,-8.7696,-34.0868,0.1907997,
2,113.024,2,3.827267,340.8975,-1.880558,0.491358,5.66108,-8.7696,-34.0868,0.1907997,
2,113.034,2,3.829061,340.8711,-1.879966,0.4909732,5.66108,-8.7696,-34.0868,0.1907997,
2,113.044,2,3.828271,340.857,-1.878933,0.4908046,5.66108,-8.7696,-34.0868,0.1907997,
2,113.054,2,3.833144,340.8596,-1.881496,0.4908494,5.66108,-8.7696,-34.0868,0.1907997,
2,113.064,2,3.834341,340.8504,-1.88292,0.4910674,5.66108,-8.7696,-34.0868,0.1907997,
2,113.074,2,3.83296,340.8482,-1.883854,0.491488,5.66108,-8.7696,-34.0868,0.1907997,
2,113.084,2,3.833015,340.8443,-1.881642,0.4909039,5.66108,-8.7696,-34.0868,0.1907997,
2,113.094,2,3.832421,340.8432,-1.878875,0.4902579,5.66108,-8.7696,-34.0868,0.1907997,
2,113.104,2,3.834118,340.8386,-1.878268,0.4898827,5.66108,-8.7696,-34.0868,0.1907997,
2,113.114,2,3.830708,340.8361,-1.882223,0.4913512,5.66108,-8.7696,-34.0868,0.1907997,
2,113.124,2,3.833482,340.8372,-1.881351,0.4907684,5.66108,-8.7696,-34.0868,0.1907997,
2,113.134,2,3.831609,340.8388,-1.883387,0.4915395,5.66108,-8.7696,-34.0868,0.1907997,
2,113.144,2,3.832638,340.8341,-1.883441,0.4914215,5.66108,-8.7696,-34.0868,0.1907997,
2,113.154,2,3.833059,340.8329,-1.881833,0.4909483,5.66108,-8.7696,-34.0868,0.1907997,
2,113.164,2,3.831957,340.8239,-1.881015,0.4908759,5.66108,-8.7696,-34.0868,0.1907997,
2,113.174,2,3.830521,340.8165,-1.882547,0.4914598,5.65758,-8.7696,-34.0873,0.1912994,
2,113.184,2,3.832912,340.8339,-1.884455,0.491651,5.65758,-8.7696,-34.0873,0.1912994,
2,113.194,2,3.82999,340.8274,-1.888606,0.4931099,5.65758,-8.7696,-34.0873,0.1912994,
2,113.204,2,3.831218,340.8104,-1.886943,0.4925178,5.65758,-8.7696,-34.0873,0.1912994,
2,113.214,2,3.831705,340.7908,-1.885124,0.4919804,5.65758,-8.7696,-34.0873,0.1912994,
2,113.224,2,3.831598,340.804,-1.883856,0.4916633,5.65758,-8.7696,-34.0873,0.1912994,
2,113.234,2,3.829415,340.7919,-1.889898,0.4935213,5.65758,-8.7696,-34.0873,0.1912994,
2,113.244,2,3.830219,340.8019,-1.890376,0.4935425,5.65758,-8.7696,-34.0873,0.1912994,
2,113.254,2,3.83838,340.7904,-1.887263,0.4916822,5.65758,-8.7696,-34.0873,0.1912994,
2,113.264,2,3.836517,340.7838,-1.883722,0.4909981,5.65758,-8.7696,-34.0873,0.1912994,
2,113.274,2,3.840732,340.7832,-1.883152,0.4903106,5.65758,-8.7696,-34.0873,0.1912994,
2,113.284,2,3.841479,340.7764,-1.886702,0.4911395,5.65758,-8.7696,-34.0873,0.1912994,
2,113.294,2,3.837662,340.7672,-1.896983,0.4943069,5.65758,-8.7696,-34.0873,0.1912994,
2,113.304,2,3.841625,340.7542,-1.897316,0.4938838,5.65758,-8.7696,-34.0873,0.1912994,
2,113.314,2,3.839617,340.7681,-1.889773,0.4921774,5.65758,-8.7696,-34.0873,0.1912994,
2,113.324,2,3.839787,340.7627,-1.89284,0.4929544,5.65758,-8.7696,-34.0873,0.1912994,
2,113.334,2,3.840005,340.7598,-1.887742,0.4915989,5.65758,-8.7696,-34.0873,0.1912994,
2,113.344,2,3.840856,340.7534,-1.886432,0.4911489,5.65758,-8.7696,-34.0873,0.1912994,
2,113.354,2,3.837677,340.7579,-1.888377,0.4920625,5.65758,-8.7696,-34.0873,0.1912994,
2,113.364,2,3.840326,340.7635,-1.887004,0.4913655,5.65758,-8.7696,-34.0873,0.1912994,
2,113.374,2,3.839711,340.7457,-1.887756,0.49164,5.65758,-8.7696,-34.0873,0.1912994,
2,113.384,2,3.839334,340.7398,-1.890443,0.4923882,5.65758,-8.7696,-34.0873,0.1912994,
2,113.394,2,3.83919,340.7407,-1.888874,0.4919981,5.65758,-8.7696,-34.0873,0.1912994,
2,113.404,2,3.839812,340.7368,-1.883236,0.4904501,5.65347,-8.7696,-34.0877,0.1917,
2,113.414,2,3.838686,340.7346,-1.883897,0.4907662,5.65347,-8.7696,-34.0877,0.1917,
2,113.424,2,3.84086,340.7305,-1.892752,0.4927938,5.65347,-8.7696,-34.0877,0.1917,
2,113.434,2,3.838031,340.7258,-1.888724,0.4921075,5.65347,-8.7696,-34.0877,0.1917,
2,113.444,2,3.838918,340.7299,-1.89076,0.4925243,5.65347,-8.7696,-34.0877,0.1917,
2,113.454,2,3.83475,340.7268,-1.893191,0.4936934,5.65347,-8.7696,-34.0877,0.1917,
2,113.464,2,3.839755,340.7255,-1.888886,0.491929,5.65347,-8.7696,-34.0877,0.1917,
2,113.474,2,3.83749,340.7118,-1.895424,0.4939228,5.65347,-8.7696,-34.0877,0.1917,
2,113.484,2,3.839283,340.7084,-1.895323,0.4936658,5.65347,-8.7696,-34.0877,0.1917,
2,113.494,2,3.837574,340.7175,-1.890071,0.4925171,5.65347,-8.7696,-34.0877,0.1917,
2,113.504,2,3.840921,340.7133,-1.890097,0.4920948,5.65347,-8.7696,-34.0877,0.1917,
2,113.514,2,3.838801,340.7158,-1.891155,0.4926422,5.65347,-8.7696,-34.0877,0.1917,
2,113.524,2,3.841368,340.6918,-1.892643,0.4927002,5.65347,-8.7696,-34.0877,0.1917,
2,113.534,2,3.845841,340.6968,-1.894705,0.4926632,5.65347,-8.7696,-34.0877,0.1917,
2,113.544,2,3.845347,340.664,-1.901684,0.4945415,5.65347,-8.7696,-34.0877,0.1917,
2,113.554,2,3.846451,340.6898,-1.898161,0.4934838,5.65347,-8.7696,-34.0877,0.1917,
2,113.564,2,3.847175,340.682,-1.898937,0.4935925,5.65347,-8.7696,-34.0877,0.1917,
2,113.574,2,3.846434,340.6824,-1.901864,0.4944486,5.65347,-8.7696,-34.0877,0.1917,
2,113.584,2,3.847646,340.6826,-1.902443,0.4944434,5.65347,-8.7696,-34.0877,0.1917,
2,113.594,2,3.846297,340.6749,-1.900968,0.4942333,5.65347,-8.7696,-34.0877,0.1917,
2,113.604,2,3.848233,340.6688,-1.898874,0.4934405,5.65347,-8.7696,-34.0877,0.1917,
2,113.614,2,3.845611,340.6806,-1.902451,0.494707,5.65347,-8.7696,-34.0877,0.1917,
2,113.624,2,3.84788,340.6668,-1.897743,0.4931918,5.65347,-8.7696,-34.0877,0.1917,
2,113.634,2,3.848445,340.6664,-1.895563,0.4925531,5.65347,-8.7696,-34.0877,0.1917,
2,113.644,2,3.84671,340.6643,-1.896727,0.4930778,5.65347,-8.7696,-34.0877,0.1917,
2,113.654,2,3.84608,340.6576,-1.898473,0.4936125,5.64883,-8.7696,-34.0881,0.1921005,
2,113.664,2,3.84814,340.6703,-1.897941,0.49321,5.64883,-8.7696,-34.0881,0.1921005,
2,113.674,2,3.84642,340.6644,-1.897448,0.4933024,5.64883,-8.7696,-34.0881,0.1921005,
2,113.684,2,3.847704,340.6517,-1.891896,0.4916947,5.64883,-8.7696,-34.0881,0.1921005,
2,113.694,2,3.849614,340.6455,-1.891169,0.4912619,5.64883,-8.7696,-34.0881,0.1921005,
2,113.704,2,3.84331,340.6476,-1.896733,0.4935156,5.64883,-8.7696,-34.0881,0.1921005,
2,113.714,2,3.843603,340.6489,-1.899655,0.4942382,5.64883,-8.7696,-34.0881,0.1921005,
2,113.724,2,3.847383,340.6398,-1.894158,0.4923238,5.64883,-8.7696,-34.0881,0.1921005,
2,113.734,2,3.845445,340.6204,-1.889227,0.4912894,5.64883,-8.7696,-34.0881,0.1921005,
2,113.744,2,3.846461,340.6253,-1.889031,0.4911088,5.64883,-8.7696,-34.0881,0.1921005,
2,113.754,2,3.84716,340.6151,-1.888593,0.4909056,5.64883,-8.7696,-34.0881,0.1921005,
2,113.764,2,3.847142,340.5994,-1.889169,0.4910578,5.64883,-8.7696,-34.0881,0.1921005,
2,113.774,2,3.849711,340.5521,-1.893509,0.4918574,5.64883,-8.7696,-34.0881,0.1921005,
2,113.784,2,3.851019,340.611,-1.899936,0.4933592,5.64883,-8.7696,-34.0881,0.1921005,
2,113.794,2,3.8513,340.5984,-1.900745,0.4935334,5.64883,-8.7696,-34.0881,0.1921005,
2,113.804,2,3.855292,340.5924,-1.904028,0.4938739,5.64883,-8.7696,-34.0881,0.1921005,
2,113.814,2,3.854381,340.5961,-1.905908,0.4944783,5.64883,-8.7696,-34.0881,0.1921005,
2,113.824,2,3.853306,340.5907,-1.909576,0.4955682,5.64883,-8.7696,-34.0881,0.1921005,
2,113.834,2,3.85421,340.5824,-1.908183,0.4950906,5.64883,-8.7696,-34.0881,0.1921005,
2,113.844,2,3.854154,340.5869,-1.907866,0.4950154,5.64883,-8.7696,-34.0881,0.1921005,
2,113.854,2,3.851896,340.586,-1.906782,0.4950244,5.64883,-8.7696,-34.0881,0.1921005,
2,113.864,2,3.854528,340.5759,-1.905176,0.4942696,5.64883,-8.7696,-34.0881,0.1921005,
2,113.874,2,3.853351,340.5814,-1.907388,0.4949948,5.64883,-8.7696,-34.0881,0.1921005,
2,113.884,2,3.852173,340.5817,-1.909002,0.495565,5.64883,-8.7696,-34.0881,0.1921005,
2,113.894,2,3.852685,340.5555,-1.908683,0.4954163,5.64883,-8.7696,-34.0881,0.1921005,
2,113.904,2,3.855274,340.5725,-1.897568,0.4922006,5.64883,-8.7696,-34.0881,0.1921005,
2,113.914,2,3.854855,340.577,-1.894868,0.4915537,5.64883,-8.7696,-34.0881,0.1921005,
2,113.924,2,3.853469,340.5716,-1.894316,0.4915871,5.64883,-8.7696,-34.0881,0.1921005,
2,113.934,2,3.856162,340.5681,-1.897015,0.4919437,5.64445,-8.7696,-34.0885,0.1925011,
2,113.944,2,3.853473,340.5571,-1.903772,0.4940405,5.64445,-8.7696,-34.0885,0.1925011,
2,113.954,2,3.852203,340.5591,-1.905611,0.4946807,5.64445,-8.7696,-34.0885,0.1925011,
2,113.964,2,3.853325,340.5572,-1.901747,0.493534,5.64445,-8.7696,-34.0885,0.1925011,
2,113.974,2,3.852625,340.554,-1.902229,0.4937489,5.64445,-8.7696,-34.0885,0.1925011,
2,113.984,2,3.851526,340.555,-1.901018,0.4935752,5.64445,-8.7696,-34.0885,0.1925011,
2,113.994,2,3.852035,340.5553,-1.901911,0.4937418,5.64445,-8.7696,-34.0885,0.1925011,
2,114.004,2,3.851847,340.5461,-1.903003,0.4940493,5.64445,-8.7696,-34.0885,0.1925011,
2,114.014,2,3.853243,340.5563,-1.904692,0.4943088,5.64445,-8.7696,-34.0885,0.1925011,
2,114.024,2,3.851826,340.5271,-1.904797,0.4945178,5.64445,-8.7696,-34.0885,0.1925011,
2,114.034,2,3.857411,340.54,-1.895539,0.4914019,5.64445,-8.7696,-34.0885,0.1925011,
2,114.044,2,3.858267,340.5428,-1.892493,0.4905033,5.64445,-8.7696,-34.0885,0.1925011,
2,114.054,2,3.860349,340.5257,-1.898226,0.4917238,5.64445,-8.7696,-34.0885,0.1925011,
2,114.064,2,3.862592,340.5143,-1.909378,0.4943255,5.64445,-8.7696,-34.0885,0.1925011,
2,114.074,2,3.86207,340.5134,-1.910933,0.494795,5.64445,-8.7696,-34.0885,0.1925011,
2,114.084,2,3.859325,340.4894,-1.910805,0.4951137,5.64445,-8.7696,-34.0885,0.1925011,
2,114.094,2,3.861946,340.4919,-1.908912,0.4942877,5.64445,-8.7696,-34.0885,0.1925011,
2,114.104,2,3.861736,340.4958,-1.909747,0.4945307,5.64445,-8.7696,-34.0885,0.1925011,
2,114.114,2,3.859998,340.5028,-1.911372,0.4951745,5.64445,-8.7696,-34.0885,0.1925011,
2,114.124,2,3.86271,340.4796,-1.907964,0.4939443,5.64445,-8.7696,-34.0885,0.1925011,
2,114.134,2,3.859259,340.4948,-1.911717,0.4953586,5.64445,-8.7696,-34.0885,0.1925011,
2,114.144,2,3.862017,340.4955,-1.909714,0.4944862,5.64445,-8.7696,-34.0885,0.1925011,
2,114.154,2,3.859799,340.4944,-1.91138,0.4952019,5.64445,-8.7696,-34.0885,0.1925011,
2,114.164,2,3.859897,340.4882,-1.912021,0.4953555,5.64445,-8.7696,-34.0885,0.1925011,
2,114.174,2,3.861406,340.4811,-1.914251,0.4957395,5.64008,-8.7696,-34.0889,0.1929016,
2,114.184,2,3.861206,340.4976,-1.9146,0.4958554,5.64008,-8.7696,-34.0889,0.1929016,
2,114.194,2,3.860957,340.4888,-1.912863,0.4954375,5.64008,-8.7696,-34.0889,0.1929016,
2,114.204,2,3.861447,340.475,-1.90928,0.4944468,5.64008,-8.7696,-34.0889,0.1929016,
2,114.214,2,3.859655,340.471,-1.909808,0.4948133,5.64008,-8.7696,-34.0889,0.1929016,
2,114.224,2,3.862087,340.4689,-1.904254,0.4930634,5.64008,-8.7696,-34.0889,0.1929016,
2,114.234,2,3.862311,340.4691,-1.909717,0.4944494,5.64008,-8.7696,-34.0889,0.1929016,
2,114.244,2,3.860208,340.4493,-1.909762,0.4947304,5.64008,-8.7696,-34.0889,0.1929016,
2,114.254,2,3.85939,340.4608,-1.9067,0.4940418,5.64008,-8.7696,-34.0889,0.1929016,
2,114.264,2,3.859516,340.4596,-1.90508,0.4936061,5.64008,-8.7696,-34.0889,0.1929016,
2,114.274,2,3.864351,340.4513,-1.904705,0.4928912,5.64008,-8.7696,-34.0889,0.1929016,
2,114.284,2,3.865445,340.4289,-1.899905,0.4915102,5.64008,-8.7696,-34.0889,0.1929016,
2,114.294,2,3.870234,340.431,-1.900487,0.4910522,5.64008,-8.7696,-34.0889,0.1929016,
2,114.304,2,3.871382,340.419,-1.908186,0.4928953,5.64008,-8.7696,-34.0889,0.1929016,
2,114.314,2,3.86843,340.4175,-1.912667,0.4944297,5.64008,-8.7696,-34.0889,0.1929016,
2,114.324,2,3.871976,340.4223,-1.910642,0.4934539,5.64008,-8.7696,-34.0889,0.1929016,
2,114.334,2,3.871527,340.4122,-1.910126,0.4933779,5.64008,-8.7696,-34.0889,0.1929016,
2,114.344,2,3.870337,340.4067,-1.912532,0.4941512,5.64008,-8.7696,-34.0889,0.1929016,
2,114.354,2,3.870089,340.4184,-1.912956,0.4942926,5.64008,-8.7696,-34.0889,0.1929016,
2,114.364,2,3.870675,340.4163,-1.913353,0.4943202,5.64008,-8.7696,-34.0889,0.1929016,
2,114.374,2,3.868203,340.401,-1.915108,0.4950897,5.64008,-8.7696,-34.0889,0.1929016,
2,114.384,2,3.87027,340.3981,-1.911191,0.4938133,5.64008,-8.7696,-34.0889,0.1929016,
2,114.394,2,3.873596,340.402,-1.9067,0.49223,5.63597,-8.7696,-34.0894,0.1934013,
2,114.404,2,3.871567,340.3971,-1.907079,0.4925857,5.63597,-8.7696,-34.0894,0.1934013,
2,114.414,2,3.870529,340.3978,-1.910269,0.4935421,5.63597,-8.7696,-34.0894,0.1934013,
2,114.424,2,3.871697,340.3848,-1.910181,0.4933705,5.63597,-8.7696,-34.0894,0.1934013,
2,114.434,2,3.871994,340.3836,-1.910426,0.4933959,5.63597,-8.7696,-34.0894,0.1934013,
2,114.444,2,3.873145,340.3814,-1.908361,0.4927162,5.63597,-8.7696,-34.0894,0.1934013,
2,114.454,2,3.87118,340.3853,-1.914654,0.4945919,5.63597,-8.7696,-34.0894,0.1934013,
2,114.464,2,3.869606,340.3771,-1.914458,0.4947422,5.63597,-8.7696,-34.0894,0.1934013,
2,114.474,2,3.869848,340.3611,-1.911357,0.4939102,5.63597,-8.7696,-34.0894,0.1934013,
2,114.484,2,3.871913,340.384,-1.906779,0.4924644,5.63597,-8.7696,-34.0894,0.1934013,
2,114.494,2,3.872546,340.3739,-1.907145,0.4924783,5.63597,-8.7696,-34.0894,0.1934013,
2,114.504,2,3.870919,340.3775,-1.90383,0.491829,5.63597,-8.7696,-34.0894,0.1934013,
2,114.514,2,3.872423,340.3746,-1.912324,0.4938315,5.63597,-8.7696,-34.0894,0.1934013,
2,114.524,2,3.871756,340.3548,-1.912573,0.4939809,5.63597,-8.7696,-34.0894,0.1934013,
2,114.534,2,3.879733,340.3541,-1.909711,0.4922273,5.63597,-8.7696,-34.0894,0.1934013,
2,114.544,2,3.879462,340.3375,-1.914935,0.4936082,5.63597,-8.7696,-34.0894,0.1934013,
2,114.554,2,3.880933,340.3365,-1.911994,0.4926635,5.63597,-8.7696,-34.0894,0.1934013,
2,114.564,2,3.881255,340.3202,-1.902817,0.4902582,5.63597,-8.7696,-34.0894,0.1934013,
2,114.574,2,3.879294,340.3232,-1.910887,0.4925863,5.63597,-8.7696,-34.0894,0.1934013,
2,114.584,2,3.881428,340.3241,-1.904993,0.4907968,5.63597,-8.7696,-34.0894,0.1934013,
2,114.594,2,3.882569,340.3161,-1.907815,0.4913794,5.63597,-8.7696,-34.0894,0.1934013,
2,114.604,2,3.8809,340.3043,-1.90663,0.4912854,5.63597,-8.7696,-34.0894,0.1934013,
2,114.614,2,3.879809,340.3116,-1.906201,0.4913132,5.63597,-8.7696,-34.0894,0.1934013,
2,114.624,2,3.880023,340.307,-1.905907,0.4912103,5.63597,-8.7696,-34.0894,0.1934013,
2,114.634,2,3.880246,340.315,-1.905805,0.4911558,5.63597,-8.7696,-34.0894,0.1934013,
2,114.644,2,3.879337,340.2998,-1.9089,0.4920686,5.63597,-8.7696,-34.0894,0.1934013,
2,114.654,2,3.879956,340.2906,-1.910593,0.4924265,5.63597,-8.7696,-34.0894,0.1934013,
2,114.664,2,3.87867,340.3035,-1.908882,0.4921486,5.63188,-8.7696,-34.0898,0.1938019,
2,114.674,2,3.880645,340.3026,-1.909052,0.4919421,5.63188,-8.7696,-34.0898,0.1938019,
2,114.684,2,3.881942,340.2983,-1.907095,0.4912733,5.63188,-8.7696,-34.0898,0.1938019,
2,114.694,2,3.880028,340.2958,-1.910664,0.4924358,5.63188,-8.7696,-34.0898,0.1938019,
2,114.704,2,3.879904,340.3033,-1.91132,0.4926205,5.63188,-8.7696,-34.0898,0.1938019,
2,114.714,2,3.878599,340.2865,-1.917488,0.4943764,5.63188,-8.7696,-34.0898,0.1938019,
2,114.724,2,3.878504,340.297,-1.91121,0.49277,5.63188,-8.7696,-34.0898,0.1938019,
2,114.734,2,3.877101,340.2941,-1.908365,0.4922146,5.63188,-8.7696,-34.0898,0.1938019,
2,114.744,2,3.880519,340.2927,-1.910009,0.4922045,5.63188,-8.7696,-34.0898,0.1938019,
2,114.754,2,3.884536,340.2862,-1.911712,0.4921339,5.63188,-8.7696,-34.0898,0.1938019,
2,114.764,2,3.883101,340.2625,-1.911791,0.4923362,5.63188,-8.7696,-34.0898,0.1938019,
2,114.774,2,3.885614,340.2573,-1.916152,0.4931402,5.63188,-8.7696,-34.0898,0.1938019,
2,114.784,2,3.891373,340.2478,-1.912124,0.4913751,5.63188,-8.7696,-34.0898,0.1938019,
2,114.794,2,3.888574,340.2423,-1.911621,0.4915995,5.63188,-8.7696,-34.0898,0.1938019,
2,114.804,2,3.889253,340.2483,-1.91405,0.4921381,5.63188,-8.7696,-34.0898,0.1938019,
2,114.814,2,3.890339,340.2353,-1.911752,0.49141,5.63188,-8.7696,-34.0898,0.1938019,
2,114.824,2,3.887674,340.2439,-1.917938,0.4933383,5.63188,-8.7696,-34.0898,0.1938019,
2,114.834,2,3.88667,340.2425,-1.920283,0.4940689,5.63188,-8.7696,-34.0898,0.1938019,
2,114.844,2,3.891538,340.2415,-1.906664,0.4899513,5.63188,-8.7696,-34.0898,0.1938019,
2,114.854,2,3.887425,340.226,-1.907666,0.4907273,5.63188,-8.7696,-34.0898,0.1938019,
2,114.864,2,3.889577,340.2265,-1.908222,0.4905989,5.63188,-8.7696,-34.0898,0.1938019,
2,114.874,2,3.887791,340.211,-1.911133,0.4915729,5.63188,-8.7696,-34.0898,0.1938019,
2,114.884,2,3.889093,340.2263,-1.916867,0.4928826,5.63188,-8.7696,-34.0898,0.1938019,
2,114.894,2,3.889594,340.2205,-1.914886,0.4923101,5.63188,-8.7696,-34.0898,0.1938019,
2,114.904,2,3.887991,340.2144,-1.915295,0.4926181,5.63188,-8.7696,-34.0898,0.1938019,
2,114.914,2,3.88912,340.2109,-1.916339,0.4927436,5.63188,-8.7696,-34.0898,0.1938019,
2,114.924,2,3.890007,340.2096,-1.909942,0.4909866,5.62778,-8.7696,-34.0902,0.1941986,
2,114.934,2,3.886435,340.1995,-1.912553,0.4921098,5.62778,-8.7696,-34.0902,0.1941986,
2,114.944,2,3.888189,340.1351,-1.913598,0.4921566,5.62778,-8.7696,-34.0902,0.1941986,
2,114.954,2,3.889697,340.2104,-1.912491,0.4916814,5.62778,-8.7696,-34.0902,0.1941986,
2,114.964,2,3.888181,340.2015,-1.912661,0.4919168,5.62778,-8.7696,-34.0902,0.1941986,
2,114.974,2,3.886949,340.2013,-1.913977,0.4924112,5.62778,-8.7696,-34.0902,0.1941986,
2,114.984,2,3.888866,340.201,-1.91419,0.4922231,5.62778,-8.7696,-34.0902,0.1941986,
2,114.994,2,3.889554,340.1986,-1.916041,0.4926119,5.62778,-8.7696,-34.0902,0.1941986,
2,115.004,2,3.888382,340.1802,-1.916788,0.4929526,5.62778,-8.7696,-34.0902,0.1941986,
2,115.014,2,3.887066,340.1893,-1.918221,0.4934882,5.62778,-8.7696,-34.0902,0.1941986,
2,115.024,2,3.889429,340.1942,-1.914758,0.4922979,5.62778,-8.7696,-34.0902,0.1941986,
2,115.034,2,3.889604,340.1797,-1.915072,0.4923565,5.62778,-8.7696,-34.0902,0.1941986,
2,115.044,2,3.893117,340.1886,-1.916234,0.4922107,5.62778,-8.7696,-34.0902,0.1941986,
2,115.054,2,3.895424,340.1804,-1.918025,0.492379,5.62778,-8.7696,-34.0902,0.1941986,
2,115.064,2,3.894276,340.1538,-1.91933,0.4928591,5.62778,-8.7696,-34.0902,0.1941986,
2,115.074,2,3.895652,340.1583,-1.919543,0.4927398,5.62778,-8.7696,-34.0902,0.1941986,
2,115.084,2,3.898078,340.1597,-1.91498,0.4912626,5.62778,-8.7696,-34.0902,0.1941986,
2,115.094,2,3.896318,340.1562,-1.915056,0.491504,5.62778,-8.7696,-34.0902,0.1941986,
2,115.104,2,3.897979,340.1562,-1.914127,0.4910564,5.62778,-8.7696,-34.0902,0.1941986,
2,115.114,2,3.896327,340.1478,-1.914224,0.4912894,5.62778,-8.7696,-34.0902,0.1941986,
2,115.124,2,3.897784,340.1421,-1.915146,0.4913422,5.62778,-8.7696,-34.0902,0.1941986,
2,115.134,2,3.896118,340.1376,-1.913305,0.4910798,5.62778,-8.7696,-34.0902,0.1941986,
2,115.144,2,3.897487,340.1312,-1.909718,0.4899869,5.62778,-8.7696,-34.0902,0.1941986,
2,115.154,2,3.899761,340.129,-1.913088,0.4905654,5.62778,-8.7696,-34.0902,0.1941986,
2,115.164,2,3.897003,340.1332,-1.913052,0.4909034,5.62778,-8.7696,-34.0902,0.1941986,
2,115.174,2,3.89756,340.127,-1.913886,0.4910472,5.62285,-8.7696,-34.0906,0.1945992,
2,115.184,2,3.895967,340.1377,-1.915984,0.4917866,5.62285,-8.7696,-34.0906,0.1945992,
2,115.194,2,3.897766,340.122,-1.913852,0.4910127,5.62285,-8.7696,-34.0906,0.1945992,
2,115.204,2,3.898277,340.1218,-1.912743,0.4906638,5.62285,-8.7696,-34.0906,0.1945992,
2,115.214,2,3.897594,340.1197,-1.915604,0.4914836,5.62285,-8.7696,-34.0906,0.1945992,
2,115.224,2,3.896522,340.1163,-1.915895,0.4916937,5.62285,-8.7696,-34.0906,0.1945992,
2,115.234,2,3.895266,340.1312,-1.919554,0.4927915,5.62285,-8.7696,-34.0906,0.1945992,
2,115.244,2,3.895829,340.11,-1.917914,0.4922994,5.62285,-8.7696,-34.0906,0.1945992,
2,115.254,2,3.894818,340.1131,-1.916562,0.4920799,5.62285,-8.7696,-34.0906,0.1945992,
2,115.264,2,3.898561,340.1041,-1.916427,0.4915729,5.62285,-8.7696,-34.0906,0.1945992,
2,115.274,2,3.895607,340.1118,-1.919164,0.4926481,5.62285,-8.7696,-34.0906,0.1945992,
2,115.284,2,3.899698,340.0995,-1.917128,0.4916095,5.62285,-8.7696,-34.0906,0.1945992,
2,115.294,2,3.903318,340.0591,-1.920082,0.4919103,5.62285,-8.7696,-34.0906,0.1945992,
2,115.304,2,3.903217,340.0742,-1.919832,0.4918589,5.62285,-8.7696,-34.0906,0.1945992,
2,115.314,2,3.906345,340.0782,-1.920326,0.4915914,5.62285,-8.7696,-34.0906,0.1945992,
2,115.324,2,3.904615,340.0745,-1.918954,0.491458,5.62285,-8.7696,-34.0906,0.1945992,
2,115.334,2,3.904397,340.0627,-1.927876,0.4937704,5.62285,-8.7696,-34.0906,0.1945992,
2,115.344,2,3.906202,340.0664,-1.929619,0.4939887,5.62285,-8.7696,-34.0906,0.1945992,
2,115.354,2,3.903266,340.0864,-1.922993,0.4926626,5.62285,-8.7696,-34.0906,0.1945992,
2,115.364,2,3.9046,340.0632,-1.921679,0.4921577,5.62285,-8.7696,-34.0906,0.1945992,
2,115.374,2,3.901422,340.0533,-1.928223,0.494236,5.62285,-8.7696,-34.0906,0.1945992,
2,115.384,2,3.904368,340.0533,-1.918901,0.4914755,5.62285,-8.7696,-34.0906,0.1945992,
2,115.394,2,3.903866,340.0612,-1.9195,0.4916919,5.62285,-8.7696,-34.0906,0.1945992,
2,115.404,2,3.902305,340.0354,-1.921222,0.4923299,5.62285,-8.7696,-34.0906,0.1945992,
2,115.414,2,3.904928,340.0146,-1.919285,0.4915034,5.61928,-8.7696,-34.091,0.1949997,
2,115.424,2,3.905466,340.0281,-1.919473,0.4914836,5.61928,-8.7696,-34.091,0.1949997,
2,115.434,2,3.900603,340.0399,-1.916988,0.4914594,5.61928,-8.7696,-34.091,0.1949997,
2,115.444,2,3.903941,340.0312,-1.914888,0.4905013,5.61928,-8.7696,-34.091,0.1949997,
2,115.454,2,3.903999,340.0219,-1.916343,0.4908666,5.61928,-8.7696,-34.091,0.1949997,
2,115.464,2,3.903916,340.0082,-1.91786,0.4912657,5.61928,-8.7696,-34.091,0.1949997,
2,115.474,2,3.905703,340.022,-1.919679,0.4915067,5.61928,-8.7696,-34.091,0.1949997,
2,115.484,2,3.904506,340.0261,-1.918548,0.4913676,5.61928,-8.7696,-34.091,0.1949997,
2,115.494,2,3.903883,340.0204,-1.918883,0.4915318,5.61928,-8.7696,-34.091,0.1949997,
2,115.504,2,3.906822,340.0144,-1.91722,0.4907365,5.61928,-8.7696,-34.091,0.1949997,
2,115.514,2,3.910261,340.0016,-1.918085,0.4905261,5.61928,-8.7696,-34.091,0.1949997,
2,115.524,2,3.90998,340.0157,-1.921326,0.4913903,5.61928,-8.7696,-34.091,0.1949997,
2,115.534,2,3.911995,339.9966,-1.923854,0.4917834,5.61928,-8.7696,-34.091,0.1949997,
2,115.544,2,3.91213,339.9845,-1.920305,0.4908592,5.61928,-8.7696,-34.091,0.1949997,
2,115.554,2,3.913353,339.9795,-1.921593,0.4910349,5.61928,-8.7696,-34.091,0.1949997,
2,115.564,2,3.912864,339.9781,-1.922616,0.4913576,5.61928,-8.7696,-34.091,0.1949997,
2,115.574,2,3.912055,339.9725,-1.925178,0.4921143,5.61928,-8.7696,-34.091,0.1949997,
2,115.584,2,3.911271,339.9763,-1.925424,0.4922758,5.61928,-8.7696,-34.091,0.1949997,
2,115.594,2,3.912542,339.9783,-1.927391,0.4926187,5.61928,-8.7696,-34.091,0.1949997,
2,115.604,2,3.915025,339.9703,-1.924404,0.4915433,5.61928,-8.7696,-34.091,0.1949997,
2,115.614,2,3.914212,339.966,-1.923888,0.4915136,5.61928,-8.7696,-34.091,0.1949997,
2,115.624,2,3.911536,339.9642,-1.925551,0.4922749,5.61928,-8.7696,-34.091,0.1949997,
2,115.634,2,3.914122,339.9641,-1.926829,0.4922762,5.61928,-8.7696,-34.091,0.1949997,
2,115.644,2,3.91306,339.9307,-1.926279,0.4922691,5.61928,-8.7696,-34.091,0.1949997,
2,115.654,2,3.908944,339.9698,-1.927768,0.4931685,5.61928,-8.7696,-34.091,0.1949997,
2,115.664,2,3.911676,339.9624,-1.924498,0.4919882,5.61928,-8.7696,-34.091,0.1949997,
2,115.674,2,3.91088,339.9668,-1.921443,0.491307,5.6149,-8.7696,-34.0915,0.1954994,
2,115.684,2,3.912081,339.965,-1.922193,0.491348,5.6149,-8.7696,-34.0915,0.1954994,
2,115.694,2,3.912166,339.9264,-1.924722,0.4919838,5.6149,-8.7696,-34.0915,0.1954994,
2,115.704,2,3.913183,339.962,-1.92092,0.4908844,5.6149,-8.7696,-34.0915,0.1954994,
2,115.714,2,3.911403,339.9506,-1.92125,0.4911919,5.6149,-8.7696,-34.0915,0.1954994,
2,115.724,2,3.910098,339.9447,-1.918566,0.4906697,5.6149,-8.7696,-34.0915,0.1954994,
2,115.734,2,3.910413,339.9481,-1.917503,0.4903581,5.6149,-8.7696,-34.0915,0.1954994,
2,115.744,2,3.912821,339.9416,-1.916557,0.4898147,5.6149,-8.7696,-34.0915,0.1954994,
2,115.754,2,3.909385,339.9345,-1.919539,0.4910079,5.6149,-8.7696,-34.0915,0.1954994,
2,115.764,2,3.910485,339.9281,-1.920697,0.491166,5.6149,-8.7696,-34.0915,0.1954994,
2,115.774,2,3.911272,339.9172,-1.921794,0.4913476,5.6149,-8.7696,-34.0915,0.1954994,
2,115.784,2,3.911805,339.9273,-1.919521,0.4906994,5.6149,-8.7696,-34.0915,0.1954994,
2,115.794,2,3.913183,339.9162,-1.923014,0.4914194,5.6149,-8.7696,-34.0915,0.1954994,
2,115.804,2,3.918246,339.8963,-1.924175,0.4910806,5.6149,-8.7696,-34.0915,0.1954994,
2,115.814,2,3.917614,339.8884,-1.924927,0.4913519,5.6149,-8.7696,-34.0915,0.1954994,
2,115.824,2,3.918078,339.8687,-1.927196,0.4918728,5.6149,-8.7696,-34.0915,0.1954994,
2,115.834,2,3.91885,339.8828,-1.924991,0.4912133,5.6149,-8.7696,-34.0915,0.1954994,
2,115.844,2,3.920249,339.8855,-1.92377,0.4907265,5.6149,-8.7696,-34.0915,0.1954994,
2,115.854,2,3.919766,339.8823,-1.925435,0.4912117,5.6149,-8.7696,-34.0915,0.1954994,
2,115.864,2,3.920081,339.8785,-1.92782,0.4917808,5.6149,-8.7696,-34.0915,0.1954994,
2,115.874,2,3.921658,339.875,-1.928618,0.4917864,5.6149,-8.7696,-34.0915,0.1954994,
2,115.884,2,3.920062,339.8555,-1.927127,0.4916062,5.6149,-8.7696,-34.0915,0.1954994,
2,115.894,2,3.918063,339.8843,-1.926541,0.4917074,5.6149,-8.7696,-34.0915,0.1954994,
2,115.904,2,3.922692,339.868,-1.924675,0.4906517,5.6149,-8.7696,-34.0915,0.1954994,
2,115.914,2,3.920765,339.8739,-1.926317,0.4913115,5.6149,-8.7696,-34.0915,0.1954994,
2,115.924,2,3.920094,339.8674,-1.928453,0.4919406,5.6149,-8.7696,-34.0915,0.1954994,
2,115.934,2,3.919247,339.8667,-1.929236,0.4922464,5.6149,-8.7696,-34.0915,0.1954994,
2,115.944,2,3.919889,339.857,-1.926881,0.4915651,5.60997,-8.7696,-34.0919,0.1959,
2,115.954,2,3.917929,339.8567,-1.927612,0.4919976,5.60997,-8.7696,-34.0919,0.1959,
2,115.964,2,3.920487,339.8607,-1.923969,0.4907473,5.60997,-8.7696,-34.0919,0.1959,
2,115.974,2,3.920827,339.8491,-1.923306,0.4905358,5.60997,-8.7696,-34.0919,0.1959,
2,115.984,2,3.920477,339.8525,-1.924967,0.4910032,5.60997,-8.7696,-34.0919,0.1959,
2,115.994,2,3.918702,339.8657,-1.925702,0.4914133,5.60997,-8.7696,-34.0919,0.1959,
2,116.004,2,3.922281,339.8582,-1.923492,0.4904014,5.60997,-8.7696,-34.0919,0.1959,
2,116.014,2,3.918386,339.8443,-1.921476,0.4903744,5.60997,-8.7696,-34.0919,0.1959,
2,116.024,2,3.918852,339.8395,-1.918974,0.4896776,5.60997,-8.7696,-34.0919,0.1959,
2,116.034,2,3.916939,339.8373,-1.919958,0.4901679,5.60997,-8.7696,-34.0919,0.1959,
2,116.044,2,3.91866,339.8351,-1.922958,0.4907182,5.60997,-8.7696,-34.0919,0.1959,
2,116.054,2,3.924974,339.8243,-1.924428,0.4903034,5.60997,-8.7696,-34.0919,0.1959,
2,116.064,2,3.924422,339.813,-1.925493,0.4906437,5.60997,-8.7696,-34.0919,0.1959,
2,116.074,2,3.928353,339.8054,-1.924212,0.4898268,5.60997,-8.7696,-34.0919,0.1959,
2,116.084,2,3.927478,339.7953,-1.93068,0.4915827,5.60997,-8.7696,-34.0919,0.1959,
2,116.094,2,3.926374,339.7945,-1.93475,0.4927575,5.60997,-8.7696,-34.0919,0.1959,
2,116.104,2,3.928338,339.781,-1.93278,0.4920097,5.60997,-8.7696,-34.0919,0.1959,
2,116.114,2,3.929509,339.7115,-1.933403,0.4920215,5.60997,-8.7696,-34.0919,0.1959,
2,116.124,2,3.928762,339.789,-1.932238,0.4918184,5.60997,-8.7696,-34.0919,0.1959,
2,116.134,2,3.927042,339.782,-1.933319,0.4923093,5.60997,-8.7696,-34.0919,0.1959,
2,116.144,2,3.927655,339.7841,-1.935798,0.4928636,5.60997,-8.7696,-34.0919,0.1959,
2,116.154,2,3.92856,339.7845,-1.934737,0.4924801,5.60997,-8.7696,-34.0919,0.1959,
2,116.164,2,3.930315,339.7844,-1.93663,0.4927417,5.60997,-8.7696,-34.0919,0.1959,
2,116.174,2,3.925841,339.7663,-1.940098,0.4941866,5.60615,-8.7696,-34.0924,0.1963997,
2,116.184,2,3.929173,339.7786,-1.939486,0.4936116,5.60615,-8.7696,-34.0924,0.1963997,
2,116.194,2,3.92797,339.7828,-1.934706,0.492546,5.60615,-8.7696,-34.0924,0.1963997,
2,116.204,2,3.926328,339.7824,-1.933445,0.4924308,5.60615,-8.7696,-34.0924,0.1963997,
2,116.214,2,3.92792,339.7748,-1.93479,0.4925736,5.60615,-8.7696,-34.0924,0.1963997,
2,116.224,2,3.929105,339.7832,-1.934284,0.4922962,5.60615,-8.7696,-34.0924,0.1963997,
2,116.234,2,3.928908,339.7807,-1.935184,0.4925501,5.60615,-8.7696,-34.0924,0.1963997,
2,116.244,2,3.930045,339.7692,-1.931964,0.4915882,5.60615,-8.7696,-34.0924,0.1963997,
2,116.254,2,3.930331,339.7678,-1.932898,0.4917902,5.60615,-8.7696,-34.0924,0.1963997,
2,116.264,2,3.93409,339.7497,-1.927826,0.490031,5.60615,-8.7696,-34.0924,0.1963997,
2,116.274,2,3.934756,339.7346,-1.933071,0.4912811,5.60615,-8.7696,-34.0924,0.1963997,
2,116.284,2,3.93581,339.7386,-1.933581,0.4912791,5.60615,-8.7696,-34.0924,0.1963997,
2,116.294,2,3.939977,339.7288,-1.934146,0.4909029,5.60615,-8.7696,-34.0924,0.1963997,
2,116.304,2,3.9402,339.7318,-1.929616,0.4897254,5.60615,-8.7696,-34.0924,0.1963997,
2,116.314,2,3.936438,339.7182,-1.927185,0.4895758,5.60615,-8.7696,-34.0924,0.1963997,
2,116.324,2,3.937961,339.7213,-1.927302,0.4894162,5.60615,-8.7696,-34.0924,0.1963997,
2,116.334,2,3.937492,339.7164,-1.928898,0.4898799,5.60615,-8.7696,-34.0924,0.1963997,
2,116.344,2,3.939284,339.7133,-1.930465,0.4900547,5.60615,-8.7696,-34.0924,0.1963997,
2,116.354,2,3.939129,339.723,-1.931891,0.4904362,5.60615,-8.7696,-34.0924,0.1963997,
2,116.364,2,3.937607,339.7115,-1.930811,0.4903513,5.60615,-8.7696,-34.0924,0.1963997,
2,116.374,2,3.938683,339.7072,-1.931554,0.4904061,5.60615,-8.7696,-34.0924,0.1963997,
2,116.384,2,3.939048,339.708,-1.932516,0.4906047,5.60615,-8.7696,-34.0924,0.1963997,
2,116.394,2,3.936268,339.6959,-1.933727,0.491259,5.60205,-8.7696,-34.0928,0.1968002,
2,116.404,2,3.939498,339.7054,-1.93649,0.4915576,5.60205,-8.7696,-34.0928,0.1968002,
2,116.414,2,3.93543,339.7101,-1.93694,0.4921801,5.60205,-8.7696,-34.0928,0.1968002,
2,116.424,2,3.936719,339.6955,-1.93479,0.4914727,5.60205,-8.7696,-34.0928,0.1968002,
2,116.434,2,3.939906,339.6896,-1.935285,0.4912007,5.60205,-8.7696,-34.0928,0.1968002,
2,116.444,2,3.9402,339.6882,-1.935487,0.4912155,5.60205,-8.7696,-34.0928,0.1968002,
2,116.454,2,3.935649,339.6981,-1.93815,0.4924601,5.60205,-8.7696,-34.0928,0.1968002,
2,116.464,2,3.937306,339.6634,-1.937476,0.4920816,5.60205,-8.7696,-34.0928,0.1968002,
2,116.474,2,3.935324,339.6917,-1.938024,0.4924687,5.60205,-8.7696,-34.0928,0.1968002,
2,116.484,2,3.937968,339.6884,-1.933085,0.4908839,5.60205,-8.7696,-34.0928,0.1968002,
2,116.494,2,3.938079,339.6902,-1.934993,0.4913545,5.60205,-8.7696,-34.0928,0.1968002,
2,116.504,2,3.937428,339.6812,-1.936477,0.4918129,5.60205,-8.7696,-34.0928,0.1968002,
2,116.514,2,3.940393,339.6764,-1.940975,0.4925842,5.60205,-8.7696,-34.0928,0.1968002,
2,116.524,2,3.93979,339.6714,-1.938983,0.4921539,5.60205,-8.7696,-34.0928,0.1968002,
2,116.534,2,3.943097,339.6566,-1.937864,0.4914573,5.60205,-8.7696,-34.0928,0.1968002,
2,116.544,2,3.948693,339.6458,-1.936094,0.4903126,5.60205,-8.7696,-34.0928,0.1968002,
2,116.554,2,3.947017,339.6346,-1.936544,0.4906349,5.60205,-8.7696,-34.0928,0.1968002,
2,116.564,2,3.947828,339.6405,-1.935436,0.4902533,5.60205,-8.7696,-34.0928,0.1968002,
2,116.574,2,3.949121,339.6307,-1.936988,0.4904858,5.60205,-8.7696,-34.0928,0.1968002,
2,116.584,2,3.946411,339.6032,-1.935946,0.4905587,5.60205,-8.7696,-34.0928,0.1968002,
2,116.594,2,3.94387,339.6375,-1.936374,0.4909832,5.60205,-8.7696,-34.0928,0.1968002,
2,116.604,2,3.947959,339.6299,-1.933508,0.4897487,5.60205,-8.7696,-34.0928,0.1968002,
2,116.614,2,3.946683,339.6263,-1.934607,0.4901855,5.60205,-8.7696,-34.0928,0.1968002,
2,116.624,2,3.94449,339.6284,-1.933887,0.4902755,5.60205,-8.7696,-34.0928,0.1968002,
2,116.634,2,3.941413,339.6263,-1.938431,0.4918111,5.60205,-8.7696,-34.0928,0.1968002,
2,116.644,2,3.945037,339.619,-1.937339,0.4910826,5.60205,-8.7696,-34.0928,0.1968002,
2,116.654,2,3.947984,339.6139,-1.936731,0.4905621,5.59767,-8.7696,-34.0932,0.1972008,
2,116.664,2,3.945267,339.6112,-1.938194,0.4912707,5.59767,-8.7696,-34.0932,0.1972008,
2,116.674,2,3.94356,339.6118,-1.941948,0.4924353,5.59767,-8.7696,-34.0932,0.1972008,
2,116.684,2,3.945244,339.5996,-1.951932,0.4947558,5.59767,-8.7696,-34.0932,0.1972008,
2,116.694,2,3.945955,339.6285,-1.947157,0.4934564,5.59767,-8.7696,-34.0932,0.1972008,
2,116.704,2,3.943768,339.5843,-1.94489,0.4931552,5.59767,-8.7696,-34.0932,0.1972008,
2,116.714,2,3.943141,339.6616,-1.940443,0.4921058,5.59767,-8.7696,-34.0932,0.1972008,
2,116.724,2,3.942867,339.6791,-1.939333,0.4918585,5.59767,-8.7696,-34.0932,0.1972008,
2,116.734,2,3.941524,339.6583,-1.946869,0.493938,5.59767,-8.7696,-34.0932,0.1972008,
2,116.744,2,3.944394,339.595,-1.940516,0.4919682,5.59767,-8.7696,-34.0932,0.1972008,
2,116.754,2,3.950807,339.5385,-1.943871,0.4920188,5.59767,-8.7696,-34.0932,0.1972008,
2,116.764,2,3.946246,339.5738,-1.946286,0.4931993,5.59767,-8.7696,-34.0932,0.1972008,
2,116.774,2,3.952772,339.5675,-1.944565,0.4919497,5.59767,-8.7696,-34.0932,0.1972008,
2,116.784,2,3.957042,339.5608,-1.944924,0.4915097,5.59767,-8.7696,-34.0932,0.1972008,
2,116.794,2,3.952495,339.5602,-1.941283,0.4911537,5.59767,-8.7696,-34.0932,0.1972008,
2,116.804,2,3.952395,339.5566,-1.94339,0.4916993,5.59767,-8.7696,-34.0932,0.1972008,
2,116.814,2,3.952498,339.53,-1.947451,0.492714,5.59767,-8.7696,-34.0932,0.1972008,
2,116.824,2,3.954924,339.5504,-1.943285,0.4913584,5.59767,-8.7696,-34.0932,0.1972008,
2,116.834,2,3.953293,339.5562,-1.946665,0.492416,5.59767,-8.7696,-34.0932,0.1972008,
2,116.844,2,3.951297,339.5639,-1.950541,0.4936457,5.59767,-8.7696,-34.0932,0.1972008,
2,116.854,2,3.952336,339.5514,-1.946103,0.4923932,5.59767,-8.7696,-34.0932,0.1972008,
2,116.864,2,3.953681,339.5453,-1.941764,0.4911282,5.59767,-8.7696,-34.0932,0.1972008,
2,116.874,2,3.951135,339.5464,-1.941872,0.4914721,5.59767,-8.7696,-34.0932,0.1972008,
2,116.884,2,3.954651,339.538,-1.937969,0.4900481,5.59767,-8.7696,-34.0932,0.1972008,
2,116.894,2,3.95424,339.5352,-1.937343,0.4899407,5.59382,-8.7696,-34.0936,0.1976013,
2,116.904,2,3.951494,339.5299,-1.937915,0.4904259,5.59382,-8.7696,-34.0936,0.1976013,
2,116.914,2,3.955017,339.5291,-1.941374,0.4908637,5.59382,-8.7696,-34.0936,0.1976013,
2,116.924,2,3.951908,339.5215,-1.947389,0.4927718,5.59382,-8.7696,-34.0936,0.1976013,
2,116.934,2,3.952631,339.5139,-1.940254,0.4908767,5.59382,-8.7696,-34.0936,0.1976013,
2,116.944,2,3.952595,339.5074,-1.941162,0.4911109,5.59382,-8.7696,-34.0936,0.1976013,
2,116.954,2,3.951455,339.5136,-1.936836,0.4901577,5.59382,-8.7696,-34.0936,0.1976013,
2,116.964,2,3.951718,339.5167,-1.942723,0.4916148,5.59382,-8.7696,-34.0936,0.1976013,
2,116.974,2,3.948494,339.5208,-1.9492,0.4936565,5.59382,-8.7696,-34.0936,0.1976013,
2,116.984,2,3.951554,339.5129,-1.942018,0.4914568,5.59382,-8.7696,-34.0936,0.1976013,
2,116.994,2,3.957016,339.4897,-1.947546,0.4921753,5.59382,-8.7696,-34.0936,0.1976013,
2,117.004,2,3.959893,339.4954,-1.943052,0.4906828,5.59382,-8.7696,-34.0936,0.1976013,
2,117.014,2,3.961152,339.4767,-1.943497,0.4906394,5.59382,-8.7696,-34.0936,0.1976013,
2,117.024,2,3.963649,339.4708,-1.940334,0.4895321,5.59382,-8.7696,-34.0936,0.1976013,
2,117.034,2,3.962422,339.4658,-1.944176,0.4906535,5.59382,-8.7696,-34.0936,0.1976013,
2,117.044,2,3.959491,339.459,-1.950975,0.4927337,5.59382,-8.7696,-34.0936,0.1976013,
2,117.054,2,3.960161,339.4568,-1.947018,0.4916513,5.59382,-8.7696,-34.0936,0.1976013,
2,117.064,2,3.962988,339.4802,-1.946396,0.4911434,5.59382,-8.7696,-34.0936,0.1976013,
2,117.074,2,3.959885,339.4609,-1.947967,0.4919252,5.59382,-8.7696,-34.0936,0.1976013,
2,117.084,2,3.961871,339.4621,-1.947596,0.491585,5.59382,-8.7696,-34.0936,0.1976013,
2,117.094,2,3.962102,339.4608,-1.950015,0.4921668,5.59382,-8.7696,-34.0936,0.1976013,
2,117.104,2,3.963114,339.4561,-1.947481,0.4914016,5.59382,-8.7696,-34.0936,0.1976013,
2,117.114,2,3.962811,339.4452,-1.948035,0.4915791,5.59382,-8.7696,-34.0936,0.1976013,
2,117.124,2,3.96304,339.4472,-1.946389,0.4911353,5.59382,-8.7696,-34.0936,0.1976013,
2,117.134,2,3.963028,339.4486,-1.945998,0.4910382,5.58948,-8.7696,-34.0941,0.198101,
2,117.144,2,3.963063,339.44,-1.944456,0.4906446,5.58948,-8.7696,-34.0941,0.198101,
2,117.154,2,3.963016,339.4431,-1.946924,0.4912734,5.58948,-8.7696,-34.0941,0.198101,
2,117.164,2,3.959967,339.4373,-1.943892,0.4908858,5.58948,-8.7696,-34.0941,0.198101,
2,117.174,2,3.961354,339.4524,-1.943201,0.4905396,5.58948,-8.7696,-34.0941,0.198101,
2,117.184,2,3.963237,339.4435,-1.936772,0.4886842,5.58948,-8.7696,-34.0941,0.198101,
2,117.194,2,3.962834,339.4342,-1.933099,0.4878072,5.58948,-8.7696,-34.0941,0.198101,
2,117.204,2,3.96327,339.4269,-1.927351,0.4863031,5.58948,-8.7696,-34.0941,0.198101,
2,117.214,2,3.963405,339.4242,-1.921853,0.4848996,5.58948,-8.7696,-34.0941,0.198101,
2,117.224,2,3.962595,339.4122,-1.917915,0.4840048,5.58948,-8.7696,-34.0941,0.198101,
2,117.234,2,3.965709,339.402,-1.91279,0.4823323,5.58948,-8.7696,-34.0941,0.198101,
2,117.244,2,3.967844,339.3893,-1.903338,0.4796908,5.58948,-8.7696,-34.0941,0.198101,

TotalTime
00:07:29.3272635
