Repository: jacquesNIT/Polymer-Scratching

Files Structure:

<material>_<maximum_load>_<load_rate>_<sample_number>_<try_number>

- sample_number (s1, s2, ...) is used to indicate another iteration of the same test.
- try_number (1, 2, ...) simply indicates that precedent tests failed, it does not matter.

Scratch Process:

All scratchs were performed using the Rockwell indenter with the "Scratch.Rx" model in MFT. 
All tests have at a length of 2mm and a progressive load.

The same results are also accessible on the scratch pc of the lab, in the "jacques/second_batch" folder.
The "Additionnal_Batch" folder contains unverified results that were used to test the machine, it is advised not to use those.

General Notes:

File: Lab results/Second_Batch/PC/6N/PC_6N_3Nm.csv (part 4 of 25)
Recipe, UpperSample, LowerSample, OtherInfo, Averaging, LogFrequency, Type, Radius,TestDate, Operator, Customer, RefStd, Temperature, RH, Liquid, LastCalibDate, LCFz, LCFx, Tip, OtherData, samplevs
scratch only.Rx,,,,10,1000,Scratch,1,9/8/2026 11:32:46 AM,,,ASTM/ISO,,,N/A,N/A,,,,Linear: 0.1 to 6;3;2;1.016949,0.3,
Step, Timestamp, RecipeStep, DAQ.Fz (N),DAQ.CAP (um),DAQ.Fx (N),DAQ.COF (),XYZ.X Position (mm),XYZ.Y Position (mm),XYZ.Z Position (mm),XYZ.Z Depth (mm),
2,13.83,2,0.7378693,379.6537,-0.2735497,0.3707292,6.98852,-7.6722,-33.9029,0.03089905,
2,13.84,2,0.7416183,379.6272,-0.274904,0.3706812,6.98852,-7.6722,-33.9029,0.03089905,
2,13.85,2,0.7437351,379.6312,-0.275679,0.3706682,6.98852,-7.6722,-33.9029,0.03089905,
2,13.86,2,0.7410434,379.6242,-0.2767797,0.3734999,6.98852,-7.6722,-33.9029,0.03089905,
2,13.87,2,0.7442268,379.6185,-0.2755959,0.3703117,6.98852,-7.6722,-33.9029,0.03089905,
2,13.88,2,0.7450911,379.6141,-0.2771498,0.3719677,6.98852,-7.6722,-33.9029,0.03089905,
2,13.89,2,0.742411,379.6039,-0.2769057,0.3729817,6.98852,-7.6722,-33.9029,0.03089905,
2,13.9,2,0.7403447,379.6017,-0.2752586,0.3717979,6.98852,-7.6722,-33.9029,0.03089905,
2,13.91,2,0.7424036,379.6034,-0.2744551,0.3696845,6.98852,-7.6722,-33.9029,0.03089905,
2,13.92,2,0.7429787,379.6039,-0.2764346,0.3720626,6.98852,-7.6722,-33.9029,0.03089905,
2,13.93,2,0.7420514,379.5991,-0.2775011,0.3739648,6.98852,-7.6722,-33.9029,0.03089905,
2,13.94,2,0.7415202,379.5853,-0.2765188,0.372908,6.98527,-7.6722,-33.9035,0.03149796,
2,13.95,2,0.7425748,379.6195,-0.2768822,0.3728678,6.98527,-7.6722,-33.9035,0.03149796,
2,13.96,2,0.7459852,379.5976,-0.2763916,0.3705054,6.98527,-7.6722,-33.9035,0.03149796,
2,13.97,2,0.7423137,379.5972,-0.2753663,0.3709567,6.98527,-7.6722,-33.9035,0.03149796,
2,13.98,2,0.7405354,379.5917,-0.2754129,0.3719104,6.98527,-7.6722,-33.9035,0.03149796,
2,13.99,2,0.743933,379.5878,-0.2785136,0.3743799,6.98527,-7.6722,-33.9035,0.03149796,
2,14,2,0.7468297,379.5939,-0.2772839,0.3712813,6.98527,-7.6722,-33.9035,0.03149796,
2,14.01,2,0.748489,379.5783,-0.2747836,0.3671178,6.98527,-7.6722,-33.9035,0.03149796,
2,14.02,2,0.749437,379.5327,-0.2746365,0.3664571,6.98527,-7.6722,-33.9035,0.03149796,
2,14.03,2,0.7522453,379.5285,-0.2761791,0.3671397,6.98527,-7.6722,-33.9035,0.03149796,
2,14.04,2,0.7550197,379.5309,-0.2770401,0.3669309,6.98527,-7.6722,-33.9035,0.03149796,
2,14.05,2,0.7545555,379.5284,-0.2789493,0.369687,6.98527,-7.6722,-33.9035,0.03149796,
2,14.06,2,0.7528673,379.5368,-0.2795732,0.3713446,6.98527,-7.6722,-33.9035,0.03149796,
2,14.07,2,0.7536732,379.5392,-0.2783992,0.3693899,6.98527,-7.6722,-33.9035,0.03149796,
2,14.08,2,0.7539539,379.5174,-0.2778423,0.3685136,6.98527,-7.6722,-33.9035,0.03149796,
2,14.09,2,0.7515407,379.5139,-0.2785003,0.3705725,6.98527,-7.6722,-33.9035,0.03149796,
2,14.1,2,0.7520097,379.5124,-0.2794845,0.3716501,6.98527,-7.6722,-33.9035,0.03149796,
2,14.11,2,0.7519854,379.5155,-0.2786142,0.3705048,6.98527,-7.6722,-33.9035,0.03149796,
2,14.12,2,0.7534291,379.503,-0.2786044,0.3697819,6.98527,-7.6722,-33.9035,0.03149796,
2,14.13,2,0.7546945,379.5039,-0.2784564,0.3689657,6.98527,-7.6722,-33.9035,0.03149796,
2,14.14,2,0.7509276,379.5036,-0.2791044,0.3716795,6.98527,-7.6722,-33.9035,0.03149796,
2,14.15,2,0.7509718,379.5018,-0.2888847,0.3846812,6.98527,-7.6722,-33.9035,0.03149796,
2,14.16,2,0.7534512,379.505,-0.2912472,0.3865508,6.98527,-7.6722,-33.9035,0.03149796,
2,14.17,2,0.7531297,379.4976,-0.2841909,0.3773466,6.98147,-7.6722,-33.904,0.03199768,
2,14.18,2,0.7549718,379.5315,-0.2812713,0.3725587,6.98147,-7.6722,-33.904,0.03199768,
2,14.19,2,0.7534566,379.4901,-0.2796676,0.3711794,6.98147,-7.6722,-33.904,0.03199768,
2,14.2,2,0.7523782,379.4984,-0.2791661,0.371045,6.98147,-7.6722,-33.904,0.03199768,
2,14.21,2,0.751313,379.5007,-0.2874078,0.3825408,6.98147,-7.6722,-33.904,0.03199768,
2,14.22,2,0.7509981,379.4718,-0.2906272,0.3869879,6.98147,-7.6722,-33.904,0.03199768,
2,14.23,2,0.751399,379.492,-0.2827509,0.3762993,6.98147,-7.6722,-33.904,0.03199768,
2,14.24,2,0.7549344,379.4957,-0.2818006,0.3732783,6.98147,-7.6722,-33.904,0.03199768,
2,14.25,2,0.755437,379.4604,-0.2799327,0.3705573,6.98147,-7.6722,-33.904,0.03199768,
2,14.26,2,0.7588494,379.4422,-0.2804638,0.3695908,6.98147,-7.6722,-33.904,0.03199768,
2,14.27,2,0.7618768,379.4233,-0.2874066,0.377235,6.98147,-7.6722,-33.904,0.03199768,
2,14.28,2,0.7614039,379.4302,-0.2923175,0.3839191,6.98147,-7.6722,-33.904,0.03199768,
2,14.29,2,0.7633795,379.4323,-0.2855169,0.3740169,6.98147,-7.6722,-33.904,0.03199768,
2,14.3,2,0.762571,379.4028,-0.2842373,0.3727355,6.98147,-7.6722,-33.904,0.03199768,
2,14.31,2,0.76346,379.4189,-0.2817499,0.3690434,6.98147,-7.6722,-33.904,0.03199768,
2,14.32,2,0.7634524,379.4209,-0.2840047,0.3720006,6.98147,-7.6722,-33.904,0.03199768,
2,14.33,2,0.7603057,379.4135,-0.2839689,0.373493,6.98147,-7.6722,-33.904,0.03199768,
2,14.34,2,0.7640453,379.4081,-0.2822425,0.3694055,6.98147,-7.6722,-33.904,0.03199768,
2,14.35,2,0.7640929,379.4113,-0.284362,0.3721564,6.98147,-7.6722,-33.904,0.03199768,
2,14.36,2,0.7625538,379.3976,-0.2844012,0.3729589,6.98147,-7.6722,-33.904,0.03199768,
2,14.37,2,0.7622825,379.407,-0.2848021,0.3736175,6.9774,-7.6722,-33.9046,0.03259659,
2,14.38,2,0.7635144,379.4065,-0.2846641,0.3728339,6.9774,-7.6722,-33.9046,0.03259659,
2,14.39,2,0.7627319,379.3997,-0.2853931,0.3741722,6.9774,-7.6722,-33.9046,0.03259659,
2,14.4,2,0.7634521,379.3978,-0.2849907,0.3732921,6.9774,-7.6722,-33.9046,0.03259659,
2,14.41,2,0.7642084,379.3899,-0.2870241,0.3755835,6.9774,-7.6722,-33.9046,0.03259659,
2,14.42,2,0.7629256,379.3675,-0.2849391,0.3734822,6.9774,-7.6722,-33.9046,0.03259659,
2,14.43,2,0.7623143,379.3897,-0.2849872,0.3738448,6.9774,-7.6722,-33.9046,0.03259659,
2,14.44,2,0.7696524,379.3795,-0.2847601,0.3699853,6.9774,-7.6722,-33.9046,0.03259659,
2,14.45,2,0.770272,379.3527,-0.2874252,0.3731478,6.9774,-7.6722,-33.9046,0.03259659,
2,14.46,2,0.7717985,379.3381,-0.2893412,0.3748922,6.9774,-7.6722,-33.9046,0.03259659,
2,14.47,2,0.7756969,379.3223,-0.2900832,0.3739646,6.9774,-7.6722,-33.9046,0.03259659,
2,14.48,2,0.7741626,379.3389,-0.2878844,0.3718656,6.9774,-7.6722,-33.9046,0.03259659,
2,14.49,2,0.7722512,379.3264,-0.2890525,0.3742985,6.9774,-7.6722,-33.9046,0.03259659,
2,14.5,2,0.7746708,379.3226,-0.2890369,0.3731093,6.9774,-7.6722,-33.9046,0.03259659,
2,14.51,2,0.7740706,379.3165,-0.2892022,0.3736121,6.9774,-7.6722,-33.9046,0.03259659,
2,14.52,2,0.7724826,379.3186,-0.2889047,0.3739951,6.9774,-7.6722,-33.9046,0.03259659,
2,14.53,2,0.7726973,379.3432,-0.2885566,0.3734407,6.9774,-7.6722,-33.9046,0.03259659,
2,14.54,2,0.7751424,379.3223,-0.288216,0.3718233,6.9774,-7.6722,-33.9046,0.03259659,
2,14.55,2,0.7745601,379.3156,-0.2864994,0.3698866,6.9774,-7.6722,-33.9046,0.03259659,
2,14.56,2,0.7725204,379.3143,-0.2875936,0.3722796,6.9774,-7.6722,-33.9046,0.03259659,
2,14.57,2,0.774173,379.3118,-0.2886653,0.3728693,6.97415,-7.6722,-33.9052,0.03319931,
2,14.58,2,0.7749017,379.3132,-0.2885044,0.372311,6.97415,-7.6722,-33.9052,0.03319931,
2,14.59,2,0.7758195,379.3187,-0.2885008,0.3718659,6.97415,-7.6722,-33.9052,0.03319931,
2,14.6,2,0.7734668,379.3116,-0.2879634,0.3723023,6.97415,-7.6722,-33.9052,0.03319931,
2,14.61,2,0.7723649,379.305,-0.2864768,0.3709086,6.97415,-7.6722,-33.9052,0.03319931,
2,14.62,2,0.7744769,379.3006,-0.2872841,0.3709396,6.97415,-7.6722,-33.9052,0.03319931,
2,14.63,2,0.7752606,379.3109,-0.2889944,0.3727707,6.97415,-7.6722,-33.9052,0.03319931,
2,14.64,2,0.7760069,379.2943,-0.2894255,0.3729677,6.97415,-7.6722,-33.9052,0.03319931,
2,14.65,2,0.776868,379.2673,-0.288424,0.3712651,6.97415,-7.6722,-33.9052,0.03319931,
2,14.66,2,0.782922,379.2351,-0.2907204,0.3713275,6.97415,-7.6722,-33.9052,0.03319931,
2,14.67,2,0.7838416,379.2338,-0.2904147,0.3705017,6.97415,-7.6722,-33.9052,0.03319931,
2,14.68,2,0.7858618,379.2381,-0.2913081,0.3706862,6.97415,-7.6722,-33.9052,0.03319931,
2,14.69,2,0.7872047,379.2243,-0.2923623,0.371393,6.97415,-7.6722,-33.9052,0.03319931,
2,14.7,2,0.785412,379.23,-0.2927739,0.3727647,6.97415,-7.6722,-33.9052,0.03319931,
2,14.71,2,0.7852916,379.2192,-0.292769,0.3728157,6.97415,-7.6722,-33.9052,0.03319931,
2,14.72,2,0.7863711,379.2215,-0.2921704,0.3715426,6.97415,-7.6722,-33.9052,0.03319931,
2,14.73,2,0.7848339,379.223,-0.292538,0.3727387,6.97415,-7.6722,-33.9052,0.03319931,
2,14.74,2,0.7859989,379.2171,-0.2918266,0.3712812,6.97415,-7.6722,-33.9052,0.03319931,
2,14.75,2,0.7865918,379.2139,-0.2918544,0.3710367,6.97415,-7.6722,-33.9052,0.03319931,
2,14.76,2,0.7845844,379.2227,-0.2942629,0.3750558,6.97062,-7.6722,-33.9057,0.03369904,
2,14.77,2,0.7850779,379.1696,-0.2928304,0.3729954,6.97062,-7.6722,-33.9057,0.03369904,
2,14.78,2,0.7863871,379.221,-0.292355,0.3717699,6.97062,-7.6722,-33.9057,0.03369904,
2,14.79,2,0.7849056,379.211,-0.2917034,0.3716414,6.97062,-7.6722,-33.9057,0.03369904,
2,14.8,2,0.7854379,379.2098,-0.2934768,0.3736474,6.97062,-7.6722,-33.9057,0.03369904,
2,14.81,2,0.7859983,379.2008,-0.2929547,0.3727166,6.97062,-7.6722,-33.9057,0.03369904,
2,14.82,2,0.788802,379.2097,-0.2931513,0.3716412,6.97062,-7.6722,-33.9057,0.03369904,
2,14.83,2,0.7886635,379.1532,-0.2942114,0.3730505,6.97062,-7.6722,-33.9057,0.03369904,
2,14.84,2,0.7903885,379.1555,-0.2983144,0.3774275,6.97062,-7.6722,-33.9057,0.03369904,
2,14.85,2,0.7940075,379.1503,-0.3032764,0.3819566,6.97062,-7.6722,-33.9057,0.03369904,
2,14.86,2,0.7953696,379.1405,-0.2978251,0.3744487,6.97062,-7.6722,-33.9057,0.03369904,
2,14.87,2,0.7971022,379.1364,-0.2953252,0.3704986,6.97062,-7.6722,-33.9057,0.03369904,
2,14.88,2,0.7959057,379.1232,-0.2969725,0.3731252,6.97062,-7.6722,-33.9057,0.03369904,
2,14.89,2,0.7942685,379.1212,-0.296112,0.372811,6.97062,-7.6722,-33.9057,0.03369904,
2,14.9,2,0.7978094,379.1304,-0.2940784,0.3686073,6.97062,-7.6722,-33.9057,0.03369904,
2,14.91,2,0.7946332,379.128,-0.2979235,0.3749196,6.97062,-7.6722,-33.9057,0.03369904,
2,14.92,2,0.7927306,379.1222,-0.298719,0.3768229,6.97062,-7.6722,-33.9057,0.03369904,
2,14.93,2,0.7972929,379.1296,-0.296375,0.3717266,6.97062,-7.6722,-33.9057,0.03369904,
2,14.94,2,0.7961785,379.1295,-0.2980059,0.3742954,6.97062,-7.6722,-33.9057,0.03369904,
2,14.95,2,0.7946028,379.1398,-0.2988462,0.3760951,6.97062,-7.6722,-33.9057,0.03369904,
2,14.96,2,0.794843,379.1276,-0.2995789,0.3769033,6.97062,-7.6722,-33.9057,0.03369904,
2,14.97,2,0.7942106,379.1165,-0.2964686,0.3732871,6.96765,-7.6722,-33.9062,0.03419876,
2,14.98,2,0.7945965,379.1114,-0.3004771,0.3781506,6.96765,-7.6722,-33.9062,0.03419876,
2,14.99,2,0.7932246,379.1141,-0.3057895,0.3855018,6.96765,-7.6722,-33.9062,0.03419876,
2,15,2,0.7946367,379.1071,-0.3079228,0.3875013,6.96765,-7.6722,-33.9062,0.03419876,
2,15.01,2,0.7940034,379.1182,-0.3021533,0.3805441,6.96765,-7.6722,-33.9062,0.03419876,
2,15.02,2,0.7952541,379.1075,-0.2973416,0.3738952,6.96765,-7.6722,-33.9062,0.03419876,
2,15.03,2,0.7938114,379.0933,-0.2980608,0.3754807,6.96765,-7.6722,-33.9062,0.03419876,
2,15.04,2,0.7981915,379.0987,-0.2984474,0.3739046,6.96765,-7.6722,-33.9062,0.03419876,
2,15.05,2,0.8003337,379.0859,-0.2979906,0.372333,6.96765,-7.6722,-33.9062,0.03419876,
2,15.06,2,0.80021,379.0614,-0.2992333,0.3739434,6.96765,-7.6722,-33.9062,0.03419876,
2,15.07,2,0.8027998,379.0374,-0.3017129,0.3758259,6.96765,-7.6722,-33.9062,0.03419876,
2,15.08,2,0.8041158,379.0421,-0.3009804,0.3742998,6.96765,-7.6722,-33.9062,0.03419876,
2,15.09,2,0.8079631,379.037,-0.3037662,0.3759655,6.96765,-7.6722,-33.9062,0.03419876,
2,15.1,2,0.8046588,379.0343,-0.3080527,0.3828364,6.96765,-7.6722,-33.9062,0.03419876,
2,15.11,2,0.8027349,379.0277,-0.3060986,0.3813197,6.96765,-7.6722,-33.9062,0.03419876,
2,15.12,2,0.8058313,379.0286,-0.3052506,0.3788022,6.96765,-7.6722,-33.9062,0.03419876,
2,15.13,2,0.8042147,379.0154,-0.306775,0.3814591,6.96765,-7.6722,-33.9062,0.03419876,
2,15.14,2,0.8057781,379.0233,-0.301327,0.3739578,6.96765,-7.6722,-33.9062,0.03419876,
2,15.15,2,0.8051896,379.0197,-0.3003139,0.3729729,6.96765,-7.6722,-33.9062,0.03419876,
2,15.16,2,0.8033678,379.0187,-0.307773,0.3831034,6.96765,-7.6722,-33.9062,0.03419876,
2,15.17,2,0.8047951,379.0219,-0.3092077,0.3842067,6.96765,-7.6722,-33.9062,0.03419876,
2,15.18,2,0.8056867,379.008,-0.3024397,0.3753813,6.96385,-7.6722,-33.9068,0.03479767,
2,15.19,2,0.8025265,379.0167,-0.3019671,0.3762706,6.96385,-7.6722,-33.9068,0.03479767,
2,15.2,2,0.8063765,379.0089,-0.3000311,0.3720732,6.96385,-7.6722,-33.9068,0.03479767,
2,15.21,2,0.8060836,379.0074,-0.3005695,0.3728763,6.96385,-7.6722,-33.9068,0.03479767,
2,15.22,2,0.8051145,379.008,-0.3001048,0.372748,6.96385,-7.6722,-33.9068,0.03479767,
2,15.23,2,0.8025437,379.013,-0.3024597,0.3768763,6.96385,-7.6722,-33.9068,0.03479767,
2,15.24,2,0.801995,379.006,-0.3017839,0.3762914,6.96385,-7.6722,-33.9068,0.03479767,
2,15.25,2,0.8066851,379.0108,-0.301664,0.3739551,6.96385,-7.6722,-33.9068,0.03479767,
2,15.26,2,0.8116553,378.9798,-0.3012444,0.3711481,6.96385,-7.6722,-33.9068,0.03479767,
2,15.27,2,0.8090392,378.9582,-0.3029394,0.3744434,6.96385,-7.6722,-33.9068,0.03479767,
2,15.28,2,0.8158486,378.942,-0.3046497,0.3734145,6.96385,-7.6722,-33.9068,0.03479767,
2,15.29,2,0.8169873,378.9449,-0.3056687,0.3741413,6.96385,-7.6722,-33.9068,0.03479767,
2,15.3,2,0.8157794,378.9388,-0.305441,0.3744161,6.96385,-7.6722,-33.9068,0.03479767,
2,15.31,2,0.8152704,378.9313,-0.3079877,0.3777737,6.96385,-7.6722,-33.9068,0.03479767,
2,15.32,2,0.8141931,378.9362,-0.3056665,0.3754226,6.96385,-7.6722,-33.9068,0.03479767,
2,15.33,2,0.8156475,378.9389,-0.3039951,0.372704,6.96385,-7.6722,-33.9068,0.03479767,
2,15.34,2,0.8137486,378.9341,-0.306099,0.3761592,6.96385,-7.6722,-33.9068,0.03479767,
2,15.35,2,0.8136985,378.9171,-0.3085113,0.3791469,6.96385,-7.6722,-33.9068,0.03479767,
2,15.36,2,0.8146595,378.9469,-0.3160139,0.3879092,6.96385,-7.6722,-33.9068,0.03479767,
2,15.37,2,0.8143147,378.9128,-0.3106251,0.3814558,6.96032,-7.6722,-33.9074,0.03539658,
2,15.38,2,0.8144941,378.9248,-0.3105057,0.3812253,6.96032,-7.6722,-33.9074,0.03539658,
2,15.39,2,0.8137575,378.9144,-0.3098116,0.3807173,6.96032,-7.6722,-33.9074,0.03539658,
2,15.4,2,0.8142367,378.9038,-0.3131072,0.3845408,6.96032,-7.6722,-33.9074,0.03539658,
2,15.41,2,0.8145587,378.9218,-0.3162676,0.3882687,6.96032,-7.6722,-33.9074,0.03539658,
2,15.42,2,0.814047,378.9632,-0.317349,0.389841,6.96032,-7.6722,-33.9074,0.03539658,
2,15.43,2,0.8128624,378.9099,-0.3144905,0.3868927,6.96032,-7.6722,-33.9074,0.03539658,
2,15.44,2,0.8169681,378.9039,-0.3145032,0.3849639,6.96032,-7.6722,-33.9074,0.03539658,
2,15.45,2,0.8210995,378.8833,-0.3140943,0.3825289,6.96032,-7.6722,-33.9074,0.03539658,
2,15.46,2,0.8211226,378.8594,-0.3156388,0.384399,6.96032,-7.6722,-33.9074,0.03539658,
2,15.47,2,0.8237627,378.8559,-0.3193545,0.3876778,6.96032,-7.6722,-33.9074,0.03539658,
2,15.48,2,0.8274632,378.843,-0.3193979,0.3859966,6.96032,-7.6722,-33.9074,0.03539658,
2,15.49,2,0.8285549,378.8331,-0.3167067,0.3822399,6.96032,-7.6722,-33.9074,0.03539658,
2,15.5,2,0.8264149,378.8363,-0.3166856,0.3832042,6.96032,-7.6722,-33.9074,0.03539658,
2,15.51,2,0.8262216,378.8274,-0.3170266,0.3837065,6.96032,-7.6722,-33.9074,0.03539658,
2,15.52,2,0.8255062,378.8325,-0.3176561,0.3848016,6.96032,-7.6722,-33.9074,0.03539658,
2,15.53,2,0.8252555,378.8214,-0.3189622,0.3865011,6.96032,-7.6722,-33.9074,0.03539658,
2,15.54,2,0.8257955,378.8389,-0.3195728,0.3869879,6.96032,-7.6722,-33.9074,0.03539658,
2,15.55,2,0.823145,378.82,-0.3173236,0.3855014,6.96032,-7.6722,-33.9074,0.03539658,
2,15.56,2,0.8270753,378.8169,-0.3197349,0.386585,6.96032,-7.6722,-33.9074,0.03539658,
2,15.57,2,0.8248745,378.822,-0.3178241,0.3853,6.96032,-7.6722,-33.9074,0.03539658,
2,15.58,2,0.8248649,378.8114,-0.3204722,0.3885148,6.95732,-7.6722,-33.9079,0.03590012,
2,15.59,2,0.8237023,378.8307,-0.3203152,0.3888725,6.95732,-7.6722,-33.9079,0.03590012,
2,15.6,2,0.8244267,378.7669,-0.3203948,0.3886273,6.95732,-7.6722,-33.9079,0.03590012,
2,15.61,2,0.8259102,378.8138,-0.3185756,0.3857267,6.95732,-7.6722,-33.9079,0.03590012,
2,15.62,2,0.8254406,378.8168,-0.3134039,0.3796808,6.95732,-7.6722,-33.9079,0.03590012,
2,15.63,2,0.8257324,378.8196,-0.3119123,0.3777402,6.95732,-7.6722,-33.9079,0.03590012,
2,15.64,2,0.8249793,378.8036,-0.3126128,0.3789341,6.95732,-7.6722,-33.9079,0.03590012,
2,15.65,2,0.8287708,378.7971,-0.3123395,0.3768709,6.95732,-7.6722,-33.9079,0.03590012,
2,15.66,2,0.8328645,378.7755,-0.3123782,0.3750649,6.95732,-7.6722,-33.9079,0.03590012,
2,15.67,2,0.8332489,378.7484,-0.3126201,0.3751822,6.95732,-7.6722,-33.9079,0.03590012,
2,15.68,2,0.8375238,378.7448,-0.3198308,0.3818767,6.95732,-7.6722,-33.9079,0.03590012,
2,15.69,2,0.8373401,378.7314,-0.3230039,0.3857499,6.95732,-7.6722,-33.9079,0.03590012,
2,15.7,2,0.8356401,378.7442,-0.3243991,0.3882044,6.95732,-7.6722,-33.9079,0.03590012,
2,15.71,2,0.8375097,378.7359,-0.3220951,0.3845867,6.95732,-7.6722,-33.9079,0.03590012,
2,15.72,2,0.8345389,378.7457,-0.324168,0.3884397,6.95732,-7.6722,-33.9079,0.03590012,
2,15.73,2,0.8376485,378.7347,-0.3192043,0.3810719,6.95732,-7.6722,-33.9079,0.03590012,
2,15.74,2,0.8386757,378.7344,-0.3145544,0.3750608,6.95732,-7.6722,-33.9079,0.03590012,
2,15.75,2,0.837056,378.7304,-0.3178233,0.3796918,6.95407,-7.6722,-33.9085,0.03649902,
2,15.76,2,0.8366885,378.7217,-0.3243493,0.3876584,6.95407,-7.6722,-33.9085,0.03649902,
2,15.77,2,0.8351068,378.7399,-0.3248585,0.3890023,6.95407,-7.6722,-33.9085,0.03649902,
2,15.78,2,0.8375295,378.7229,-0.3174968,0.3790873,6.95407,-7.6722,-33.9085,0.03649902,
2,15.79,2,0.8371812,378.7195,-0.3145975,0.3757818,6.95407,-7.6722,-33.9085,0.03649902,
2,15.8,2,0.8354725,378.7199,-0.3122146,0.3736982,6.95407,-7.6722,-33.9085,0.03649902,
2,15.81,2,0.8385962,378.7265,-0.3149657,0.3755868,6.95407,-7.6722,-33.9085,0.03649902,
2,15.82,2,0.8413876,378.6808,-0.3109198,0.3695322,6.95407,-7.6722,-33.9085,0.03649902,
2,15.83,2,0.8438344,378.6915,-0.3131012,0.3710458,6.95407,-7.6722,-33.9085,0.03649902,
2,15.84,2,0.8446057,378.6707,-0.3155979,0.373663,6.95407,-7.6722,-33.9085,0.03649902,
2,15.85,2,0.8456597,378.6563,-0.3162329,0.3739482,6.95407,-7.6722,-33.9085,0.03649902,
2,15.86,2,0.8471979,378.659,-0.3154698,0.3723685,6.95407,-7.6722,-33.9085,0.03649902,
2,15.87,2,0.8463762,378.6582,-0.3165386,0.3739928,6.95407,-7.6722,-33.9085,0.03649902,
2,15.88,2,0.8476995,378.6458,-0.3182793,0.3754625,6.95407,-7.6722,-33.9085,0.03649902,
2,15.89,2,0.8477384,378.633,-0.3176906,0.3747508,6.95407,-7.6722,-33.9085,0.03649902,
2,15.9,2,0.8467201,378.6456,-0.3170795,0.3744797,6.95407,-7.6722,-33.9085,0.03649902,
2,15.91,2,0.8484687,378.6432,-0.315778,0.3721741,6.95407,-7.6722,-33.9085,0.03649902,
2,15.92,2,0.8480781,378.6332,-0.3186538,0.3757364,6.95407,-7.6722,-33.9085,0.03649902,
2,15.93,2,0.8453181,378.6346,-0.317411,0.375493,6.95407,-7.6722,-33.9085,0.03649902,
2,15.94,2,0.8465785,378.6378,-0.3184769,0.376193,6.95138,-7.6722,-33.909,0.03699875,
2,15.95,2,0.8474474,378.6418,-0.3178485,0.3750658,6.95138,-7.6722,-33.909,0.03699875,
2,15.96,2,0.8450909,378.6286,-0.3191275,0.377625,6.95138,-7.6722,-33.909,0.03699875,
2,15.97,2,0.8482892,378.6294,-0.3192467,0.3763418,6.95138,-7.6722,-33.909,0.03699875,
2,15.98,2,0.8480363,378.6236,-0.317047,0.3738602,6.95138,-7.6722,-33.909,0.03699875,
2,15.99,2,0.8516127,378.6268,-0.3181588,0.3735956,6.95138,-7.6722,-33.909,0.03699875,
2,16,2,0.849974,378.5879,-0.3204111,0.3769657,6.95138,-7.6722,-33.909,0.03699875,
2,16.01,2,0.8515624,378.5446,-0.3193053,0.3749641,6.95138,-7.6722,-33.909,0.03699875,
2,16.02,2,0.8566971,378.5796,-0.3195705,0.3730263,6.95138,-7.6722,-33.909,0.03699875,
2,16.03,2,0.8565788,378.5768,-0.3330442,0.3888074,6.95138,-7.6722,-33.909,0.03699875,
2,16.04,2,0.8537298,378.5782,-0.321779,0.3769097,6.95138,-7.6722,-33.909,0.03699875,
2,16.05,2,0.8549868,378.5671,-0.3248245,0.3799176,6.95138,-7.6722,-33.909,0.03699875,
2,16.06,2,0.8557606,378.5615,-0.3267998,0.3818823,6.95138,-7.6722,-33.909,0.03699875,
2,16.07,2,0.8546874,378.5628,-0.3292266,0.3852012,6.95138,-7.6722,-33.909,0.03699875,
2,16.08,2,0.8549388,378.5579,-0.3288175,0.3846094,6.95138,-7.6722,-33.909,0.03699875,
2,16.09,2,0.8549139,378.553,-0.3297377,0.385697,6.95138,-7.6722,-33.909,0.03699875,
2,16.1,2,0.8567344,378.5564,-0.323671,0.3777962,6.95138,-7.6722,-33.909,0.03699875,
2,16.11,2,0.8544464,378.5522,-0.3296191,0.3857692,6.95138,-7.6722,-33.909,0.03699875,
2,16.12,2,0.8549611,378.5536,-0.3228777,0.377652,6.94785,-7.6722,-33.9095,0.03749847,
2,16.13,2,0.8541312,378.5251,-0.3258636,0.3815147,6.94785,-7.6722,-33.9095,0.03749847,
2,16.14,2,0.8558704,378.5592,-0.3243995,0.3790287,6.94785,-7.6722,-33.9095,0.03749847,
2,16.15,2,0.8548025,378.5511,-0.3231006,0.3779828,6.94785,-7.6722,-33.9095,0.03749847,
2,16.16,2,0.8537099,378.5356,-0.3253651,0.381119,6.94785,-7.6722,-33.9095,0.03749847,
2,16.17,2,0.8542587,378.5432,-0.3263399,0.3820153,6.94785,-7.6722,-33.9095,0.03749847,
2,16.18,2,0.8542951,378.5127,-0.3309596,0.3874067,6.94785,-7.6722,-33.9095,0.03749847,
2,16.19,2,0.8533602,378.5187,-0.3328943,0.3900982,6.94785,-7.6722,-33.9095,0.03749847,
2,16.2,2,0.8587419,378.5158,-0.334868,0.3899519,6.94785,-7.6722,-33.9095,0.03749847,
2,16.21,2,0.8611417,378.4961,-0.3338583,0.3876926,6.94785,-7.6722,-33.9095,0.03749847,
2,16.22,2,0.8623112,378.4874,-0.3405465,0.394923,6.94785,-7.6722,-33.9095,0.03749847,
2,16.23,2,0.8629228,378.481,-0.3391317,0.3930035,6.94785,-7.6722,-33.9095,0.03749847,
2,16.24,2,0.86344,378.4846,-0.3390126,0.3926302,6.94785,-7.6722,-33.9095,0.03749847,
2,16.25,2,0.865263,378.4858,-0.3307168,0.3822154,6.94785,-7.6722,-33.9095,0.03749847,
2,16.26,2,0.8655792,378.4738,-0.3286159,0.3796485,6.94785,-7.6722,-33.9095,0.03749847,
2,16.27,2,0.8657981,378.4733,-0.335113,0.3870567,6.94785,-7.6722,-33.9095,0.03749847,
2,16.28,2,0.8652915,378.4678,-0.3388818,0.3916388,6.94785,-7.6722,-33.9095,0.03749847,
2,16.29,2,0.8648489,378.4614,-0.3396102,0.3926815,6.94785,-7.6722,-33.9095,0.03749847,
2,16.3,2,0.8646443,378.4764,-0.3386363,0.3916481,6.94785,-7.6722,-33.9095,0.03749847,
2,16.31,2,0.8648609,378.4472,-0.3378496,0.3906404,6.94785,-7.6722,-33.9095,0.03749847,
2,16.32,2,0.8653104,378.4531,-0.3379503,0.3905538,6.94785,-7.6722,-33.9095,0.03749847,
2,16.33,2,0.8653854,378.4604,-0.3374216,0.3899091,6.94785,-7.6722,-33.9095,0.03749847,
2,16.34,2,0.8651361,378.4621,-0.3362951,0.3887193,6.94432,-7.6722,-33.91,0.0379982,
2,16.35,2,0.8634862,378.457,-0.3285077,0.3804434,6.94432,-7.6722,-33.91,0.0379982,
2,16.36,2,0.8657878,378.4488,-0.3282744,0.3791627,6.94432,-7.6722,-33.91,0.0379982,
2,16.37,2,0.8651053,378.4465,-0.3276889,0.378785,6.94432,-7.6722,-33.91,0.0379982,
2,16.38,2,0.8652362,378.4539,-0.3266124,0.3774835,6.94432,-7.6722,-33.91,0.0379982,
2,16.39,2,0.8617563,378.4429,-0.3258402,0.3781118,6.94432,-7.6722,-33.91,0.0379982,
2,16.4,2,0.8648006,378.4394,-0.327757,0.3789972,6.94432,-7.6722,-33.91,0.0379982,
2,16.41,2,0.8689792,378.4288,-0.327803,0.3772276,6.94432,-7.6722,-33.91,0.0379982,
2,16.42,2,0.8708309,378.3803,-0.3293992,0.3782586,6.94432,-7.6722,-33.91,0.0379982,
2,16.43,2,0.8749791,378.377,-0.3291489,0.3761792,6.94432,-7.6722,-33.91,0.0379982,
2,16.44,2,0.8760192,378.3862,-0.3305005,0.3772753,6.94432,-7.6722,-33.91,0.0379982,
2,16.45,2,0.8759137,378.386,-0.3309737,0.3778611,6.94432,-7.6722,-33.91,0.0379982,
2,16.46,2,0.876704,378.377,-0.3322848,0.379016,6.94432,-7.6722,-33.91,0.0379982,
2,16.47,2,0.8756606,378.373,-0.3335603,0.3809241,6.94432,-7.6722,-33.91,0.0379982,
2,16.48,2,0.8754224,378.3899,-0.3336349,0.3811131,6.94432,-7.6722,-33.91,0.0379982,
2,16.49,2,0.875814,378.3758,-0.3334505,0.3807321,6.94432,-7.6722,-33.91,0.0379982,
2,16.5,2,0.874683,378.3684,-0.3403954,0.3891643,6.94432,-7.6722,-33.91,0.0379982,
2,16.51,2,0.8742299,378.3713,-0.3399835,0.3888949,6.94432,-7.6722,-33.91,0.0379982,
2,16.52,2,0.8756487,378.3653,-0.3336721,0.381057,6.9408,-7.6722,-33.9105,0.03849792,
2,16.53,2,0.8743868,378.3675,-0.3336173,0.3815443,6.9408,-7.6722,-33.9105,0.03849792,
2,16.54,2,0.8745233,378.3289,-0.3348514,0.3828959,6.9408,-7.6722,-33.9105,0.03849792,
2,16.55,2,0.8767812,378.3667,-0.3328691,0.379649,6.9408,-7.6722,-33.9105,0.03849792,
2,16.56,2,0.8769144,378.3538,-0.3329682,0.3797044,6.9408,-7.6722,-33.9105,0.03849792,
2,16.57,2,0.8740268,378.3891,-0.3336062,0.3816887,6.9408,-7.6722,-33.9105,0.03849792,
2,16.58,2,0.8767125,378.3452,-0.3433324,0.3916135,6.9408,-7.6722,-33.9105,0.03849792,
2,16.59,2,0.8799168,378.3252,-0.3441415,0.3911069,6.9408,-7.6722,-33.9105,0.03849792,
2,16.6,2,0.8816422,378.319,-0.3362488,0.3813892,6.9408,-7.6722,-33.9105,0.03849792,
2,16.61,2,0.8859183,378.3089,-0.3359906,0.3792569,6.9408,-7.6722,-33.9105,0.03849792,
2,16.62,2,0.8864309,378.3018,-0.3350471,0.3779732,6.9408,-7.6722,-33.9105,0.03849792,
2,16.63,2,0.8841324,378.2999,-0.3352176,0.3791486,6.9408,-7.6722,-33.9105,0.03849792,
2,16.64,2,0.8853649,378.3014,-0.3347342,0.3780749,6.9408,-7.6722,-33.9105,0.03849792,
2,16.65,2,0.8860101,378.2809,-0.3364213,0.3797038,6.9408,-7.6722,-33.9105,0.03849792,
2,16.66,2,0.8854207,378.3135,-0.3350995,0.3784636,6.9408,-7.6722,-33.9105,0.03849792,
2,16.67,2,0.8879228,378.2852,-0.3341229,0.3762973,6.9408,-7.6722,-33.9105,0.03849792,
2,16.68,2,0.8868076,378.282,-0.3350325,0.3777962,6.9408,-7.6722,-33.9105,0.03849792,
2,16.69,2,0.884242,378.2802,-0.3368891,0.380992,6.9408,-7.6722,-33.9105,0.03849792,
2,16.7,2,0.8860401,378.2793,-0.3431879,0.3873278,6.93783,-7.6722,-33.911,0.03899765,
2,16.71,2,0.8878738,378.2784,-0.3435625,0.3869497,6.93783,-7.6722,-33.911,0.03899765,
2,16.72,2,0.8865887,378.3049,-0.3377284,0.3809302,6.93783,-7.6722,-33.911,0.03899765,
2,16.73,2,0.8849723,378.2782,-0.335766,0.3794084,6.93783,-7.6722,-33.911,0.03899765,
2,16.74,2,0.8847181,378.2699,-0.3349068,0.3785464,6.93783,-7.6722,-33.911,0.03899765,
2,16.75,2,0.8852192,378.267,-0.3365924,0.3802362,6.93783,-7.6722,-33.911,0.03899765,
2,16.76,2,0.8852938,378.254,-0.3368974,0.3805487,6.93783,-7.6722,-33.911,0.03899765,
2,16.77,2,0.8895026,378.2831,-0.3374733,0.3793955,6.93783,-7.6722,-33.911,0.03899765,
2,16.78,2,0.8894278,378.2505,-0.3367847,0.3786533,6.93783,-7.6722,-33.911,0.03899765,
2,16.79,2,0.8918518,378.216,-0.3374783,0.3784017,6.93783,-7.6722,-33.911,0.03899765,
2,16.8,2,0.8979395,378.2206,-0.3394725,0.3780572,6.93783,-7.6722,-33.911,0.03899765,
2,16.81,2,0.8953654,378.2043,-0.3396548,0.3793477,6.93783,-7.6722,-33.911,0.03899765,
2,16.82,2,0.8934468,378.2067,-0.3415112,0.3822401,6.93783,-7.6722,-33.911,0.03899765,
2,16.83,2,0.8968811,378.1991,-0.3410738,0.3802887,6.93783,-7.6722,-33.911,0.03899765,
2,16.84,2,0.8977904,378.1964,-0.3395807,0.3782405,6.93783,-7.6722,-33.911,0.03899765,
2,16.85,2,0.8961623,378.2009,-0.3395981,0.378947,6.93783,-7.6722,-33.911,0.03899765,
2,16.86,2,0.8965699,378.1997,-0.3415356,0.3809358,6.93783,-7.6722,-33.911,0.03899765,
2,16.87,2,0.8970428,378.2028,-0.3420293,0.3812854,6.93783,-7.6722,-33.911,0.03899765,
2,16.88,2,0.8976141,378.1985,-0.3427223,0.3818147,6.93455,-7.6722,-33.9115,0.03949738,
2,16.89,2,0.8967786,378.1661,-0.3409162,0.3801565,6.93455,-7.6722,-33.9115,0.03949738,
2,16.9,2,0.8953933,378.1862,-0.3392759,0.3789127,6.93455,-7.6722,-33.9115,0.03949738,
2,16.91,2,0.897567,378.1849,-0.3382849,0.3768909,6.93455,-7.6722,-33.9115,0.03949738,
2,16.92,2,0.8957595,378.1876,-0.3463049,0.3866048,6.93455,-7.6722,-33.9115,0.03949738,
2,16.93,2,0.8955207,378.1801,-0.3513477,0.392339,6.93455,-7.6722,-33.9115,0.03949738,
2,16.94,2,0.8941061,378.1763,-0.3440695,0.3848196,6.93455,-7.6722,-33.9115,0.03949738,
2,16.95,2,0.8996795,378.1783,-0.3408904,0.378902,6.93455,-7.6722,-33.9115,0.03949738,
2,16.96,2,0.900629,378.1447,-0.3417553,0.3794629,6.93455,-7.6722,-33.9115,0.03949738,
2,16.97,2,0.9034325,378.1367,-0.3425398,0.3791537,6.93455,-7.6722,-33.9115,0.03949738,
2,16.98,2,0.9038974,378.119,-0.3430769,0.3795529,6.93455,-7.6722,-33.9115,0.03949738,
2,16.99,2,0.9068404,378.1246,-0.344127,0.3794791,6.93455,-7.6722,-33.9115,0.03949738,
2,17,2,0.9050738,378.1184,-0.344993,0.3811767,6.93455,-7.6722,-33.9115,0.03949738,
2,17.01,2,0.9043474,378.1167,-0.3465268,0.3831789,6.93455,-7.6722,-33.9115,0.03949738,
2,17.02,2,0.9054505,378.1388,-0.3452346,0.381285,6.93455,-7.6722,-33.9115,0.03949738,
2,17.03,2,0.9040391,378.1147,-0.3432246,0.3796567,6.93455,-7.6722,-33.9115,0.03949738,
2,17.04,2,0.9044415,378.1112,-0.3449501,0.3813957,6.93455,-7.6722,-33.9115,0.03949738,
2,17.05,2,0.9059955,378.1078,-0.3476659,0.3837391,6.93455,-7.6722,-33.9115,0.03949738,
2,17.06,2,0.9058036,378.11,-0.348718,0.384982,6.93455,-7.6722,-33.9115,0.03949738,
2,17.07,2,0.9078025,378.0906,-0.3472343,0.3824998,6.93455,-7.6722,-33.9115,0.03949738,
2,17.08,2,0.9042442,378.1073,-0.3459271,0.3825594,6.93157,-7.6722,-33.912,0.0399971,
2,17.09,2,0.9026008,378.1023,-0.3459212,0.3832493,6.93157,-7.6722,-33.912,0.0399971,
2,17.1,2,0.9036049,378.1037,-0.3485169,0.3856961,6.93157,-7.6722,-33.912,0.0399971,
2,17.11,2,0.9040372,378.1071,-0.3575565,0.3955108,6.93157,-7.6722,-33.912,0.0399971,
2,17.12,2,0.9019992,378.1004,-0.356515,0.3952498,6.93157,-7.6722,-33.912,0.0399971,
2,17.13,2,0.9021976,378.1345,-0.3492182,0.3870751,6.93157,-7.6722,-33.912,0.0399971,
2,17.14,2,0.9029595,378.0806,-0.3479817,0.385379,6.93157,-7.6722,-33.912,0.0399971,
2,17.15,2,0.9058145,378.0956,-0.3481559,0.3843567,6.93157,-7.6722,-33.912,0.0399971,
2,17.16,2,0.9087077,378.077,-0.3470426,0.3819079,6.93157,-7.6722,-33.912,0.0399971,
2,17.17,2,0.9090164,378.0656,-0.350236,0.3852912,6.93157,-7.6722,-33.912,0.0399971,
2,17.18,2,0.9132757,378.044,-0.3522047,0.3856499,6.93157,-7.6722,-33.912,0.0399971,
2,17.19,2,0.9125869,378.0635,-0.3518031,0.3855009,6.93157,-7.6722,-33.912,0.0399971,
2,17.2,2,0.9116577,378.0434,-0.3504599,0.3844205,6.93157,-7.6722,-33.912,0.0399971,
2,17.21,2,0.9121926,378.0404,-0.3505098,0.3842497,6.93157,-7.6722,-33.912,0.0399971,
2,17.22,2,0.9129301,378.0362,-0.3502448,0.383649,6.93157,-7.6722,-33.912,0.0399971,
2,17.23,2,0.9116659,378.0372,-0.3507308,0.3847142,6.93157,-7.6722,-33.912,0.0399971,
2,17.24,2,0.9121513,378.0465,-0.3504085,0.3841561,6.93157,-7.6722,-33.912,0.0399971,
2,17.25,2,0.9125596,378.0394,-0.3494816,0.3829685,6.93157,-7.6722,-33.912,0.0399971,
2,17.26,2,0.915738,378.0269,-0.3478341,0.3798402,6.93157,-7.6722,-33.912,0.0399971,
2,17.27,2,0.9135328,378.0255,-0.3492098,0.382263,6.93157,-7.6722,-33.912,0.0399971,
2,17.28,2,0.9113516,378.0224,-0.3498727,0.3839053,6.93157,-7.6722,-33.912,0.0399971,
2,17.29,2,0.9127485,378.0239,-0.3517845,0.3854123,6.93157,-7.6722,-33.912,0.0399971,
2,17.3,2,0.9120366,378.0165,-0.3513919,0.3852827,6.92833,-7.6722,-33.9125,0.04049683,
2,17.31,2,0.910863,378.0113,-0.3505996,0.3849092,6.92833,-7.6722,-33.9125,0.04049683,
2,17.32,2,0.9133794,378.0149,-0.3496523,0.3828117,6.92833,-7.6722,-33.9125,0.04049683,
2,17.33,2,0.9127934,378.0157,-0.3507141,0.3842207,6.92833,-7.6722,-33.9125,0.04049683,
2,17.34,2,0.9108757,378.0047,-0.3526366,0.3871402,6.92833,-7.6722,-33.9125,0.04049683,
2,17.35,2,0.9133177,378.0151,-0.3525643,0.3860259,6.92833,-7.6722,-33.9125,0.04049683,
2,17.36,2,0.9147303,378.0042,-0.3528693,0.3857632,6.92833,-7.6722,-33.9125,0.04049683,
2,17.37,2,0.9168669,377.9691,-0.3532403,0.3852689,6.92833,-7.6722,-33.9125,0.04049683,
2,17.38,2,0.91772,377.9751,-0.3527426,0.3843685,6.92833,-7.6722,-33.9125,0.04049683,
2,17.39,2,0.9225101,377.963,-0.3550511,0.384875,6.92833,-7.6722,-33.9125,0.04049683,
2,17.4,2,0.9223865,377.9607,-0.3547601,0.3846112,6.92833,-7.6722,-33.9125,0.04049683,
2,17.41,2,0.9202387,377.9523,-0.3562364,0.3871131,6.92833,-7.6722,-33.9125,0.04049683,
2,17.42,2,0.92555,377.946,-0.3547572,0.3832934,6.92833,-7.6722,-33.9125,0.04049683,
2,17.43,2,0.9203709,377.9432,-0.3617554,0.3930539,6.92833,-7.6722,-33.9125,0.04049683,
2,17.44,2,0.9194417,377.9325,-0.353447,0.3844149,6.92833,-7.6722,-33.9125,0.04049683,
2,17.45,2,0.9243272,377.9358,-0.3517243,0.3805192,6.92833,-7.6722,-33.9125,0.04049683,
2,17.46,2,0.9236435,377.9313,-0.3521814,0.3812958,6.92833,-7.6722,-33.9125,0.04049683,
2,17.47,2,0.9218328,377.9327,-0.354293,0.3843354,6.92833,-7.6722,-33.9125,0.04049683,
2,17.48,2,0.9234293,377.9476,-0.3535111,0.3828242,6.92833,-7.6722,-33.9125,0.04049683,
2,17.49,2,0.9231356,377.9424,-0.3536958,0.3831461,6.92833,-7.6722,-33.9125,0.04049683,
2,17.5,2,0.9206098,377.9348,-0.3516862,0.3820144,6.92833,-7.6722,-33.9125,0.04049683,
2,17.51,2,0.9230348,377.9319,-0.3497995,0.3789667,6.92452,-7.6722,-33.913,0.04099655,
2,17.52,2,0.9242126,377.9266,-0.3509662,0.3797461,6.92452,-7.6722,-33.913,0.04099655,
2,17.53,2,0.9220905,377.9262,-0.3528484,0.3826613,6.92452,-7.6722,-33.913,0.04099655,
2,17.54,2,0.9217237,377.9386,-0.3520583,0.3819565,6.92452,-7.6722,-33.913,0.04099655,
2,17.55,2,0.9217649,377.9221,-0.350506,0.3802553,6.92452,-7.6722,-33.913,0.04099655,
2,17.56,2,0.9289342,377.9004,-0.3508684,0.3777107,6.92452,-7.6722,-33.913,0.04099655,
2,17.57,2,0.9271649,377.8831,-0.3532319,0.3809807,6.92452,-7.6722,-33.913,0.04099655,
2,17.58,2,0.9332619,377.8657,-0.3520389,0.3772134,6.92452,-7.6722,-33.913,0.04099655,
2,17.59,2,0.9328528,377.8654,-0.3567216,0.3823986,6.92452,-7.6722,-33.913,0.04099655,
2,17.6,2,0.9312401,377.8607,-0.3584072,0.3848709,6.92452,-7.6722,-33.913,0.04099655,
2,17.61,2,0.9338024,377.8524,-0.3550424,0.3802115,6.92452,-7.6722,-33.913,0.04099655,
2,17.62,2,0.9363235,377.8653,-0.354002,0.3780766,6.92452,-7.6722,-33.913,0.04099655,
2,17.63,2,0.9305925,377.853,-0.3548568,0.3813235,6.92452,-7.6722,-33.913,0.04099655,
2,17.64,2,0.9324678,377.8518,-0.3544965,0.3801702,6.92452,-7.6722,-33.913,0.04099655,
2,17.65,2,0.9317827,377.8543,-0.3561258,0.3821984,6.92452,-7.6722,-33.913,0.04099655,
2,17.66,2,0.9301461,377.8338,-0.3574037,0.3842447,6.92452,-7.6722,-33.913,0.04099655,
2,17.67,2,0.9346214,377.8421,-0.3564223,0.3813547,6.92452,-7.6722,-33.913,0.04099655,
2,17.68,2,0.9331378,377.8453,-0.3553941,0.3808592,6.92452,-7.6722,-33.913,0.04099655,
2,17.69,2,0.9275288,377.8406,-0.3571658,0.3850725,6.92452,-7.6722,-33.913,0.04099655,
2,17.7,2,0.9309947,377.8431,-0.3570037,0.3834648,6.92452,-7.6722,-33.913,0.04099655,
2,17.71,2,0.9363526,377.8456,-0.355993,0.3801912,6.92128,-7.6722,-33.9135,0.04150009,
2,17.72,2,0.932875,377.8063,-0.3581714,0.3839436,6.92128,-7.6722,-33.9135,0.04150009,
2,17.73,2,0.9304883,377.847,-0.357246,0.3839339,6.92128,-7.6722,-33.9135,0.04150009,
2,17.74,2,0.9330405,377.8419,-0.3555355,0.3810504,6.92128,-7.6722,-33.9135,0.04150009,
2,17.75,2,0.936807,377.8096,-0.3567725,0.3808388,6.92128,-7.6722,-33.9135,0.04150009,
2,17.76,2,0.938698,377.8081,-0.3591627,0.3826179,6.92128,-7.6722,-33.9135,0.04150009,
2,17.77,2,0.9406199,377.7822,-0.3595793,0.3822791,6.92128,-7.6722,-33.9135,0.04150009,
2,17.78,2,0.9436811,377.7371,-0.3634656,0.3851573,6.92128,-7.6722,-33.9135,0.04150009,
2,17.79,2,0.9446853,377.7751,-0.3632948,0.384567,6.92128,-7.6722,-33.9135,0.04150009,
2,17.8,2,0.9455026,377.7765,-0.3620813,0.3829511,6.92128,-7.6722,-33.9135,0.04150009,
2,17.81,2,0.9441697,377.7706,-0.3624585,0.3838913,6.92128,-7.6722,-33.9135,0.04150009,
2,17.82,2,0.9441072,377.7645,-0.3620122,0.383444,6.92128,-7.6722,-33.9135,0.04150009,
2,17.83,2,0.942047,377.7647,-0.3612263,0.3834483,6.92128,-7.6722,-33.9135,0.04150009,
2,17.84,2,0.9434962,377.758,-0.3610172,0.3826377,6.92128,-7.6722,-33.9135,0.04150009,
2,17.85,2,0.9459917,377.7642,-0.3606814,0.3812734,6.92128,-7.6722,-33.9135,0.04150009,
2,17.86,2,0.9422447,377.7677,-0.3599342,0.3819965,6.92128,-7.6722,-33.9135,0.04150009,
2,17.87,2,0.9432083,377.7608,-0.3608911,0.3826208,6.92128,-7.6722,-33.9135,0.04150009,
2,17.88,2,0.9444348,377.7598,-0.3631088,0.3844721,6.92128,-7.6722,-33.9135,0.04150009,
2,17.89,2,0.947145,377.7635,-0.3642354,0.3845614,6.91803,-7.6722,-33.9141,0.042099,
2,17.9,2,0.9420407,377.7498,-0.3669727,0.3895508,6.91803,-7.6722,-33.9141,0.042099,
2,17.91,2,0.9398217,377.7579,-0.3677177,0.3912633,6.91803,-7.6722,-33.9141,0.042099,
2,17.92,2,0.9433396,377.7497,-0.3660656,0.3880528,6.91803,-7.6722,-33.9141,0.042099,
2,17.93,2,0.9443401,377.7599,-0.3682527,0.3899577,6.91803,-7.6722,-33.9141,0.042099,
2,17.94,2,0.9383516,377.7449,-0.3695126,0.3937891,6.91803,-7.6722,-33.9141,0.042099,
2,17.95,2,0.94416,377.7287,-0.3687435,0.3905519,6.91803,-7.6722,-33.9141,0.042099,
2,17.96,2,0.9436517,377.7872,-0.371276,0.393446,6.91803,-7.6722,-33.9141,0.042099,
2,17.97,2,0.9403325,377.7252,-0.3724225,0.396054,6.91803,-7.6722,-33.9141,0.042099,
2,17.98,2,0.9463216,377.7268,-0.3721417,0.3932508,6.91803,-7.6722,-33.9141,0.042099,
2,17.99,2,0.9416124,377.7314,-0.373538,0.3967004,6.91803,-7.6722,-33.9141,0.042099,
2,18,2,0.9427271,377.7334,-0.3732585,0.3959348,6.91803,-7.6722,-33.9141,0.042099,
2,18.01,2,0.9494481,377.7143,-0.3729735,0.3928319,6.91803,-7.6722,-33.9141,0.042099,
2,18.02,2,0.9462011,377.696,-0.3673953,0.3882845,6.91803,-7.6722,-33.9141,0.042099,
2,18.03,2,0.9522881,377.68,-0.3688401,0.3873199,6.91803,-7.6722,-33.9141,0.042099,
2,18.04,2,0.9521224,377.6822,-0.3738885,0.3926895,6.91803,-7.6722,-33.9141,0.042099,
2,18.05,2,0.9488342,377.6771,-0.3675016,0.3873191,6.91803,-7.6722,-33.9141,0.042099,
2,18.06,2,0.9507473,377.6711,-0.367024,0.3860374,6.91803,-7.6722,-33.9141,0.042099,
2,18.07,2,0.94862,377.6774,-0.3657466,0.3855565,6.91803,-7.6722,-33.9141,0.042099,
2,18.08,2,0.9503282,377.6566,-0.3666308,0.3857938,6.91803,-7.6722,-33.9141,0.042099,
2,18.09,2,0.9542028,377.6585,-0.363657,0.3811108,6.91803,-7.6722,-33.9141,0.042099,
2,18.1,2,0.9497384,377.6696,-0.3644144,0.3836997,6.91803,-7.6722,-33.9141,0.042099,
2,18.11,2,0.9506817,377.659,-0.3645594,0.3834715,6.91803,-7.6722,-33.9141,0.042099,
2,18.12,2,0.9528903,377.6661,-0.3664646,0.3845822,6.91803,-7.6722,-33.9141,0.042099,
2,18.13,2,0.9511138,377.6634,-0.3650962,0.3838617,6.91803,-7.6722,-33.9141,0.042099,
2,18.14,2,0.9484233,377.6595,-0.36606,0.385967,6.91367,-7.6722,-33.9146,0.04259872,
2,18.15,2,0.9468144,377.6676,-0.3639755,0.3844212,6.91367,-7.6722,-33.9146,0.04259872,
2,18.16,2,0.9520063,377.6423,-0.3630927,0.3813973,6.91367,-7.6722,-33.9146,0.04259872,
2,18.17,2,0.9547899,377.6464,-0.3642693,0.3815177,6.91367,-7.6722,-33.9146,0.04259872,
2,18.18,2,0.948658,377.655,-0.3672171,0.3870911,6.91367,-7.6722,-33.9146,0.04259872,
2,18.19,2,0.9509557,377.634,-0.3650323,0.3838584,6.91367,-7.6722,-33.9146,0.04259872,
2,18.2,2,0.9566271,377.6496,-0.3678361,0.3845136,6.91367,-7.6722,-33.9146,0.04259872,
2,18.21,2,0.9512964,377.6479,-0.3668886,0.3856722,6.91367,-7.6722,-33.9146,0.04259872,
2,18.22,2,0.9549189,377.6228,-0.3649158,0.3821432,6.91367,-7.6722,-33.9146,0.04259872,
2,18.23,2,0.9649546,377.5946,-0.3770219,0.3907146,6.91367,-7.6722,-33.9146,0.04259872,
2,18.24,2,0.9592434,377.5934,-0.3810089,0.3971974,6.91367,-7.6722,-33.9146,0.04259872,
2,18.25,2,0.9562914,377.5951,-0.3802152,0.3975935,6.91367,-7.6722,-33.9146,0.04259872,
2,18.26,2,0.9622018,377.6024,-0.3774526,0.3922801,6.91367,-7.6722,-33.9146,0.04259872,
2,18.27,2,0.9604786,377.5807,-0.3777882,0.3933332,6.91367,-7.6722,-33.9146,0.04259872,
2,18.28,2,0.96359,377.579,-0.374789,0.3889506,6.91367,-7.6722,-33.9146,0.04259872,
2,18.29,2,0.9616166,377.5837,-0.3810214,0.39623,6.91367,-7.6722,-33.9146,0.04259872,
2,18.3,2,0.9579219,377.5827,-0.3838537,0.4007151,6.91367,-7.6722,-33.9146,0.04259872,
2,18.31,2,0.9637281,377.5605,-0.3736576,0.387721,6.91367,-7.6722,-33.9146,0.04259872,
2,18.32,2,0.9640129,377.5741,-0.3729823,0.3869059,6.91367,-7.6722,-33.9146,0.04259872,
2,18.33,2,0.9634151,377.572,-0.3736757,0.3878658,6.91015,-7.6722,-33.9151,0.04309845,
2,18.34,2,0.9627575,377.5697,-0.373268,0.3877071,6.91015,-7.6722,-33.9151,0.04309845,
2,18.35,2,0.9594083,377.5744,-0.3724508,0.3882089,6.91015,-7.6722,-33.9151,0.04309845,
2,18.36,2,0.961494,377.5728,-0.3746768,0.3896819,6.91015,-7.6722,-33.9151,0.04309845,
2,18.37,2,0.9658814,377.6154,-0.371475,0.3845969,6.91015,-7.6722,-33.9151,0.04309845,
2,18.38,2,0.9621309,377.5715,-0.3726026,0.387268,6.91015,-7.6722,-33.9151,0.04309845,
2,18.39,2,0.9652672,377.5608,-0.3736093,0.3870527,6.91015,-7.6722,-33.9151,0.04309845,
2,18.4,2,0.9678432,377.5289,-0.3714305,0.3837714,6.91015,-7.6722,-33.9151,0.04309845,
2,18.41,2,0.9708828,377.5222,-0.3739194,0.3851334,6.91015,-7.6722,-33.9151,0.04309845,
2,18.42,2,0.9761482,377.513,-0.3762745,0.3854686,6.91015,-7.6722,-33.9151,0.04309845,
2,18.43,2,0.9725575,377.5049,-0.3755077,0.3861033,6.91015,-7.6722,-33.9151,0.04309845,
2,18.44,2,0.9722439,377.5009,-0.3728751,0.3835202,6.91015,-7.6722,-33.9151,0.04309845,
2,18.45,2,0.9798776,377.4877,-0.3739185,0.3815972,6.91015,-7.6722,-33.9151,0.04309845,
2,18.46,2,0.9709296,377.495,-0.3737743,0.3849654,6.91015,-7.6722,-33.9151,0.04309845,
2,18.47,2,0.9741006,377.4937,-0.3749306,0.3848992,6.91015,-7.6722,-33.9151,0.04309845,
