Repository: jacquesNIT/Polymer-Scratching

Files Structure:

<material>_<maximum_load>_<load_rate>_<sample_number>_<try_number>

- sample_number (s1, s2, ...) is used to indicate another iteration of the same test.
- try_number (1, 2, ...) simply indicates that precedent tests failed, it does not matter.

Scratch Process:

All scratchs were performed using the Rockwell indenter with the "Scratch.Rx" model in MFT. 
All tests have at a length of 2mm and a progressive load.

The same results are also accessible on the scratch pc of the lab, in the "jacques/second_batch" folder.
The "Additionnal_Batch" folder contains unverified results that were used to test the machine, it is advised not to use those.

General Notes:

File: Lab results/Second_Batch/PC/6N/PC_6N_3Nm.csv (part 13 of 25)
Recipe, UpperSample, LowerSample, OtherInfo, Averaging, LogFrequency, Type, Radius,TestDate, Operator, Customer, RefStd, Temperature, RH, Liquid, LastCalibDate, LCFz, LCFx, Tip, OtherData, samplevs
scratch only.Rx,,,,10,1000,Scratch,1,9/8/2026 11:32:46 AM,,,ASTM/ISO,,,N/A,N/A,,,,Linear: 0.1 to 6;3;2;1.016949,0.3,
Step, Timestamp, RecipeStep, DAQ.Fz (N),DAQ.CAP (um),DAQ.Fx (N),DAQ.COF (),XYZ.X Position (mm),XYZ.Y Position (mm),XYZ.Z Position (mm),XYZ.Z Depth (mm),
2,56.45,2,2.854763,360.0346,-1.295567,0.4538266,6.26503,-7.6722,-34.0144,0.1423988,
2,56.46,2,2.85276,360.0327,-1.292803,0.4531762,6.26503,-7.6722,-34.0144,0.1423988,
2,56.47,2,2.853285,360.0234,-1.29426,0.4536034,6.26503,-7.6722,-34.0144,0.1423988,
2,56.48,2,2.853524,360.0157,-1.292618,0.45299,6.26503,-7.6722,-34.0144,0.1423988,
2,56.49,2,2.852045,360.0243,-1.290082,0.4523359,6.26503,-7.6722,-34.0144,0.1423988,
2,56.5,2,2.853293,360.0127,-1.286913,0.4510273,6.26503,-7.6722,-34.0144,0.1423988,
2,56.51,2,2.85414,360.0061,-1.288476,0.4514411,6.26503,-7.6722,-34.0144,0.1423988,
2,56.52,2,2.853559,360.0062,-1.2864,0.4508056,6.26503,-7.6722,-34.0144,0.1423988,
2,56.53,2,2.856988,359.9997,-1.287756,0.450739,6.26503,-7.6722,-34.0144,0.1423988,
2,56.54,2,2.861707,359.9754,-1.287422,0.4498789,6.26503,-7.6722,-34.0144,0.1423988,
2,56.55,2,2.863623,359.9402,-1.290056,0.4504977,6.26503,-7.6722,-34.0144,0.1423988,
2,56.56,2,2.871356,359.9505,-1.292249,0.4500484,6.26503,-7.6722,-34.0144,0.1423988,
2,56.57,2,2.869814,359.9479,-1.292659,0.450433,6.26503,-7.6722,-34.0144,0.1423988,
2,56.58,2,2.871833,359.9434,-1.294817,0.4508678,6.26503,-7.6722,-34.0144,0.1423988,
2,56.59,2,2.871832,359.9405,-1.296104,0.4513161,6.26503,-7.6722,-34.0144,0.1423988,
2,56.6,2,2.870631,359.9475,-1.298513,0.4523443,6.26503,-7.6722,-34.0144,0.1423988,
2,56.61,2,2.872232,359.9335,-1.296874,0.4515212,6.26503,-7.6722,-34.0144,0.1423988,
2,56.62,2,2.868914,359.9283,-1.297333,0.4522034,6.26503,-7.6722,-34.0144,0.1423988,
2,56.63,2,2.869783,359.9311,-1.296322,0.4517142,6.26503,-7.6722,-34.0144,0.1423988,
2,56.64,2,2.870513,359.9193,-1.296653,0.4517146,6.26503,-7.6722,-34.0144,0.1423988,
2,56.65,2,2.870435,359.9248,-1.299365,0.452672,6.26123,-7.6722,-34.0151,0.1430969,
2,56.66,2,2.8682,359.8686,-1.299385,0.4530314,6.26123,-7.6722,-34.0151,0.1430969,
2,56.67,2,2.868693,359.932,-1.299562,0.4530154,6.26123,-7.6722,-34.0151,0.1430969,
2,56.68,2,2.869734,359.9136,-1.297728,0.4522118,6.26123,-7.6722,-34.0151,0.1430969,
2,56.69,2,2.869922,359.916,-1.298507,0.4524539,6.26123,-7.6722,-34.0151,0.1430969,
2,56.7,2,2.869188,359.9022,-1.3009,0.4534035,6.26123,-7.6722,-34.0151,0.1430969,
2,56.71,2,2.867419,359.9165,-1.302571,0.4542662,6.26123,-7.6722,-34.0151,0.1430969,
2,56.72,2,2.870037,359.8909,-1.302009,0.453656,6.26123,-7.6722,-34.0151,0.1430969,
2,56.73,2,2.868784,359.9053,-1.299788,0.4530798,6.26123,-7.6722,-34.0151,0.1430969,
2,56.74,2,2.874188,359.8976,-1.296964,0.4512452,6.26123,-7.6722,-34.0151,0.1430969,
2,56.75,2,2.876671,359.8745,-1.29733,0.450983,6.26123,-7.6722,-34.0151,0.1430969,
2,56.76,2,2.878078,359.8577,-1.299794,0.4516186,6.26123,-7.6722,-34.0151,0.1430969,
2,56.77,2,2.883628,359.8365,-1.300064,0.450843,6.26123,-7.6722,-34.0151,0.1430969,
2,56.78,2,2.883758,359.8521,-1.302378,0.4516255,6.26123,-7.6722,-34.0151,0.1430969,
2,56.79,2,2.881369,359.8435,-1.301104,0.4515575,6.26123,-7.6722,-34.0151,0.1430969,
2,56.8,2,2.881825,359.834,-1.300407,0.4512444,6.26123,-7.6722,-34.0151,0.1430969,
2,56.81,2,2.883088,359.8383,-1.298756,0.450474,6.26123,-7.6722,-34.0151,0.1430969,
2,56.82,2,2.882663,359.8329,-1.299298,0.4507284,6.26123,-7.6722,-34.0151,0.1430969,
2,56.83,2,2.881976,359.8248,-1.30454,0.4526547,6.26123,-7.6722,-34.0151,0.1430969,
2,56.84,2,2.882238,359.8362,-1.306404,0.4532602,6.26123,-7.6722,-34.0151,0.1430969,
2,56.85,2,2.883667,359.8224,-1.304707,0.452447,6.26123,-7.6722,-34.0151,0.1430969,
2,56.86,2,2.88287,359.8181,-1.304165,0.4523843,6.26123,-7.6722,-34.0151,0.1430969,
2,56.87,2,2.880097,359.8214,-1.303088,0.4524459,6.25715,-7.6722,-34.0157,0.1436996,
2,56.88,2,2.880343,359.8061,-1.303267,0.4524692,6.25715,-7.6722,-34.0157,0.1436996,
2,56.89,2,2.882562,359.8115,-1.305611,0.4529342,6.25715,-7.6722,-34.0157,0.1436996,
2,56.9,2,2.882137,359.7873,-1.304082,0.4524706,6.25715,-7.6722,-34.0157,0.1436996,
2,56.91,2,2.881046,359.7863,-1.303751,0.4525271,6.25715,-7.6722,-34.0157,0.1436996,
2,56.92,2,2.882593,359.7934,-1.305283,0.4528155,6.25715,-7.6722,-34.0157,0.1436996,
2,56.93,2,2.879949,359.789,-1.306942,0.4538075,6.25715,-7.6722,-34.0157,0.1436996,
2,56.94,2,2.880731,359.7931,-1.308197,0.4541199,6.25715,-7.6722,-34.0157,0.1436996,
2,56.95,2,2.881724,359.7913,-1.310121,0.4546309,6.25715,-7.6722,-34.0157,0.1436996,
2,56.96,2,2.882086,359.7859,-1.309141,0.4542338,6.25715,-7.6722,-34.0157,0.1436996,
2,56.97,2,2.880653,359.7852,-1.306896,0.4536806,6.25715,-7.6722,-34.0157,0.1436996,
2,56.98,2,2.883567,359.7856,-1.308816,0.4538881,6.25715,-7.6722,-34.0157,0.1436996,
2,56.99,2,2.885125,359.7897,-1.308388,0.4534946,6.25715,-7.6722,-34.0157,0.1436996,
2,57,2,2.888001,359.7663,-1.307673,0.4527951,6.25715,-7.6722,-34.0157,0.1436996,
2,57.01,2,2.889717,359.7139,-1.309998,0.4533307,6.25715,-7.6722,-34.0157,0.1436996,
2,57.02,2,2.892746,359.7235,-1.30945,0.4526669,6.25715,-7.6722,-34.0157,0.1436996,
2,57.03,2,2.898238,359.7132,-1.308386,0.4514419,6.25715,-7.6722,-34.0157,0.1436996,
2,57.04,2,2.8961,359.717,-1.308254,0.4517297,6.25715,-7.6722,-34.0157,0.1436996,
2,57.05,2,2.895186,359.7131,-1.307963,0.4517718,6.25715,-7.6722,-34.0157,0.1436996,
2,57.06,2,2.896646,359.7175,-1.308765,0.4518206,6.25715,-7.6722,-34.0157,0.1436996,
2,57.07,2,2.897416,359.7072,-1.309194,0.4518488,6.25715,-7.6722,-34.0157,0.1436996,
2,57.08,2,2.896747,359.7016,-1.308535,0.4517256,6.25715,-7.6722,-34.0157,0.1436996,
2,57.09,2,2.893511,359.693,-1.306222,0.4514314,6.25715,-7.6722,-34.0157,0.1436996,
2,57.1,2,2.895663,359.698,-1.307248,0.4514503,6.25715,-7.6722,-34.0157,0.1436996,
2,57.11,2,2.893956,359.7097,-1.306553,0.4514765,6.25715,-7.6722,-34.0157,0.1436996,
2,57.12,2,2.894555,359.6809,-1.307784,0.4518082,6.25715,-7.6722,-34.0157,0.1436996,
2,57.13,2,2.893288,359.6715,-1.307574,0.4519334,6.25715,-7.6722,-34.0157,0.1436996,
2,57.14,2,2.894353,359.6902,-1.30961,0.4524709,6.2528,-7.6722,-34.0164,0.1443977,
2,57.15,2,2.895463,359.6786,-1.307816,0.4516776,6.2528,-7.6722,-34.0164,0.1443977,
2,57.16,2,2.89402,359.6735,-1.308457,0.4521243,6.2528,-7.6722,-34.0164,0.1443977,
2,57.17,2,2.893224,359.6705,-1.309171,0.4524955,6.2528,-7.6722,-34.0164,0.1443977,
2,57.18,2,2.891763,359.6725,-1.311151,0.4534088,6.2528,-7.6722,-34.0164,0.1443977,
2,57.19,2,2.890195,359.6687,-1.313436,0.4544455,6.2528,-7.6722,-34.0164,0.1443977,
2,57.2,2,2.892218,359.6652,-1.313599,0.4541842,6.2528,-7.6722,-34.0164,0.1443977,
2,57.21,2,2.89342,359.6668,-1.31237,0.4535705,6.2528,-7.6722,-34.0164,0.1443977,
2,57.22,2,2.89091,359.6618,-1.312329,0.4539502,6.2528,-7.6722,-34.0164,0.1443977,
2,57.23,2,2.891682,359.6606,-1.31314,0.4541095,6.2528,-7.6722,-34.0164,0.1443977,
2,57.24,2,2.890974,359.6589,-1.31554,0.4550507,6.2528,-7.6722,-34.0164,0.1443977,
2,57.25,2,2.895069,359.6942,-1.31482,0.4541585,6.2528,-7.6722,-34.0164,0.1443977,
2,57.26,2,2.898486,359.6219,-1.314219,0.4534159,6.2528,-7.6722,-34.0164,0.1443977,
2,57.27,2,2.900707,359.6233,-1.315093,0.4533697,6.2528,-7.6722,-34.0164,0.1443977,
2,57.28,2,2.904417,359.6039,-1.316201,0.4531723,6.2528,-7.6722,-34.0164,0.1443977,
2,57.29,2,2.907742,359.6067,-1.318524,0.4534529,6.2528,-7.6722,-34.0164,0.1443977,
2,57.3,2,2.907712,359.6064,-1.320124,0.4540079,6.2528,-7.6722,-34.0164,0.1443977,
2,57.31,2,2.906393,359.6371,-1.322485,0.4550263,6.2528,-7.6722,-34.0164,0.1443977,
2,57.32,2,2.907741,359.5928,-1.322174,0.4547082,6.2528,-7.6722,-34.0164,0.1443977,
2,57.33,2,2.906536,359.588,-1.318074,0.4534864,6.2528,-7.6722,-34.0164,0.1443977,
2,57.34,2,2.905749,359.5904,-1.316143,0.4529444,6.2528,-7.6722,-34.0164,0.1443977,
2,57.35,2,2.905412,359.5875,-1.316712,0.4531929,6.2528,-7.6722,-34.0164,0.1443977,
2,57.36,2,2.906462,359.5938,-1.317663,0.4533565,6.2528,-7.6722,-34.0164,0.1443977,
2,57.37,2,2.905817,359.5898,-1.316603,0.4530922,6.2528,-7.6722,-34.0164,0.1443977,
2,57.38,2,2.90614,359.5753,-1.316596,0.4530394,6.2528,-7.6722,-34.0164,0.1443977,
2,57.39,2,2.904615,359.5727,-1.314863,0.4526806,6.249,-7.6722,-34.017,0.1449966,
2,57.4,2,2.904491,359.5681,-1.314842,0.4526928,6.249,-7.6722,-34.017,0.1449966,
2,57.41,2,2.905684,359.5625,-1.315217,0.4526361,6.249,-7.6722,-34.017,0.1449966,
2,57.42,2,2.90625,359.5611,-1.316265,0.4529085,6.249,-7.6722,-34.017,0.1449966,
2,57.43,2,2.904183,359.5528,-1.319122,0.4542144,6.249,-7.6722,-34.017,0.1449966,
2,57.44,2,2.906107,359.5576,-1.318764,0.4537906,6.249,-7.6722,-34.017,0.1449966,
2,57.45,2,2.905478,359.5607,-1.316857,0.4532325,6.249,-7.6722,-34.017,0.1449966,
2,57.46,2,2.911619,359.5391,-1.318536,0.452853,6.249,-7.6722,-34.017,0.1449966,
2,57.47,2,2.911259,359.5218,-1.317879,0.4526833,6.249,-7.6722,-34.017,0.1449966,
2,57.48,2,2.913669,359.5117,-1.32321,0.4541389,6.249,-7.6722,-34.017,0.1449966,
2,57.49,2,2.918365,359.4854,-1.322511,0.4531684,6.249,-7.6722,-34.017,0.1449966,
2,57.5,2,2.917536,359.486,-1.323292,0.453565,6.249,-7.6722,-34.017,0.1449966,
2,57.51,2,2.9174,359.4933,-1.323966,0.4538171,6.249,-7.6722,-34.017,0.1449966,
2,57.52,2,2.918293,359.4823,-1.324334,0.4538044,6.249,-7.6722,-34.017,0.1449966,
2,57.53,2,2.917451,359.4771,-1.328061,0.4552127,6.249,-7.6722,-34.017,0.1449966,
2,57.54,2,2.918146,359.4695,-1.329877,0.4557268,6.249,-7.6722,-34.017,0.1449966,
2,57.55,2,2.92046,359.4799,-1.329291,0.4551649,6.249,-7.6722,-34.017,0.1449966,
2,57.56,2,2.91766,359.4745,-1.328544,0.4553456,6.249,-7.6722,-34.017,0.1449966,
2,57.57,2,2.918903,359.4675,-1.32526,0.4540267,6.249,-7.6722,-34.017,0.1449966,
2,57.58,2,2.918159,359.4697,-1.326151,0.4544477,6.249,-7.6722,-34.017,0.1449966,
2,57.59,2,2.916118,359.4693,-1.327657,0.4552824,6.2452,-7.6722,-34.0176,0.1455994,
2,57.6,2,2.919219,359.4706,-1.330868,0.4558985,6.2452,-7.6722,-34.0176,0.1455994,
2,57.61,2,2.916997,359.4659,-1.328033,0.4552741,6.2452,-7.6722,-34.0176,0.1455994,
2,57.62,2,2.917137,359.4628,-1.326436,0.4547046,6.2452,-7.6722,-34.0176,0.1455994,
2,57.63,2,2.919392,359.456,-1.325333,0.4539756,6.2452,-7.6722,-34.0176,0.1455994,
2,57.64,2,2.919175,359.4481,-1.326267,0.4543295,6.2452,-7.6722,-34.0176,0.1455994,
2,57.65,2,2.919755,359.4474,-1.326281,0.4542439,6.2452,-7.6722,-34.0176,0.1455994,
2,57.66,2,2.917055,359.4664,-1.327601,0.4551169,6.2452,-7.6722,-34.0176,0.1455994,
2,57.67,2,2.915401,359.4495,-1.325935,0.4548037,6.2452,-7.6722,-34.0176,0.1455994,
2,57.68,2,2.917682,359.4372,-1.325319,0.4542369,6.2452,-7.6722,-34.0176,0.1455994,
2,57.69,2,2.919285,359.4308,-1.320918,0.4524799,6.2452,-7.6722,-34.0176,0.1455994,
2,57.7,2,2.922035,359.4307,-1.321707,0.4523243,6.2452,-7.6722,-34.0176,0.1455994,
2,57.71,2,2.925978,359.3968,-1.324682,0.4527314,6.2452,-7.6722,-34.0176,0.1455994,
2,57.72,2,2.92854,359.3957,-1.32831,0.4535742,6.2452,-7.6722,-34.0176,0.1455994,
2,57.73,2,2.931338,359.3763,-1.326454,0.4525079,6.2452,-7.6722,-34.0176,0.1455994,
2,57.74,2,2.930608,359.3795,-1.327127,0.4528506,6.2452,-7.6722,-34.0176,0.1455994,
2,57.75,2,2.930208,359.3747,-1.327615,0.4530787,6.2452,-7.6722,-34.0176,0.1455994,
2,57.76,2,2.929758,359.3706,-1.329758,0.4538797,6.2452,-7.6722,-34.0176,0.1455994,
2,57.77,2,2.93355,359.3674,-1.333322,0.454508,6.2452,-7.6722,-34.0176,0.1455994,
2,57.78,2,2.930598,359.3608,-1.333824,0.4551372,6.2452,-7.6722,-34.0176,0.1455994,
2,57.79,2,2.929537,359.3646,-1.332322,0.4547891,6.2452,-7.6722,-34.0176,0.1455994,
2,57.8,2,2.930912,359.3578,-1.330762,0.4540435,6.2452,-7.6722,-34.0176,0.1455994,
2,57.81,2,2.931264,359.3529,-1.332087,0.4544412,6.2452,-7.6722,-34.0176,0.1455994,
2,57.82,2,2.931538,359.3513,-1.332811,0.4546456,6.2452,-7.6722,-34.0176,0.1455994,
2,57.83,2,2.929342,359.3565,-1.334802,0.4556662,6.2452,-7.6722,-34.0176,0.1455994,
2,57.84,2,2.931487,359.3463,-1.336816,0.4560197,6.2452,-7.6722,-34.0176,0.1455994,
2,57.85,2,2.930189,359.3531,-1.335412,0.4557425,6.24087,-7.6722,-34.0182,0.1461983,
2,57.86,2,2.931514,359.345,-1.33475,0.4553108,6.24087,-7.6722,-34.0182,0.1461983,
2,57.87,2,2.931411,359.3573,-1.333553,0.4549184,6.24087,-7.6722,-34.0182,0.1461983,
2,57.88,2,2.929809,359.341,-1.335334,0.4557749,6.24087,-7.6722,-34.0182,0.1461983,
2,57.89,2,2.928896,359.3394,-1.337593,0.4566884,6.24087,-7.6722,-34.0182,0.1461983,
2,57.9,2,2.933026,359.3,-1.336474,0.4556638,6.24087,-7.6722,-34.0182,0.1461983,
2,57.91,2,2.929875,359.3324,-1.33471,0.4555518,6.24087,-7.6722,-34.0182,0.1461983,
2,57.92,2,2.931417,359.3327,-1.33348,0.4548928,6.24087,-7.6722,-34.0182,0.1461983,
2,57.93,2,2.931013,359.3333,-1.333551,0.4549794,6.24087,-7.6722,-34.0182,0.1461983,
2,57.94,2,2.930191,359.3239,-1.331854,0.4545279,6.24087,-7.6722,-34.0182,0.1461983,
2,57.95,2,2.931932,359.3252,-1.334692,0.4552261,6.24087,-7.6722,-34.0182,0.1461983,
2,57.96,2,2.934837,359.315,-1.332968,0.4541881,6.24087,-7.6722,-34.0182,0.1461983,
2,57.97,2,2.93751,359.2839,-1.331887,0.4534068,6.24087,-7.6722,-34.0182,0.1461983,
2,57.98,2,2.942172,359.2736,-1.327885,0.4513283,6.24087,-7.6722,-34.0182,0.1461983,
2,57.99,2,2.942865,359.271,-1.33028,0.4520358,6.24087,-7.6722,-34.0182,0.1461983,
2,58,2,2.944657,359.2639,-1.334695,0.4532599,6.24087,-7.6722,-34.0182,0.1461983,
2,58.01,2,2.944125,359.2641,-1.33647,0.4539447,6.24087,-7.6722,-34.0182,0.1461983,
2,58.02,2,2.945282,359.2415,-1.335897,0.4535719,6.24087,-7.6722,-34.0182,0.1461983,
2,58.03,2,2.944764,359.2544,-1.337597,0.4542288,6.24087,-7.6722,-34.0182,0.1461983,
2,58.04,2,2.94462,359.2484,-1.337274,0.4541414,6.24087,-7.6722,-34.0182,0.1461983,
2,58.05,2,2.944229,359.2457,-1.336861,0.4540616,6.24087,-7.6722,-34.0182,0.1461983,
2,58.06,2,2.94511,359.2513,-1.338851,0.4546012,6.24087,-7.6722,-34.0182,0.1461983,
2,58.07,2,2.942004,359.2245,-1.340323,0.4555817,6.24087,-7.6722,-34.0182,0.1461983,
2,58.08,2,2.941627,359.2687,-1.340892,0.4558334,6.24087,-7.6722,-34.0182,0.1461983,
2,58.09,2,2.943583,359.2286,-1.338979,0.4548806,6.24087,-7.6722,-34.0182,0.1461983,
2,58.1,2,2.942568,359.2229,-1.338489,0.4548709,6.24087,-7.6722,-34.0182,0.1461983,
2,58.11,2,2.942299,359.2295,-1.340432,0.4555731,6.24087,-7.6722,-34.0182,0.1461983,
2,58.12,2,2.94211,359.2272,-1.343118,0.4565153,6.23655,-7.6722,-34.0189,0.1469002,
2,58.13,2,2.94251,359.2249,-1.343422,0.4565563,6.23655,-7.6722,-34.0189,0.1469002,
2,58.14,2,2.942984,359.2197,-1.343892,0.4566425,6.23655,-7.6722,-34.0189,0.1469002,
2,58.15,2,2.941344,359.2218,-1.34182,0.4561928,6.23655,-7.6722,-34.0189,0.1469002,
2,58.16,2,2.941103,359.2113,-1.342334,0.4564051,6.23655,-7.6722,-34.0189,0.1469002,
2,58.17,2,2.942035,359.2155,-1.342446,0.4562985,6.23655,-7.6722,-34.0189,0.1469002,
2,58.18,2,2.942062,359.2036,-1.341986,0.456138,6.23655,-7.6722,-34.0189,0.1469002,
2,58.19,2,2.943069,359.2004,-1.343969,0.4566558,6.23655,-7.6722,-34.0189,0.1469002,
2,58.2,2,2.942091,359.1866,-1.343055,0.4564967,6.23655,-7.6722,-34.0189,0.1469002,
2,58.21,2,2.941963,359.2057,-1.340355,0.4555988,6.23655,-7.6722,-34.0189,0.1469002,
2,58.22,2,2.942946,359.2088,-1.336432,0.4541135,6.23655,-7.6722,-34.0189,0.1469002,
2,58.23,2,2.939995,359.205,-1.340153,0.4558351,6.23655,-7.6722,-34.0189,0.1469002,
2,58.24,2,2.942159,359.2041,-1.341896,0.4560922,6.23655,-7.6722,-34.0189,0.1469002,
2,58.25,2,2.947846,359.1693,-1.341095,0.4549406,6.23655,-7.6722,-34.0189,0.1469002,
2,58.26,2,2.952186,359.1586,-1.339875,0.4538587,6.23655,-7.6722,-34.0189,0.1469002,
2,58.27,2,2.954128,359.1455,-1.338806,0.4531982,6.23655,-7.6722,-34.0189,0.1469002,
2,58.28,2,2.957309,359.1362,-1.33826,0.4525263,6.23655,-7.6722,-34.0189,0.1469002,
2,58.29,2,2.955154,359.1488,-1.339211,0.4531779,6.23655,-7.6722,-34.0189,0.1469002,
2,58.3,2,2.95525,359.1328,-1.342219,0.4541811,6.23655,-7.6722,-34.0189,0.1469002,
2,58.31,2,2.954835,359.1066,-1.342005,0.4541726,6.23655,-7.6722,-34.0189,0.1469002,
2,58.32,2,2.954642,359.1184,-1.342675,0.454429,6.23655,-7.6722,-34.0189,0.1469002,
2,58.33,2,2.954524,359.1227,-1.343785,0.4548227,6.23655,-7.6722,-34.0189,0.1469002,
2,58.34,2,2.955676,359.1168,-1.344512,0.4548917,6.23655,-7.6722,-34.0189,0.1469002,
2,58.35,2,2.955311,359.1084,-1.342757,0.4543539,6.23655,-7.6722,-34.0189,0.1469002,
2,58.36,2,2.954284,359.1167,-1.346462,0.455766,6.23165,-7.6722,-34.0195,0.1474991,
2,58.37,2,2.952222,359.1295,-1.34745,0.456419,6.23165,-7.6722,-34.0195,0.1474991,
2,58.38,2,2.953828,359.1078,-1.345963,0.4556672,6.23165,-7.6722,-34.0195,0.1474991,
2,58.39,2,2.954244,359.1009,-1.346469,0.4557745,6.23165,-7.6722,-34.0195,0.1474991,
2,58.4,2,2.954561,359.1013,-1.346043,0.4555812,6.23165,-7.6722,-34.0195,0.1474991,
2,58.41,2,2.953728,359.1052,-1.35044,0.4571984,6.23165,-7.6722,-34.0195,0.1474991,
2,58.42,2,2.955641,359.1006,-1.348606,0.456282,6.23165,-7.6722,-34.0195,0.1474991,
2,58.43,2,2.955593,359.0532,-1.350424,0.4569045,6.23165,-7.6722,-34.0195,0.1474991,
2,58.44,2,2.955746,359.0958,-1.348968,0.4563884,6.23165,-7.6722,-34.0195,0.1474991,
2,58.45,2,2.952729,359.0889,-1.347494,0.4563554,6.23165,-7.6722,-34.0195,0.1474991,
2,58.46,2,2.9561,359.0932,-1.349422,0.4564873,6.23165,-7.6722,-34.0195,0.1474991,
2,58.47,2,2.954417,359.0845,-1.349992,0.4569404,6.23165,-7.6722,-34.0195,0.1474991,
2,58.48,2,2.955589,359.0853,-1.351513,0.4572737,6.23165,-7.6722,-34.0195,0.1474991,
2,58.49,2,2.957703,359.093,-1.352005,0.4571131,6.23165,-7.6722,-34.0195,0.1474991,
2,58.5,2,2.963711,359.0582,-1.350223,0.4555852,6.23165,-7.6722,-34.0195,0.1474991,
2,58.51,2,2.966006,359.036,-1.349147,0.4548701,6.23165,-7.6722,-34.0195,0.1474991,
2,58.52,2,2.967787,359.0349,-1.349537,0.4547283,6.23165,-7.6722,-34.0195,0.1474991,
2,58.53,2,2.968584,359.0316,-1.349404,0.4545615,6.23165,-7.6722,-34.0195,0.1474991,
2,58.54,2,2.966426,359.0226,-1.350047,0.455109,6.23165,-7.6722,-34.0195,0.1474991,
2,58.55,2,2.966944,359.0336,-1.348131,0.4543836,6.23165,-7.6722,-34.0195,0.1474991,
2,58.56,2,2.967062,359.0184,-1.348947,0.4546407,6.23165,-7.6722,-34.0195,0.1474991,
2,58.57,2,2.968012,359.0077,-1.350911,0.4551567,6.23165,-7.6722,-34.0195,0.1474991,
2,58.58,2,2.968498,359.0136,-1.348348,0.4542192,6.23165,-7.6722,-34.0195,0.1474991,
2,58.59,2,2.970133,359.0149,-1.348009,0.4538546,6.23165,-7.6722,-34.0195,0.1474991,
2,58.6,2,2.966378,359.0035,-1.352268,0.4558649,6.23165,-7.6722,-34.0195,0.1474991,
2,58.61,2,2.966991,359.0132,-1.352372,0.4558059,6.22755,-7.6722,-34.0202,0.1481972,
2,58.62,2,2.969641,358.9993,-1.349238,0.4543437,6.22755,-7.6722,-34.0202,0.1481972,
2,58.63,2,2.969854,359.0012,-1.350657,0.4547891,6.22755,-7.6722,-34.0202,0.1481972,
2,58.64,2,2.967133,358.9939,-1.351827,0.4556004,6.22755,-7.6722,-34.0202,0.1481972,
2,58.65,2,2.967865,358.9852,-1.35378,0.4561462,6.22755,-7.6722,-34.0202,0.1481972,
2,58.66,2,2.968432,359.0109,-1.354346,0.4562496,6.22755,-7.6722,-34.0202,0.1481972,
2,58.67,2,2.966545,358.9748,-1.353096,0.4561183,6.22755,-7.6722,-34.0202,0.1481972,
2,58.68,2,2.968366,358.9774,-1.353367,0.4559301,6.22755,-7.6722,-34.0202,0.1481972,
2,58.69,2,2.966826,358.9591,-1.353825,0.4563209,6.22755,-7.6722,-34.0202,0.1481972,
2,58.7,2,2.965691,358.9685,-1.355446,0.4570423,6.22755,-7.6722,-34.0202,0.1481972,
2,58.71,2,2.967029,358.965,-1.357145,0.4574088,6.22755,-7.6722,-34.0202,0.1481972,
2,58.72,2,2.967148,358.9647,-1.359316,0.4581221,6.22755,-7.6722,-34.0202,0.1481972,
2,58.73,2,2.968854,358.9648,-1.358809,0.457688,6.22755,-7.6722,-34.0202,0.1481972,
2,58.74,2,2.971372,358.9665,-1.357559,0.4568796,6.22755,-7.6722,-34.0202,0.1481972,
2,58.75,2,2.974873,358.9341,-1.356676,0.456045,6.22755,-7.6722,-34.0202,0.1481972,
2,58.76,2,2.977492,358.9221,-1.359475,0.456584,6.22755,-7.6722,-34.0202,0.1481972,
2,58.77,2,2.97938,358.9211,-1.361672,0.457032,6.22755,-7.6722,-34.0202,0.1481972,
2,58.78,2,2.980149,358.8963,-1.362377,0.4571506,6.22755,-7.6722,-34.0202,0.1481972,
2,58.79,2,2.979912,358.9226,-1.360842,0.4566719,6.22755,-7.6722,-34.0202,0.1481972,
2,58.8,2,2.979389,358.8991,-1.360637,0.4566833,6.22755,-7.6722,-34.0202,0.1481972,
2,58.81,2,2.981824,358.9024,-1.360111,0.4561339,6.22755,-7.6722,-34.0202,0.1481972,
2,58.82,2,2.980735,358.8922,-1.359002,0.4559286,6.22755,-7.6722,-34.0202,0.1481972,
2,58.83,2,2.981925,358.8927,-1.358102,0.4554449,6.22755,-7.6722,-34.0202,0.1481972,
2,58.84,2,2.979496,358.9009,-1.358803,0.4560515,6.22755,-7.6722,-34.0202,0.1481972,
2,58.85,2,2.977916,358.8891,-1.359779,0.4566211,6.22755,-7.6722,-34.0202,0.1481972,
2,58.86,2,2.977952,358.8822,-1.357946,0.456,6.22755,-7.6722,-34.0202,0.1481972,
2,58.87,2,2.979621,358.8976,-1.358147,0.4558119,6.22755,-7.6722,-34.0202,0.1481972,
2,58.88,2,2.979677,358.8791,-1.363068,0.4574549,6.22755,-7.6722,-34.0202,0.1481972,
2,58.89,2,2.979722,358.8776,-1.364807,0.4580315,6.22325,-7.6722,-34.0208,0.1487999,
2,58.9,2,2.978146,358.8817,-1.364331,0.4581141,6.22325,-7.6722,-34.0208,0.1487999,
2,58.91,2,2.978721,358.8893,-1.363871,0.4578712,6.22325,-7.6722,-34.0208,0.1487999,
2,58.92,2,2.9791,358.8734,-1.361504,0.4570186,6.22325,-7.6722,-34.0208,0.1487999,
2,58.93,2,2.981066,358.8697,-1.360739,0.4564604,6.22325,-7.6722,-34.0208,0.1487999,
2,58.94,2,2.978666,358.8732,-1.361518,0.4570897,6.22325,-7.6722,-34.0208,0.1487999,
2,58.95,2,2.978993,358.8567,-1.364702,0.4581085,6.22325,-7.6722,-34.0208,0.1487999,
2,58.96,2,2.97882,358.8559,-1.3669,0.4588728,6.22325,-7.6722,-34.0208,0.1487999,
2,58.97,2,2.977715,358.8551,-1.369413,0.4598871,6.22325,-7.6722,-34.0208,0.1487999,
2,58.98,2,2.977824,358.851,-1.366891,0.4590233,6.22325,-7.6722,-34.0208,0.1487999,
2,58.99,2,2.976263,358.8452,-1.365943,0.4589455,6.22325,-7.6722,-34.0208,0.1487999,
2,59,2,2.978978,358.8616,-1.366692,0.4587787,6.22325,-7.6722,-34.0208,0.1487999,
2,59.01,2,2.982253,358.8519,-1.368171,0.4587708,6.22325,-7.6722,-34.0208,0.1487999,
2,59.02,2,2.988314,358.8724,-1.367675,0.4576745,6.22325,-7.6722,-34.0208,0.1487999,
2,59.03,2,2.985143,358.7995,-1.366673,0.4578248,6.22325,-7.6722,-34.0208,0.1487999,
2,59.04,2,2.992398,358.8051,-1.368067,0.4571807,6.22325,-7.6722,-34.0208,0.1487999,
2,59.05,2,2.99221,358.7941,-1.371354,0.4583079,6.22325,-7.6722,-34.0208,0.1487999,
2,59.06,2,2.990521,358.7971,-1.369724,0.4580219,6.22325,-7.6722,-34.0208,0.1487999,
2,59.07,2,2.991788,358.7767,-1.370459,0.4580736,6.22325,-7.6722,-34.0208,0.1487999,
2,59.08,2,2.993157,358.7922,-1.372972,0.4587034,6.22325,-7.6722,-34.0208,0.1487999,
2,59.09,2,2.992086,358.7872,-1.372199,0.4586094,6.22325,-7.6722,-34.0208,0.1487999,
2,59.1,2,2.992891,358.7834,-1.373177,0.458813,6.22325,-7.6722,-34.0208,0.1487999,
2,59.11,2,2.992383,358.7833,-1.367836,0.4571057,6.22325,-7.6722,-34.0208,0.1487999,
2,59.12,2,2.992091,358.7773,-1.369548,0.4577228,6.22325,-7.6722,-34.0208,0.1487999,
2,59.13,2,2.993244,358.782,-1.371116,0.4580703,6.22325,-7.6722,-34.0208,0.1487999,
2,59.14,2,2.991792,358.7547,-1.372589,0.4587847,6.22325,-7.6722,-34.0208,0.1487999,
2,59.15,2,2.993821,358.7605,-1.368893,0.4572393,6.22325,-7.6722,-34.0208,0.1487999,
2,59.16,2,2.993349,358.7605,-1.367688,0.456909,6.22325,-7.6722,-34.0208,0.1487999,
2,59.17,2,2.99251,358.7589,-1.365835,0.4564179,6.21865,-7.6722,-34.0215,0.149498,
2,59.18,2,2.991603,358.7512,-1.37137,0.4584065,6.21865,-7.6722,-34.0215,0.149498,
2,59.19,2,2.991465,358.7462,-1.375203,0.459709,6.21865,-7.6722,-34.0215,0.149498,
2,59.2,2,2.989169,358.7308,-1.373924,0.4596342,6.21865,-7.6722,-34.0215,0.149498,
2,59.21,2,2.989752,358.7421,-1.369341,0.4580117,6.21865,-7.6722,-34.0215,0.149498,
2,59.22,2,2.990539,358.7371,-1.367067,0.4571306,6.21865,-7.6722,-34.0215,0.149498,
2,59.23,2,2.99136,358.7331,-1.368751,0.457568,6.21865,-7.6722,-34.0215,0.149498,
2,59.24,2,2.991707,358.7374,-1.372023,0.4586087,6.21865,-7.6722,-34.0215,0.149498,
2,59.25,2,2.990342,358.7192,-1.374636,0.459692,6.21865,-7.6722,-34.0215,0.149498,
2,59.26,2,2.991078,358.7187,-1.374304,0.4594679,6.21865,-7.6722,-34.0215,0.149498,
2,59.27,2,2.990777,358.7264,-1.37089,0.4583726,6.21865,-7.6722,-34.0215,0.149498,
2,59.28,2,2.993401,358.7314,-1.374381,0.4591369,6.21865,-7.6722,-34.0215,0.149498,
2,59.29,2,2.996722,358.7078,-1.374723,0.4587424,6.21865,-7.6722,-34.0215,0.149498,
2,59.3,2,2.999713,358.6862,-1.38068,0.4602706,6.21865,-7.6722,-34.0215,0.149498,
2,59.31,2,3.001252,358.6707,-1.385262,0.4615615,6.21865,-7.6722,-34.0215,0.149498,
2,59.32,2,3.002228,358.6775,-1.384871,0.4612811,6.21865,-7.6722,-34.0215,0.149498,
2,59.33,2,3.003191,358.6652,-1.383299,0.4606097,6.21865,-7.6722,-34.0215,0.149498,
2,59.34,2,3.004979,358.6674,-1.382673,0.4601272,6.21865,-7.6722,-34.0215,0.149498,
2,59.35,2,3.005071,358.6581,-1.384215,0.4606263,6.21865,-7.6722,-34.0215,0.149498,
2,59.36,2,3.005067,358.6645,-1.384876,0.4608468,6.21865,-7.6722,-34.0215,0.149498,
2,59.37,2,3.006204,358.6999,-1.386824,0.4613207,6.21865,-7.6722,-34.0215,0.149498,
2,59.38,2,3.003953,358.6622,-1.384827,0.4610015,6.21865,-7.6722,-34.0215,0.149498,
2,59.39,2,3.006083,358.6577,-1.385568,0.4609216,6.21865,-7.6722,-34.0215,0.149498,
2,59.4,2,3.004752,358.6562,-1.385473,0.4610938,6.21865,-7.6722,-34.0215,0.149498,
2,59.41,2,3.002335,358.6564,-1.385091,0.461338,6.21457,-7.6722,-34.0222,0.1501999,
2,59.42,2,3.00583,358.6497,-1.381253,0.4595248,6.21457,-7.6722,-34.0222,0.1501999,
2,59.43,2,3.004952,358.6557,-1.385131,0.4609494,6.21457,-7.6722,-34.0222,0.1501999,
2,59.44,2,3.002622,358.648,-1.38241,0.4604009,6.21457,-7.6722,-34.0222,0.1501999,
2,59.45,2,3.00594,358.6386,-1.38212,0.4597963,6.21457,-7.6722,-34.0222,0.1501999,
2,59.46,2,3.003525,358.6435,-1.382417,0.4602648,6.21457,-7.6722,-34.0222,0.1501999,
2,59.47,2,3.004991,358.6339,-1.379804,0.4591708,6.21457,-7.6722,-34.0222,0.1501999,
2,59.48,2,3.003682,358.6281,-1.381959,0.4600883,6.21457,-7.6722,-34.0222,0.1501999,
2,59.49,2,3.003742,358.6303,-1.380805,0.459695,6.21457,-7.6722,-34.0222,0.1501999,
2,59.5,2,3.004795,358.6239,-1.378927,0.4589088,6.21457,-7.6722,-34.0222,0.1501999,
2,59.51,2,3.009548,358.6061,-1.379478,0.4583671,6.21457,-7.6722,-34.0222,0.1501999,
2,59.52,2,3.014674,358.5912,-1.381133,0.4581366,6.21457,-7.6722,-34.0222,0.1501999,
2,59.53,2,3.014698,358.5727,-1.383849,0.4590339,6.21457,-7.6722,-34.0222,0.1501999,
2,59.54,2,3.020759,358.5584,-1.387886,0.4594495,6.21457,-7.6722,-34.0222,0.1501999,
2,59.55,2,3.018982,358.5507,-1.386709,0.4593301,6.21457,-7.6722,-34.0222,0.1501999,
2,59.56,2,3.020783,358.5603,-1.389224,0.4598886,6.21457,-7.6722,-34.0222,0.1501999,
2,59.57,2,3.019685,358.5529,-1.388192,0.4597142,6.21457,-7.6722,-34.0222,0.1501999,
2,59.58,2,3.017386,358.5521,-1.389043,0.4603466,6.21457,-7.6722,-34.0222,0.1501999,
2,59.59,2,3.020609,358.5433,-1.388133,0.459554,6.21457,-7.6722,-34.0222,0.1501999,
2,59.6,2,3.019088,358.5466,-1.39159,0.4609306,6.21457,-7.6722,-34.0222,0.1501999,
2,59.61,2,3.016452,358.4899,-1.390405,0.4609404,6.21457,-7.6722,-34.0222,0.1501999,
2,59.62,2,3.019973,358.551,-1.387914,0.4595783,6.21457,-7.6722,-34.0222,0.1501999,
2,59.63,2,3.022553,358.5464,-1.387582,0.4590762,6.21457,-7.6722,-34.0222,0.1501999,
2,59.64,2,3.017664,358.5332,-1.390653,0.4608375,6.21457,-7.6722,-34.0222,0.1501999,
2,59.65,2,3.017105,358.5312,-1.391986,0.4613648,6.21457,-7.6722,-34.0222,0.1501999,
2,59.66,2,3.019583,358.5373,-1.390511,0.4604977,6.21457,-7.6722,-34.0222,0.1501999,
2,59.67,2,3.019719,358.5074,-1.392882,0.4612621,6.21457,-7.6722,-34.0222,0.1501999,
2,59.68,2,3.018905,358.522,-1.389479,0.4602594,6.21023,-7.6722,-34.0228,0.1507988,
2,59.69,2,3.019603,358.5254,-1.387815,0.459602,6.21023,-7.6722,-34.0228,0.1507988,
2,59.7,2,3.021229,358.5186,-1.387316,0.4591893,6.21023,-7.6722,-34.0228,0.1507988,
2,59.71,2,3.019986,358.5114,-1.387946,0.459587,6.21023,-7.6722,-34.0228,0.1507988,
2,59.72,2,3.021289,358.5131,-1.389044,0.4597521,6.21023,-7.6722,-34.0228,0.1507988,
2,59.73,2,3.019572,358.5016,-1.387992,0.4596649,6.21023,-7.6722,-34.0228,0.1507988,
2,59.74,2,3.019636,358.5086,-1.388317,0.4597629,6.21023,-7.6722,-34.0228,0.1507988,
2,59.75,2,3.019573,358.5079,-1.384742,0.4585888,6.21023,-7.6722,-34.0228,0.1507988,
2,59.76,2,3.020684,358.4985,-1.384182,0.4582347,6.21023,-7.6722,-34.0228,0.1507988,
2,59.77,2,3.016597,358.4934,-1.388746,0.4603683,6.21023,-7.6722,-34.0228,0.1507988,
2,59.78,2,3.019447,358.4986,-1.388724,0.4599265,6.21023,-7.6722,-34.0228,0.1507988,
2,59.79,2,3.024849,358.4686,-1.389066,0.4592184,6.21023,-7.6722,-34.0228,0.1507988,
2,59.8,2,3.028805,358.4565,-1.392232,0.4596639,6.21023,-7.6722,-34.0228,0.1507988,
2,59.81,2,3.031936,358.4453,-1.39394,0.4597526,6.21023,-7.6722,-34.0228,0.1507988,
2,59.82,2,3.032614,358.4456,-1.390997,0.4586791,6.21023,-7.6722,-34.0228,0.1507988,
2,59.83,2,3.031026,358.4301,-1.391154,0.4589712,6.21023,-7.6722,-34.0228,0.1507988,
2,59.84,2,3.034052,358.4327,-1.39134,0.4585747,6.21023,-7.6722,-34.0228,0.1507988,
2,59.85,2,3.033257,358.4369,-1.395619,0.4601056,6.21023,-7.6722,-34.0228,0.1507988,
2,59.86,2,3.031276,358.4219,-1.397844,0.4611403,6.21023,-7.6722,-34.0228,0.1507988,
2,59.87,2,3.031296,358.4109,-1.398766,0.4614416,6.21023,-7.6722,-34.0228,0.1507988,
2,59.88,2,3.030942,358.412,-1.397823,0.4611845,6.21023,-7.6722,-34.0228,0.1507988,
2,59.89,2,3.032491,358.4203,-1.397073,0.4607015,6.21023,-7.6722,-34.0228,0.1507988,
2,59.9,2,3.031192,358.4269,-1.397814,0.4611434,6.21023,-7.6722,-34.0228,0.1507988,
2,59.91,2,3.032115,358.4228,-1.398263,0.4611512,6.21023,-7.6722,-34.0228,0.1507988,
2,59.92,2,3.032591,358.4202,-1.396622,0.4605375,6.20563,-7.6722,-34.0235,0.1514969,
2,59.93,2,3.032544,358.4134,-1.394141,0.4597265,6.20563,-7.6722,-34.0235,0.1514969,
2,59.94,2,3.03222,358.4108,-1.394606,0.4599292,6.20563,-7.6722,-34.0235,0.1514969,
2,59.95,2,3.033666,358.3945,-1.397147,0.4605473,6.20563,-7.6722,-34.0235,0.1514969,
2,59.96,2,3.032585,358.3809,-1.394435,0.4598174,6.20563,-7.6722,-34.0235,0.1514969,
2,59.97,2,3.030619,358.3883,-1.394608,0.4601726,6.20563,-7.6722,-34.0235,0.1514969,
2,59.98,2,3.028901,358.3917,-1.391562,0.4594279,6.20563,-7.6722,-34.0235,0.1514969,
2,59.99,2,3.029773,358.3966,-1.390228,0.4588554,6.20563,-7.6722,-34.0235,0.1514969,
2,60,2,3.031468,358.3941,-1.389977,0.4585162,6.20563,-7.6722,-34.0235,0.1514969,
2,60.01,2,3.030319,358.3956,-1.392435,0.4595011,6.20563,-7.6722,-34.0235,0.1514969,
2,60.02,2,3.03112,358.3763,-1.393995,0.4598942,6.20563,-7.6722,-34.0235,0.1514969,
2,60.03,2,3.032998,358.3916,-1.392342,0.4590645,6.20563,-7.6722,-34.0235,0.1514969,
2,60.04,2,3.037643,358.3665,-1.390758,0.457841,6.20563,-7.6722,-34.0235,0.1514969,
2,60.05,2,3.041274,358.3455,-1.389783,0.4569739,6.20563,-7.6722,-34.0235,0.1514969,
2,60.06,2,3.042741,358.3308,-1.39197,0.4574726,6.20563,-7.6722,-34.0235,0.1514969,
2,60.07,2,3.042357,358.3187,-1.393451,0.4580168,6.20563,-7.6722,-34.0235,0.1514969,
2,60.08,2,3.044806,358.3113,-1.396774,0.4587398,6.20563,-7.6722,-34.0235,0.1514969,
2,60.09,2,3.045085,358.3123,-1.395743,0.4583592,6.20563,-7.6722,-34.0235,0.1514969,
2,60.1,2,3.039918,358.3105,-1.396994,0.4595498,6.20563,-7.6722,-34.0235,0.1514969,
2,60.11,2,3.042402,358.3162,-1.394803,0.4584546,6.20563,-7.6722,-34.0235,0.1514969,
2,60.12,2,3.044102,358.3044,-1.397195,0.4589844,6.20563,-7.6722,-34.0235,0.1514969,
2,60.13,2,3.044063,358.3032,-1.400005,0.4599135,6.20563,-7.6722,-34.0235,0.1514969,
2,60.14,2,3.042095,358.3087,-1.403093,0.461226,6.20563,-7.6722,-34.0235,0.1514969,
2,60.15,2,3.04262,358.3021,-1.401118,0.4604971,6.20563,-7.6722,-34.0235,0.1514969,
2,60.16,2,3.043936,358.2928,-1.400621,0.4601347,6.20563,-7.6722,-34.0235,0.1514969,
2,60.17,2,3.041821,358.2924,-1.399451,0.4600701,6.20563,-7.6722,-34.0235,0.1514969,
2,60.18,2,3.042903,358.2871,-1.401196,0.4604801,6.20563,-7.6722,-34.0235,0.1514969,
2,60.19,2,3.043916,358.2834,-1.40396,0.4612349,6.20563,-7.6722,-34.0235,0.1514969,
2,60.2,2,3.042532,358.3001,-1.402314,0.4609037,6.20127,-7.6722,-34.0241,0.1520996,
2,60.21,2,3.043371,358.2696,-1.401835,0.4606193,6.20127,-7.6722,-34.0241,0.1520996,
2,60.22,2,3.041674,358.2806,-1.401137,0.4606465,6.20127,-7.6722,-34.0241,0.1520996,
2,60.23,2,3.039915,358.2812,-1.401273,0.4609581,6.20127,-7.6722,-34.0241,0.1520996,
2,60.24,2,3.043315,358.2603,-1.401333,0.4604626,6.20127,-7.6722,-34.0241,0.1520996,
2,60.25,2,3.040725,358.2854,-1.404034,0.4617431,6.20127,-7.6722,-34.0241,0.1520996,
2,60.26,2,3.042221,358.3105,-1.405571,0.4620212,6.20127,-7.6722,-34.0241,0.1520996,
2,60.27,2,3.042183,358.2651,-1.40308,0.4612084,6.20127,-7.6722,-34.0241,0.1520996,
2,60.28,2,3.041545,358.2654,-1.401707,0.4608535,6.20127,-7.6722,-34.0241,0.1520996,
2,60.29,2,3.042125,358.2653,-1.399856,0.4601574,6.20127,-7.6722,-34.0241,0.1520996,
2,60.3,2,3.043538,358.2558,-1.401076,0.4603446,6.20127,-7.6722,-34.0241,0.1520996,
2,60.31,2,3.04046,358.262,-1.402176,0.4611723,6.20127,-7.6722,-34.0241,0.1520996,
2,60.32,2,3.044776,358.2492,-1.401495,0.4602949,6.20127,-7.6722,-34.0241,0.1520996,
2,60.33,2,3.04804,358.2373,-1.398979,0.4589765,6.20127,-7.6722,-34.0241,0.1520996,
2,60.34,2,3.049159,358.2162,-1.398834,0.4587605,6.20127,-7.6722,-34.0241,0.1520996,
2,60.35,2,3.052923,358.2013,-1.401014,0.4589092,6.20127,-7.6722,-34.0241,0.1520996,
2,60.36,2,3.055845,358.1959,-1.402067,0.4588148,6.20127,-7.6722,-34.0241,0.1520996,
2,60.37,2,3.054893,358.1932,-1.40269,0.4591619,6.20127,-7.6722,-34.0241,0.1520996,
2,60.38,2,3.054989,358.2007,-1.407604,0.4607557,6.20127,-7.6722,-34.0241,0.1520996,
2,60.39,2,3.054732,358.1827,-1.406358,0.4603868,6.20127,-7.6722,-34.0241,0.1520996,
2,60.4,2,3.052221,358.1898,-1.405107,0.4603554,6.20127,-7.6722,-34.0241,0.1520996,
2,60.41,2,3.05597,358.1831,-1.406536,0.4602586,6.20127,-7.6722,-34.0241,0.1520996,
2,60.42,2,3.055906,358.1738,-1.408703,0.4609772,6.20127,-7.6722,-34.0241,0.1520996,
2,60.43,2,3.055099,358.1837,-1.409509,0.4613629,6.20127,-7.6722,-34.0241,0.1520996,
2,60.44,2,3.053579,358.1297,-1.407944,0.4610799,6.20127,-7.6722,-34.0241,0.1520996,
2,60.45,2,3.05377,358.1638,-1.407906,0.4610386,6.20127,-7.6722,-34.0241,0.1520996,
2,60.46,2,3.054305,358.1568,-1.409588,0.4615086,6.20127,-7.6722,-34.0241,0.1520996,
2,60.47,2,3.052913,358.1572,-1.409662,0.4617431,6.20127,-7.6722,-34.0241,0.1520996,
2,60.48,2,3.054842,358.1497,-1.410685,0.4617867,6.20127,-7.6722,-34.0241,0.1520996,
2,60.49,2,3.053709,358.151,-1.411487,0.4622204,6.1964,-7.6722,-34.0248,0.1527977,
2,60.5,2,3.05327,358.1601,-1.412582,0.4626456,6.1964,-7.6722,-34.0248,0.1527977,
2,60.51,2,3.053058,358.144,-1.41236,0.4626052,6.1964,-7.6722,-34.0248,0.1527977,
2,60.52,2,3.054671,358.1548,-1.410739,0.46183,6.1964,-7.6722,-34.0248,0.1527977,
2,60.53,2,3.055252,358.1464,-1.409587,0.4613652,6.1964,-7.6722,-34.0248,0.1527977,
2,60.54,2,3.055415,358.1581,-1.412446,0.4622762,6.1964,-7.6722,-34.0248,0.1527977,
2,60.55,2,3.052566,358.1527,-1.412493,0.4627231,6.1964,-7.6722,-34.0248,0.1527977,
2,60.56,2,3.054698,358.1528,-1.411004,0.4619129,6.1964,-7.6722,-34.0248,0.1527977,
2,60.57,2,3.055086,358.1422,-1.407314,0.4606463,6.1964,-7.6722,-34.0248,0.1527977,
2,60.58,2,3.053858,358.1346,-1.40985,0.4616621,6.1964,-7.6722,-34.0248,0.1527977,
2,60.59,2,3.054874,358.124,-1.407499,0.4607387,6.1964,-7.6722,-34.0248,0.1527977,
2,60.6,2,3.060295,358.1139,-1.408004,0.4600877,6.1964,-7.6722,-34.0248,0.1527977,
2,60.61,2,3.061279,358.1084,-1.408992,0.4602624,6.1964,-7.6722,-34.0248,0.1527977,
2,60.62,2,3.067237,358.0906,-1.408851,0.4593225,6.1964,-7.6722,-34.0248,0.1527977,
2,60.63,2,3.071505,358.072,-1.409747,0.4589761,6.1964,-7.6722,-34.0248,0.1527977,
2,60.64,2,3.070202,358.0665,-1.410169,0.4593082,6.1964,-7.6722,-34.0248,0.1527977,
2,60.65,2,3.072224,358.0569,-1.410196,0.4590147,6.1964,-7.6722,-34.0248,0.1527977,
2,60.66,2,3.070619,358.0565,-1.411709,0.4597474,6.1964,-7.6722,-34.0248,0.1527977,
2,60.67,2,3.070051,358.0711,-1.413962,0.4605663,6.1964,-7.6722,-34.0248,0.1527977,
2,60.68,2,3.068856,358.0608,-1.412961,0.4604195,6.1964,-7.6722,-34.0248,0.1527977,
2,60.69,2,3.070012,358.0536,-1.412739,0.4601738,6.1964,-7.6722,-34.0248,0.1527977,
2,60.7,2,3.070589,358.0449,-1.413088,0.4602009,6.1964,-7.6722,-34.0248,0.1527977,
2,60.71,2,3.072837,358.0429,-1.414903,0.4604551,6.1964,-7.6722,-34.0248,0.1527977,
2,60.72,2,3.071786,358.0369,-1.417456,0.4614435,6.1964,-7.6722,-34.0248,0.1527977,
2,60.73,2,3.071729,358.0153,-1.418907,0.4619244,6.1918,-7.6722,-34.0255,0.1534996,
2,60.74,2,3.070637,358.0257,-1.417659,0.4616823,6.1918,-7.6722,-34.0255,0.1534996,
2,60.75,2,3.069047,358.0319,-1.4179,0.462,6.1918,-7.6722,-34.0255,0.1534996,
2,60.76,2,3.069763,358.0306,-1.41833,0.4620323,6.1918,-7.6722,-34.0255,0.1534996,
2,60.77,2,3.071296,358.0299,-1.419817,0.462286,6.1918,-7.6722,-34.0255,0.1534996,
2,60.78,2,3.071079,358.0248,-1.419733,0.4622912,6.1918,-7.6722,-34.0255,0.1534996,
2,60.79,2,3.071136,358.0462,-1.422287,0.4631142,6.1918,-7.6722,-34.0255,0.1534996,
2,60.8,2,3.070661,358.0245,-1.420637,0.4626486,6.1918,-7.6722,-34.0255,0.1534996,
2,60.81,2,3.067937,358.015,-1.41871,0.4624312,6.1918,-7.6722,-34.0255,0.1534996,
2,60.82,2,3.068981,358.0285,-1.42092,0.4629942,6.1918,-7.6722,-34.0255,0.1534996,
2,60.83,2,3.069701,358.0178,-1.422981,0.4635569,6.1918,-7.6722,-34.0255,0.1534996,
2,60.84,2,3.077129,357.9969,-1.425258,0.4631779,6.1918,-7.6722,-34.0255,0.1534996,
2,60.85,2,3.077247,357.9513,-1.425879,0.4633619,6.1918,-7.6722,-34.0255,0.1534996,
2,60.86,2,3.080884,357.9709,-1.423263,0.4619657,6.1918,-7.6722,-34.0255,0.1534996,
2,60.87,2,3.082899,357.9687,-1.420581,0.4607937,6.1918,-7.6722,-34.0255,0.1534996,
2,60.88,2,3.081575,357.9651,-1.421828,0.4613963,6.1918,-7.6722,-34.0255,0.1534996,
2,60.89,2,3.084141,357.9533,-1.420919,0.460718,6.1918,-7.6722,-34.0255,0.1534996,
2,60.9,2,3.082178,357.9509,-1.422198,0.4614264,6.1918,-7.6722,-34.0255,0.1534996,
2,60.91,2,3.080597,357.9582,-1.422763,0.4618465,6.1918,-7.6722,-34.0255,0.1534996,
2,60.92,2,3.084183,357.9539,-1.420628,0.4606172,6.1918,-7.6722,-34.0255,0.1534996,
2,60.93,2,3.082716,357.9445,-1.418121,0.4600232,6.1918,-7.6722,-34.0255,0.1534996,
2,60.94,2,3.083652,357.9437,-1.417429,0.4596592,6.1918,-7.6722,-34.0255,0.1534996,
2,60.95,2,3.082049,357.9402,-1.419208,0.4604756,6.1918,-7.6722,-34.0255,0.1534996,
2,60.96,2,3.082079,357.9391,-1.42248,0.4615325,6.1918,-7.6722,-34.0255,0.1534996,
2,60.97,2,3.081384,357.9026,-1.423463,0.4619557,6.1918,-7.6722,-34.0255,0.1534996,
2,60.98,2,3.083227,357.9429,-1.422297,0.4613013,6.1918,-7.6722,-34.0255,0.1534996,
2,60.99,2,3.082871,357.9259,-1.421208,0.4610013,6.1918,-7.6722,-34.0255,0.1534996,
2,61,2,3.080396,357.9132,-1.422045,0.4616437,6.18773,-7.6722,-34.0262,0.1541977,
2,61.01,2,3.081661,357.92,-1.425371,0.4625333,6.18773,-7.6722,-34.0262,0.1541977,
2,61.02,2,3.081145,357.8961,-1.426651,0.4630263,6.18773,-7.6722,-34.0262,0.1541977,
2,61.03,2,3.079695,357.9137,-1.426961,0.4633449,6.18773,-7.6722,-34.0262,0.1541977,
2,61.04,2,3.081592,357.9142,-1.427258,0.463156,6.18773,-7.6722,-34.0262,0.1541977,
2,61.05,2,3.079711,357.905,-1.427129,0.4633972,6.18773,-7.6722,-34.0262,0.1541977,
2,61.06,2,3.078526,357.9146,-1.427776,0.4637856,6.18773,-7.6722,-34.0262,0.1541977,
2,61.07,2,3.079546,357.9042,-1.42791,0.4636755,6.18773,-7.6722,-34.0262,0.1541977,
2,61.08,2,3.078752,357.906,-1.429496,0.4643101,6.18773,-7.6722,-34.0262,0.1541977,
2,61.09,2,3.080235,357.9035,-1.429634,0.4641316,6.18773,-7.6722,-34.0262,0.1541977,
2,61.1,2,3.079668,357.8908,-1.426814,0.4633012,6.18773,-7.6722,-34.0262,0.1541977,
2,61.11,2,3.084644,357.8877,-1.426364,0.4624081,6.18773,-7.6722,-34.0262,0.1541977,
2,61.12,2,3.087272,357.8634,-1.429211,0.4629365,6.18773,-7.6722,-34.0262,0.1541977,
2,61.13,2,3.091396,357.8439,-1.430505,0.4627376,6.18773,-7.6722,-34.0262,0.1541977,
2,61.14,2,3.09689,357.8503,-1.432017,0.4624051,6.18773,-7.6722,-34.0262,0.1541977,
2,61.15,2,3.094206,357.8276,-1.432674,0.4630183,6.18773,-7.6722,-34.0262,0.1541977,
2,61.16,2,3.094719,357.8397,-1.431952,0.4627081,6.18773,-7.6722,-34.0262,0.1541977,
2,61.17,2,3.098049,357.8419,-1.429649,0.4614674,6.18773,-7.6722,-34.0262,0.1541977,
2,61.18,2,3.096475,357.8351,-1.431418,0.4622735,6.18773,-7.6722,-34.0262,0.1541977,
2,61.19,2,3.096011,357.8315,-1.431509,0.462372,6.18773,-7.6722,-34.0262,0.1541977,
2,61.2,2,3.096955,357.8143,-1.432047,0.4624048,6.18773,-7.6722,-34.0262,0.1541977,
2,61.21,2,3.094247,357.8213,-1.430301,0.4622452,6.18773,-7.6722,-34.0262,0.1541977,
2,61.22,2,3.095931,357.8125,-1.428752,0.4614933,6.18773,-7.6722,-34.0262,0.1541977,
2,61.23,2,3.096181,357.8099,-1.426384,0.4606915,6.18773,-7.6722,-34.0262,0.1541977,
2,61.24,2,3.095505,357.8078,-1.426203,0.4607335,6.18313,-7.6722,-34.0268,0.1547966,
2,61.25,2,3.096302,357.806,-1.427913,0.4611672,6.18313,-7.6722,-34.0268,0.1547966,
