Repository: jacquesNIT/Polymer-Scratching

General Use

ScratchSimulation

    AbaqusModel

        Configuration

            base.py
            It Contains every classes useful for the simulation. Parameters for scratch, indenter, substrate, mesh.. can be changed here.
            The "Polymer_default" function contains the base parameters of the simulation (overrides the ones defined in the classes). 
            Pretty mush every aspects of the simulation can be changed here.

            families.py
            It contains functions defining various kinds of polymer families (PC, PMMA, Semi-crystallines..).
            Based on "Polymer_default", differencies in material cards and used models are found here.

            sampling.py
            Screening / sweep design layer for the Drucker-Prager families.
            Defines the Factor class (bounds, lin/log scale, physical mapping), the campaign
            containers (SAMPLING_DP_UNIFIED and the legacy split campaigns) and the design generators morris_design() and sobol_design(). 

        Geometry

            substrate.py
            Builds the substrate (half-symmetry block).
            Applies a partitioning into wanted zones (fine / C1 / C2). 
            Creates the sets and surfaces used later (substrate set, top contact surface, symmetry face).

            indenter.py
            Generates the rigid indenter geometry and dispatches on cfg.indenter.indenter_type.
            create_rockwell() sketches the sphere-cone profile (same for create_pyramid())
            place_indenter() moves the instance so the tip touches the surface at z = dpo_z, with the placement adapted to the indenter type.

        Material

            assignment.py
            Class SubstrateMaterialAssignment: turns Material_Config into a real Abaqus material and assigns it to the part. 
            Density is written, then four independent blocks are dispatched by theiraccording to the model (hyperelastic / viscoelastic / plasticity / damage).

Files Structure:

<material>_<maximum_load>_<load_rate>_<sample_number>_<try_number>

- sample_number (s1, s2, ...) is used to indicate another iteration of the same test.
- try_number (1, 2, ...) simply indicates that precedent tests failed, it does not matter.

Scratch Process:

All scratchs were performed using the Rockwell indenter with the "Scratch.Rx" model in MFT. 
All tests have at a length of 2mm and a progressive load.

The same results are also accessible on the scratch pc of the lab, in the "jacques/second_batch" folder.
The "Additionnal_Batch" folder contains unverified results that were used to test the machine, it is advised not to use those.

General Notes:

- The CAP depth values are very irregular and do not make sense most of the time. It is advised not to trust those.
- Some scratchs with higher forces of typically 15 or 20N are not fully visible in the images as widths are too large, this can sometimes lead to issues when calculating topographic values. 
- Some tests files are labeled with "25Nm" as a load rate, it indicates 2.5N/min, not 25.
- Some folders and .bcrf files are labelled with "t2", it indicates that the imaging was performed at least a day after the scratch instead of directly after. 
- Analysis files (.png) for PETG, PMMAGS and PP are not to be trusted, as smoothing / extraction is fitted to the PMMAXT and PC.

- Despite the transparency of some of these materials, finding the right focus for imaging is possible.
- Imaging was performed as soon as possible after the scratch, usually in a window of less than 30 minutes.
- As samples can be slightly inclined, non-negligible differences in values for right and left Pile-up may be observed.
- Scratchs are separated by at least 2 / 3 scratch width. It is possible that this value is not enough. 

Material references:

PC - Extruded polycarbonate / Makrolon, Exolon Group
PMMA-XT - PLEXIGLAS — extruded acrylic ISO 7823-2, Röhm / POLYVANTIS
PETG - VERALITE® 200 — i.P.B., IPB nv, Waregem (BE)
PMMA-GS - Plexiglas GS WH…D, Röhm / POLYVANTIS
PP - Unknown 

Material Cards: (Manufacturer's values)

Property                          PC               PMMA XT          PMMA GS          PETG 

Density (g/cm3)                   1.20             1.19             1.19             1.27
Tensile modulus E (MPa, ISO 527)  2350             3300             3300             approx. 2200
Tensile stress (MPa)              > 60 (yield)     72               80               51.5
Compressive stress (MPa, ISO 604) -                103              110              -
Poisson's ratio                   -                0.37             0.37             -
Dynamic shear modulus G (MPa)     -                1700             1700             -
Elongation at break (%)           > 50 (nominal)   4.5              5.5              > 100
Indentation hardness H961/30 (MPa)-                175              175              -
Vicat B50 (deg C)                 148              103              115              -

File: Lab results/Second_Batch/PMMAGS/20N/PMMAGS_20N.csv (part 1 of 51)
Recipe, UpperSample, LowerSample, OtherInfo, Averaging, LogFrequency, Type, Radius,TestDate, Operator, Customer, RefStd, Temperature, RH, Liquid, LastCalibDate, LCFz, LCFx, Tip, OtherData, samplevs
scratch only.Rx,,,,10,1000,Scratch,1,9/2/2026 1:27:57 PM,,,ASTM/ISO,,,N/A,N/A,,,,Linear: 0.1 to 20;5;2;0.5025126,0.3,
Step, Timestamp, RecipeStep, DAQ.Fz (N),DAQ.CAP (um),DAQ.Fx (N),DAQ.COF (),XYZ.X Position (mm),XYZ.Y Position (mm),XYZ.Z Position (mm),XYZ.Z Depth (mm),
2,0.007,2,0.09322705,397.7854,-0.02579606,0.2767015,7.00825,-9.8565,-33.6428,-0.003501892,
2,0.017,2,0.09369493,397.7785,-0.02549602,0.2721174,7.00825,-9.8565,-33.6428,-0.003501892,
2,0.027,2,0.09500787,397.7909,-0.02595048,0.2731403,7.00825,-9.8565,-33.6428,-0.003501892,
2,0.037,2,0.09445266,397.7752,-0.02738345,0.2899172,7.00825,-9.8565,-33.6428,-0.003501892,
2,0.047,2,0.09573182,397.7815,-0.02464025,0.2573882,7.00825,-9.8565,-33.6428,-0.003501892,
2,0.057,2,0.09538099,397.7788,-0.025406,0.2663634,7.00825,-9.8565,-33.6428,-0.003501892,
2,0.067,2,0.09332854,397.7792,-0.02534179,0.2715332,7.00825,-9.8565,-33.6428,-0.003501892,
2,0.077,2,0.0940939,397.7839,-0.02559869,0.2720548,7.00825,-9.8565,-33.6428,-0.003501892,
2,0.087,2,0.09552792,397.785,-0.02449175,0.2563831,7.00825,-9.8565,-33.6428,-0.003501892,
2,0.097,2,0.09486321,397.7768,-0.0257372,0.2713086,7.00825,-9.8565,-33.6428,-0.003501892,
2,0.107,2,0.09477954,397.7818,-0.0253864,0.2678468,7.00825,-9.8565,-33.6428,-0.003501892,
2,0.117,2,0.09353973,397.7805,-0.02404521,0.2570588,7.00825,-9.8565,-33.6428,-0.003501892,
2,0.127,2,0.09334554,397.7776,-0.02388191,0.2558441,7.00825,-9.8565,-33.6428,-0.003501892,
2,0.137,2,0.09349736,397.7823,-0.02480736,0.2653268,7.00825,-9.8565,-33.6428,-0.003501892,
2,0.147,2,0.0964822,397.7847,-0.02348601,0.2434233,7.00825,-9.8565,-33.6428,-0.003501892,
2,0.157,2,0.09456664,397.7776,-0.0263624,0.2787707,7.00825,-9.8565,-33.6428,-0.003501892,
2,0.167,2,0.09359878,397.7776,-0.02429613,0.2595774,7.00825,-9.8565,-33.6428,-0.003501892,
2,0.177,2,0.09125876,397.7844,-0.02403858,0.2634112,7.00825,-9.8565,-33.6428,-0.003501892,
2,0.187,2,0.09029785,397.7789,-0.02367108,0.2621445,7.00825,-9.8565,-33.6428,-0.003501892,
2,0.197,2,0.0901437,397.7884,-0.02486278,0.2758127,7.00825,-9.8565,-33.6428,-0.003501892,
2,0.207,2,0.09379867,397.7823,-0.02547853,0.27163,7.00825,-9.8565,-33.6428,-0.003501892,
2,0.217,2,0.09061036,397.7651,-0.02530452,0.2792674,7.00825,-9.8565,-33.6428,-0.003501892,
2,0.227,2,0.09409507,397.7641,-0.02655535,0.2822183,7.00825,-9.8565,-33.6428,-0.003501892,
2,0.237,2,0.09370158,397.761,-0.02624912,0.2801353,7.00825,-9.8565,-33.6428,-0.003501892,
2,0.247,2,0.09692146,397.7624,-0.02808836,0.2898054,7.00825,-9.8565,-33.6428,-0.003501892,
2,0.257,2,0.0957091,397.7599,-0.02952334,0.3084695,7.00825,-9.8565,-33.6428,-0.003501892,
2,0.267,2,0.09577328,397.7647,-0.03088995,0.322532,7.00825,-9.8565,-33.6428,-0.003501892,
2,0.277,2,0.09471443,397.7609,-0.03143097,0.3318498,7.00825,-9.8565,-33.6428,-0.003501892,
2,0.287,2,0.0921898,397.7606,-0.03373541,0.3659343,7.00825,-9.8565,-33.6428,-0.003501892,
2,0.297,2,0.09353581,397.7643,-0.03323675,0.3553372,7.00825,-9.8565,-33.6428,-0.003501892,
2,0.307,2,0.09514323,397.7627,-0.03192227,0.3355181,7.00825,-9.8565,-33.6428,-0.003501892,
2,0.317,2,0.09343188,397.7843,-0.03489997,0.3735339,7.00825,-9.8565,-33.6428,-0.003501892,
2,0.327,2,0.09209495,397.7366,-0.03431366,0.37259,7.00825,-9.8565,-33.6428,-0.003501892,
2,0.337,2,0.09360608,397.7337,-0.03414477,0.3647708,7.00825,-9.8565,-33.6428,-0.003501892,
2,0.347,2,0.09481505,397.751,-0.03312495,0.3493639,7.00805,-9.8565,-33.643,-0.003299713,
2,0.357,2,0.09253528,397.7445,-0.03214144,0.3473425,7.00805,-9.8565,-33.643,-0.003299713,
2,0.367,2,0.09271397,397.7337,-0.03328091,0.3589633,7.00805,-9.8565,-33.643,-0.003299713,
2,0.377,2,0.09224535,397.7405,-0.03382077,0.3666393,7.00805,-9.8565,-33.643,-0.003299713,
2,0.387,2,0.09398489,397.7391,-0.03176622,0.3379929,7.00805,-9.8565,-33.643,-0.003299713,
2,0.397,2,0.09290081,397.7263,-0.03348713,0.3604611,7.00805,-9.8565,-33.643,-0.003299713,
2,0.407,2,0.09834044,397.7054,-0.03458462,0.3516826,7.00805,-9.8565,-33.643,-0.003299713,
2,0.417,2,0.09706065,397.6813,-0.03456256,0.3560924,7.00805,-9.8565,-33.643,-0.003299713,
2,0.427,2,0.09939601,397.6825,-0.03461702,0.3482738,7.00805,-9.8565,-33.643,-0.003299713,
2,0.437,2,0.09798998,397.6925,-0.03518625,0.3590801,7.00805,-9.8565,-33.643,-0.003299713,
2,0.447,2,0.09913685,397.66,-0.03366837,0.339615,7.00805,-9.8565,-33.643,-0.003299713,
2,0.457,2,0.100315,397.675,-0.0335218,0.3341653,7.00805,-9.8565,-33.643,-0.003299713,
2,0.467,2,0.1005076,397.6506,-0.03290098,0.3273482,7.00805,-9.8565,-33.643,-0.003299713,
2,0.477,2,0.09815716,397.6636,-0.03263999,0.3325279,7.00805,-9.8565,-33.643,-0.003299713,
2,0.487,2,0.1004448,397.6607,-0.03432785,0.3417583,7.00805,-9.8565,-33.643,-0.003299713,
2,0.497,2,0.09782135,397.6528,-0.03551739,0.3630843,7.00805,-9.8565,-33.643,-0.003299713,
2,0.507,2,0.1011636,397.6484,-0.03489257,0.3449125,7.00805,-9.8565,-33.643,-0.003299713,
2,0.517,2,0.1000482,397.643,-0.03602628,0.3600894,7.00805,-9.8565,-33.643,-0.003299713,
2,0.527,2,0.09913236,397.6411,-0.0360005,0.3631559,7.00805,-9.8565,-33.643,-0.003299713,
2,0.537,2,0.09928133,397.6203,-0.0342562,0.3450418,7.00805,-9.8565,-33.643,-0.003299713,
2,0.547,2,0.09935822,397.6383,-0.03444264,0.3466511,7.00805,-9.8565,-33.643,-0.003299713,
2,0.557,2,0.09784198,397.6111,-0.03475938,0.3552604,7.00805,-9.8565,-33.643,-0.003299713,
2,0.567,2,0.09850463,397.6325,-0.03652595,0.3708045,7.00805,-9.8565,-33.643,-0.003299713,
2,0.577,2,0.0966218,397.6252,-0.03564686,0.3689319,7.00805,-9.8565,-33.643,-0.003299713,
2,0.587,2,0.09905885,397.6145,-0.03470039,0.3503008,7.00628,-9.8565,-33.6433,-0.003002167,
2,0.597,2,0.1003751,397.6248,-0.03445182,0.3432308,7.00628,-9.8565,-33.6433,-0.003002167,
2,0.607,2,0.1000136,397.6177,-0.03409287,0.3408823,7.00628,-9.8565,-33.6433,-0.003002167,
2,0.617,2,0.09849568,397.6294,-0.03388618,0.3440371,7.00628,-9.8565,-33.6433,-0.003002167,
2,0.627,2,0.1035173,397.6104,-0.03114392,0.3008572,7.00628,-9.8565,-33.6433,-0.003002167,
2,0.637,2,0.1027948,397.553,-0.03479417,0.338482,7.00628,-9.8565,-33.6433,-0.003002167,
2,0.647,2,0.1040128,397.5349,-0.03514572,0.3378981,7.00628,-9.8565,-33.6433,-0.003002167,
2,0.657,2,0.1082351,397.5259,-0.03569189,0.3297626,7.00628,-9.8565,-33.6433,-0.003002167,
2,0.667,2,0.1078593,397.5164,-0.03781278,0.350575,7.00628,-9.8565,-33.6433,-0.003002167,
2,0.677,2,0.106838,397.4898,-0.03624544,0.3392561,7.00628,-9.8565,-33.6433,-0.003002167,
2,0.687,2,0.1055626,397.5237,-0.03642241,0.3450314,7.00628,-9.8565,-33.6433,-0.003002167,
2,0.697,2,0.106025,397.5073,-0.03656027,0.344827,7.00628,-9.8565,-33.6433,-0.003002167,
2,0.707,2,0.1085425,397.5079,-0.03683651,0.3393741,7.00628,-9.8565,-33.6433,-0.003002167,
2,0.717,2,0.1079367,397.4966,-0.03782959,0.3504795,7.00628,-9.8565,-33.6433,-0.003002167,
2,0.727,2,0.1094251,397.4945,-0.03637283,0.3323992,7.00628,-9.8565,-33.6433,-0.003002167,
2,0.737,2,0.1076014,397.499,-0.03662702,0.3403952,7.00628,-9.8565,-33.6433,-0.003002167,
2,0.747,2,0.1078568,397.4917,-0.03666827,0.3399719,7.00628,-9.8565,-33.6433,-0.003002167,
2,0.757,2,0.1073163,397.5014,-0.03700241,0.3447977,7.00628,-9.8565,-33.6433,-0.003002167,
2,0.767,2,0.1073806,397.5045,-0.03851253,0.3586543,7.00628,-9.8565,-33.6433,-0.003002167,
2,0.777,2,0.1052319,397.516,-0.03678776,0.3495874,7.00628,-9.8565,-33.6433,-0.003002167,
2,0.787,2,0.1055825,397.4598,-0.03768511,0.3569258,7.0044,-9.8565,-33.6438,-0.002502441,
2,0.797,2,0.1072729,397.5348,-0.03839154,0.3578867,7.0044,-9.8565,-33.6438,-0.002502441,
2,0.807,2,0.1088193,397.4841,-0.03652212,0.3356218,7.0044,-9.8565,-33.6438,-0.002502441,
2,0.817,2,0.1066965,397.4821,-0.0383958,0.3598599,7.0044,-9.8565,-33.6438,-0.002502441,
2,0.827,2,0.106475,397.4834,-0.03681975,0.3458065,7.0044,-9.8565,-33.6438,-0.002502441,
2,0.837,2,0.1068251,397.4825,-0.03783432,0.3541706,7.0044,-9.8565,-33.6438,-0.002502441,
2,0.847,2,0.1084952,397.4811,-0.03771732,0.3476405,7.0044,-9.8565,-33.6438,-0.002502441,
2,0.857,2,0.1125559,397.4417,-0.03789074,0.3366393,7.0044,-9.8565,-33.6438,-0.002502441,
2,0.867,2,0.112019,397.4152,-0.04040398,0.3606887,7.0044,-9.8565,-33.6438,-0.002502441,
2,0.877,2,0.1175276,397.3931,-0.0421118,0.358314,7.0044,-9.8565,-33.6438,-0.002502441,
2,0.887,2,0.1193692,397.3999,-0.04247499,0.3558286,7.0044,-9.8565,-33.6438,-0.002502441,
2,0.897,2,0.1180764,397.4059,-0.04379204,0.370879,7.0044,-9.8565,-33.6438,-0.002502441,
2,0.907,2,0.1180689,397.3968,-0.0430974,0.3650192,7.0044,-9.8565,-33.6438,-0.002502441,
2,0.917,2,0.1196675,397.3852,-0.04372912,0.3654219,7.0044,-9.8565,-33.6438,-0.002502441,
2,0.927,2,0.1179558,397.4025,-0.0440921,0.3738018,7.0044,-9.8565,-33.6438,-0.002502441,
2,0.937,2,0.1196375,397.4095,-0.04276159,0.3574263,7.0044,-9.8565,-33.6438,-0.002502441,
2,0.947,2,0.1177168,397.4106,-0.04303141,0.3655501,7.0044,-9.8565,-33.6438,-0.002502441,
2,0.957,2,0.1190832,397.3755,-0.04317555,0.3625662,7.0044,-9.8565,-33.6438,-0.002502441,
2,0.967,2,0.1184455,397.362,-0.0447147,0.377513,7.0044,-9.8565,-33.6438,-0.002502441,
2,0.977,2,0.1168151,397.3793,-0.04395439,0.3762732,7.0044,-9.8565,-33.6438,-0.002502441,
2,0.987,2,0.1182814,397.3902,-0.04403387,0.3722805,7.0044,-9.8565,-33.6438,-0.002502441,
2,0.997,2,0.1171721,397.3981,-0.04504503,0.3844347,7.0044,-9.8565,-33.6438,-0.002502441,
2,1.007,2,0.1178137,397.387,-0.04550028,0.3862054,7.0044,-9.8565,-33.6438,-0.002502441,
2,1.017,2,0.1184143,397.387,-0.04393952,0.3710659,7.0044,-9.8565,-33.6438,-0.002502441,
2,1.027,2,0.1166874,397.3785,-0.04419525,0.3787492,7.00252,-9.8565,-33.6444,-0.001899719,
2,1.037,2,0.1187158,397.378,-0.04477434,0.3771557,7.00252,-9.8565,-33.6444,-0.001899719,
2,1.047,2,0.1178216,397.3763,-0.04431169,0.3760915,7.00252,-9.8565,-33.6444,-0.001899719,
2,1.057,2,0.1185576,397.3893,-0.04435047,0.3740838,7.00252,-9.8565,-33.6444,-0.001899719,
2,1.067,2,0.1176898,397.4025,-0.04355321,0.3700678,7.00252,-9.8565,-33.6444,-0.001899719,
2,1.077,2,0.1184454,397.391,-0.04334899,0.3659829,7.00252,-9.8565,-33.6444,-0.001899719,
2,1.087,2,0.1199387,397.3767,-0.04562896,0.3804356,7.00252,-9.8565,-33.6444,-0.001899719,
2,1.097,2,0.123705,397.356,-0.04543539,0.3672884,7.00252,-9.8565,-33.6444,-0.001899719,
2,1.107,2,0.1249146,397.3159,-0.0468298,0.3748946,7.00252,-9.8565,-33.6444,-0.001899719,
2,1.117,2,0.1297892,397.3453,-0.04939154,0.380552,7.00252,-9.8565,-33.6444,-0.001899719,
2,1.127,2,0.13236,397.3126,-0.04903585,0.3704733,7.00252,-9.8565,-33.6444,-0.001899719,
2,1.137,2,0.1301466,397.2953,-0.04911372,0.3773723,7.00252,-9.8565,-33.6444,-0.001899719,
2,1.147,2,0.130696,397.2936,-0.05090099,0.389461,7.00252,-9.8565,-33.6444,-0.001899719,
2,1.157,2,0.133891,397.2924,-0.04975461,0.3716054,7.00252,-9.8565,-33.6444,-0.001899719,
2,1.167,2,0.131647,397.314,-0.05094171,0.3869567,7.00252,-9.8565,-33.6444,-0.001899719,
2,1.177,2,0.1318781,397.2885,-0.05306038,0.4023441,7.00252,-9.8565,-33.6444,-0.001899719,
2,1.187,2,0.1291067,397.3004,-0.05167308,0.4002353,7.00252,-9.8565,-33.6444,-0.001899719,
2,1.197,2,0.1312285,397.2921,-0.05100958,0.3887082,7.00252,-9.8565,-33.6444,-0.001899719,
2,1.207,2,0.1321507,397.3005,-0.05082951,0.3846329,7.00252,-9.8565,-33.6444,-0.001899719,
2,1.217,2,0.1324011,397.2925,-0.05177568,0.3910516,7.00252,-9.8565,-33.6444,-0.001899719,
2,1.227,2,0.1312396,397.3119,-0.05277456,0.4021237,7.00252,-9.8565,-33.6444,-0.001899719,
2,1.237,2,0.1313043,397.2956,-0.0540352,0.4115266,7.00252,-9.8565,-33.6444,-0.001899719,
2,1.247,2,0.1301432,397.3232,-0.05298746,0.4071475,7.00065,-9.8565,-33.6451,-0.00120163,
2,1.257,2,0.1312929,397.2979,-0.05343536,0.4069934,7.00065,-9.8565,-33.6451,-0.00120163,
2,1.267,2,0.1290162,397.2692,-0.05285984,0.4097149,7.00065,-9.8565,-33.6451,-0.00120163,
2,1.277,2,0.128124,397.282,-0.05343448,0.4170529,7.00065,-9.8565,-33.6451,-0.00120163,
2,1.287,2,0.1307472,397.3224,-0.05432527,0.4154984,7.00065,-9.8565,-33.6451,-0.00120163,
2,1.297,2,0.1342159,397.2733,-0.05511186,0.4106209,7.00065,-9.8565,-33.6451,-0.00120163,
2,1.307,2,0.1385361,397.2839,-0.0536734,0.3874325,7.00065,-9.8565,-33.6451,-0.00120163,
2,1.317,2,0.1386109,397.2153,-0.05541657,0.3997995,7.00065,-9.8565,-33.6451,-0.00120163,
2,1.327,2,0.1418753,397.2243,-0.05780402,0.4074282,7.00065,-9.8565,-33.6451,-0.00120163,
2,1.337,2,0.1445238,397.1986,-0.05635528,0.3899377,7.00065,-9.8565,-33.6451,-0.00120163,
2,1.347,2,0.1441646,397.203,-0.05698058,0.3952468,7.00065,-9.8565,-33.6451,-0.00120163,
2,1.357,2,0.1435899,397.2025,-0.05807746,0.4044675,7.00065,-9.8565,-33.6451,-0.00120163,
2,1.367,2,0.1467622,397.1984,-0.05776602,0.3936028,7.00065,-9.8565,-33.6451,-0.00120163,
2,1.377,2,0.1451406,397.2026,-0.05890863,0.4058729,7.00065,-9.8565,-33.6451,-0.00120163,
2,1.387,2,0.1452645,397.1999,-0.0580473,0.3995972,7.00065,-9.8565,-33.6451,-0.00120163,
2,1.397,2,0.14528,397.2089,-0.05783302,0.3980798,7.00065,-9.8565,-33.6451,-0.00120163,
2,1.407,2,0.1455046,397.1995,-0.05840803,0.401417,7.00065,-9.8565,-33.6451,-0.00120163,
2,1.417,2,0.1440437,397.2,-0.05979798,0.4151379,7.00065,-9.8565,-33.6451,-0.00120163,
2,1.427,2,0.1442496,397.1982,-0.05824618,0.4037876,7.00065,-9.8565,-33.6451,-0.00120163,
2,1.437,2,0.1460939,397.1982,-0.05758843,0.3941877,6.99902,-9.8565,-33.6458,-0.0004997253,
2,1.447,2,0.1462413,397.1978,-0.05967845,0.4080821,6.99902,-9.8565,-33.6458,-0.0004997253,
2,1.457,2,0.1454426,397.1889,-0.05840946,0.4015982,6.99902,-9.8565,-33.6458,-0.0004997253,
2,1.467,2,0.145318,397.1927,-0.0591872,0.4072943,6.99902,-9.8565,-33.6458,-0.0004997253,
2,1.477,2,0.1463564,397.1778,-0.05752429,0.3930426,6.99902,-9.8565,-33.6458,-0.0004997253,
2,1.487,2,0.147319,397.1953,-0.05757851,0.3908423,6.99902,-9.8565,-33.6458,-0.0004997253,
2,1.497,2,0.1516132,397.1736,-0.05796001,0.3822887,6.99902,-9.8565,-33.6458,-0.0004997253,
2,1.507,2,0.1548984,397.1308,-0.06188186,0.3994996,6.99902,-9.8565,-33.6458,-0.0004997253,
2,1.517,2,0.158126,397.1188,-0.06297483,0.3982572,6.99902,-9.8565,-33.6458,-0.0004997253,
2,1.527,2,0.1613438,397.1136,-0.06267151,0.3884347,6.99902,-9.8565,-33.6458,-0.0004997253,
2,1.537,2,0.1612639,397.1001,-0.06314298,0.3915505,6.99902,-9.8565,-33.6458,-0.0004997253,
2,1.547,2,0.1591501,397.1105,-0.06264281,0.3936083,6.99902,-9.8565,-33.6458,-0.0004997253,
2,1.557,2,0.1615306,397.0958,-0.06234933,0.385991,6.99902,-9.8565,-33.6458,-0.0004997253,
2,1.567,2,0.1610133,397.0995,-0.06352691,0.3945446,6.99902,-9.8565,-33.6458,-0.0004997253,
2,1.577,2,0.1600597,397.0824,-0.06266452,0.3915072,6.99902,-9.8565,-33.6458,-0.0004997253,
2,1.587,2,0.1578115,397.0969,-0.06230726,0.3948207,6.99902,-9.8565,-33.6458,-0.0004997253,
2,1.597,2,0.1604287,397.0818,-0.06259173,0.3901529,6.99902,-9.8565,-33.6458,-0.0004997253,
2,1.607,2,0.1604446,397.0866,-0.06283036,0.3916015,6.99902,-9.8565,-33.6458,-0.0004997253,
2,1.617,2,0.1604852,397.0878,-0.06182034,0.3852089,6.99902,-9.8565,-33.6458,-0.0004997253,
2,1.627,2,0.1600153,397.1026,-0.06241557,0.39006,6.99743,-9.8565,-33.6466,0.0002975464,
2,1.637,2,0.1587256,397.0733,-0.06208951,0.3911753,6.99743,-9.8565,-33.6466,0.0002975464,
2,1.647,2,0.1593016,397.0752,-0.06323613,0.3969584,6.99743,-9.8565,-33.6466,0.0002975464,
2,1.657,2,0.1613122,397.067,-0.0626483,0.3883667,6.99743,-9.8565,-33.6466,0.0002975464,
2,1.667,2,0.1604458,397.062,-0.06254419,0.389815,6.99743,-9.8565,-33.6466,0.0002975464,
2,1.677,2,0.1600831,397.0686,-0.0627147,0.3917633,6.99743,-9.8565,-33.6466,0.0002975464,
2,1.687,2,0.159366,397.0678,-0.06360263,0.3990978,6.99743,-9.8565,-33.6466,0.0002975464,
2,1.697,2,0.1633352,397.0665,-0.0626577,0.3836142,6.99743,-9.8565,-33.6466,0.0002975464,
2,1.707,2,0.1671473,397.035,-0.06284061,0.3759594,6.99743,-9.8565,-33.6466,0.0002975464,
2,1.717,2,0.1675376,396.9928,-0.06534826,0.3900513,6.99743,-9.8565,-33.6466,0.0002975464,
2,1.727,2,0.1731761,396.9882,-0.06801079,0.3927263,6.99743,-9.8565,-33.6466,0.0002975464,
2,1.737,2,0.1750888,396.9834,-0.07051639,0.4027465,6.99743,-9.8565,-33.6466,0.0002975464,
2,1.747,2,0.1749178,396.9758,-0.07073553,0.404393,6.99743,-9.8565,-33.6466,0.0002975464,
2,1.757,2,0.1772958,396.9591,-0.07204755,0.4063692,6.99743,-9.8565,-33.6466,0.0002975464,
2,1.767,2,0.1748213,396.9584,-0.069746,0.3989559,6.99743,-9.8565,-33.6466,0.0002975464,
2,1.777,2,0.1730358,396.9545,-0.07114089,0.411134,6.99743,-9.8565,-33.6466,0.0002975464,
2,1.787,2,0.1728516,396.9492,-0.07023571,0.4063353,6.99743,-9.8565,-33.6466,0.0002975464,
2,1.797,2,0.1730637,396.9512,-0.07177693,0.4147428,6.99743,-9.8565,-33.6466,0.0002975464,
2,1.807,2,0.17177,396.9474,-0.07146887,0.4160731,6.99743,-9.8565,-33.6466,0.0002975464,
2,1.817,2,0.1715106,396.9448,-0.07286748,0.424857,6.99743,-9.8565,-33.6466,0.0002975464,
2,1.827,2,0.1731914,396.9545,-0.07177471,0.4144242,6.99743,-9.8565,-33.6466,0.0002975464,
2,1.837,2,0.1719254,396.9498,-0.07299846,0.4245938,6.9957,-9.8565,-33.6474,0.001098633,
2,1.847,2,0.1734435,396.9469,-0.07456567,0.4299134,6.9957,-9.8565,-33.6474,0.001098633,
2,1.857,2,0.1740779,396.9505,-0.07465878,0.4288813,6.9957,-9.8565,-33.6474,0.001098633,
2,1.867,2,0.1732965,396.9395,-0.07327481,0.4228292,6.9957,-9.8565,-33.6474,0.001098633,
2,1.877,2,0.1719085,396.9405,-0.07411139,0.4311096,6.9957,-9.8565,-33.6474,0.001098633,
2,1.887,2,0.1722001,396.9379,-0.07392149,0.4292766,6.9957,-9.8565,-33.6474,0.001098633,
2,1.897,2,0.1741494,396.9363,-0.07428591,0.4265642,6.9957,-9.8565,-33.6474,0.001098633,
2,1.907,2,0.1785352,396.9249,-0.07367019,0.4126368,6.9957,-9.8565,-33.6474,0.001098633,
2,1.917,2,0.1790072,396.8976,-0.07614304,0.4253631,6.9957,-9.8565,-33.6474,0.001098633,
2,1.927,2,0.181151,396.8653,-0.075453,0.4165199,6.9957,-9.8565,-33.6474,0.001098633,
2,1.937,2,0.1865211,396.8534,-0.07584706,0.4066406,6.9957,-9.8565,-33.6474,0.001098633,
2,1.947,2,0.1883262,396.8364,-0.07626372,0.4049555,6.9957,-9.8565,-33.6474,0.001098633,
2,1.957,2,0.1881164,396.8301,-0.07740828,0.4114913,6.9957,-9.8565,-33.6474,0.001098633,
2,1.967,2,0.1867759,396.8198,-0.07852573,0.4204276,6.9957,-9.8565,-33.6474,0.001098633,
2,1.977,2,0.188079,396.8322,-0.075333,0.400539,6.9957,-9.8565,-33.6474,0.001098633,
2,1.987,2,0.1874707,396.7046,-0.07703203,0.4109017,6.9957,-9.8565,-33.6474,0.001098633,
2,1.997,2,0.1868877,396.8525,-0.07719711,0.413067,6.9957,-9.8565,-33.6474,0.001098633,
2,2.007,2,0.187339,396.8151,-0.0748708,0.399654,6.9957,-9.8565,-33.6474,0.001098633,
2,2.017,2,0.1864982,396.8176,-0.07502999,0.4023095,6.9957,-9.8565,-33.6474,0.001098633,
2,2.027,2,0.1878806,396.8093,-0.07578366,0.4033608,6.9957,-9.8565,-33.6474,0.001098633,
2,2.037,2,0.1870498,396.8177,-0.07550795,0.4036783,6.9957,-9.8565,-33.6474,0.001098633,
2,2.047,2,0.1856004,396.8005,-0.07561848,0.4074261,6.9957,-9.8565,-33.6474,0.001098633,
2,2.057,2,0.1867057,396.8078,-0.07691263,0.4119457,6.9957,-9.8565,-33.6474,0.001098633,
2,2.067,2,0.1870116,396.8058,-0.07663456,0.4097852,6.9957,-9.8565,-33.6474,0.001098633,
2,2.077,2,0.1885474,396.8042,-0.07526591,0.3991883,6.99368,-9.8565,-33.6482,0.001899719,
2,2.087,2,0.1880184,396.8027,-0.07470598,0.3973333,6.99368,-9.8565,-33.6482,0.001899719,
2,2.097,2,0.1876838,396.7929,-0.07339542,0.3910589,6.99368,-9.8565,-33.6482,0.001899719,
2,2.107,2,0.188636,396.7662,-0.07251298,0.384407,6.99368,-9.8565,-33.6482,0.001899719,
2,2.117,2,0.1906461,396.7749,-0.07404019,0.3883645,6.99368,-9.8565,-33.6482,0.001899719,
2,2.127,2,0.1935038,396.7423,-0.07473006,0.3861944,6.99368,-9.8565,-33.6482,0.001899719,
2,2.137,2,0.1988213,396.7034,-0.07551683,0.3798227,6.99368,-9.8565,-33.6482,0.001899719,
2,2.147,2,0.2022527,396.6959,-0.07760947,0.3837253,6.99368,-9.8565,-33.6482,0.001899719,
2,2.157,2,0.2044502,396.6833,-0.07616653,0.3725432,6.99368,-9.8565,-33.6482,0.001899719,
2,2.167,2,0.2039279,396.6758,-0.07887992,0.3868029,6.99368,-9.8565,-33.6482,0.001899719,
2,2.177,2,0.2044957,396.6641,-0.07830961,0.3829402,6.99368,-9.8565,-33.6482,0.001899719,
2,2.187,2,0.2039615,396.67,-0.07769097,0.38091,6.99368,-9.8565,-33.6482,0.001899719,
2,2.197,2,0.2062293,396.6706,-0.07897175,0.3829318,6.99368,-9.8565,-33.6482,0.001899719,
2,2.207,2,0.2070615,396.666,-0.07850716,0.379149,6.99368,-9.8565,-33.6482,0.001899719,
2,2.217,2,0.2041113,396.6599,-0.07744035,0.3794025,6.99368,-9.8565,-33.6482,0.001899719,
2,2.227,2,0.2037039,396.7417,-0.07889766,0.3873154,6.99368,-9.8565,-33.6482,0.001899719,
2,2.237,2,0.2031262,396.6584,-0.07790963,0.3835528,6.99368,-9.8565,-33.6482,0.001899719,
2,2.247,2,0.2033699,396.6514,-0.07765382,0.3818354,6.99368,-9.8565,-33.6482,0.001899719,
2,2.257,2,0.2036073,396.6569,-0.07794729,0.3828315,6.99368,-9.8565,-33.6482,0.001899719,
2,2.267,2,0.2035083,396.6474,-0.07718928,0.3792931,6.99368,-9.8565,-33.6482,0.001899719,
2,2.277,2,0.2037352,396.6459,-0.07759077,0.3808412,6.99368,-9.8565,-33.6482,0.001899719,
2,2.287,2,0.2030125,396.6455,-0.0785656,0.3869989,6.99195,-9.8565,-33.649,0.002696991,
2,2.297,2,0.2031788,396.6374,-0.07931076,0.3903496,6.99195,-9.8565,-33.649,0.002696991,
2,2.307,2,0.2038301,396.636,-0.0778058,0.3817188,6.99195,-9.8565,-33.649,0.002696991,
2,2.317,2,0.2050237,396.643,-0.07903563,0.385495,6.99195,-9.8565,-33.649,0.002696991,
2,2.327,2,0.2038961,396.6441,-0.07709124,0.3780909,6.99195,-9.8565,-33.649,0.002696991,
2,2.337,2,0.2031125,396.6444,-0.07794736,0.3837644,6.99195,-9.8565,-33.649,0.002696991,
2,2.347,2,0.2034413,396.6723,-0.07769804,0.3819187,6.99195,-9.8565,-33.649,0.002696991,
2,2.357,2,0.2074991,396.6212,-0.07784443,0.3751554,6.99195,-9.8565,-33.649,0.002696991,
2,2.367,2,0.2115322,396.5943,-0.07889517,0.3729701,6.99195,-9.8565,-33.649,0.002696991,
2,2.377,2,0.2160598,396.5671,-0.07806292,0.3613023,6.99195,-9.8565,-33.649,0.002696991,
2,2.387,2,0.219001,396.5515,-0.08054084,0.3677647,6.99195,-9.8565,-33.649,0.002696991,
2,2.397,2,0.2201474,396.5486,-0.08041586,0.3652818,6.99195,-9.8565,-33.649,0.002696991,
2,2.407,2,0.2223201,396.5419,-0.08148034,0.3665,6.99195,-9.8565,-33.649,0.002696991,
2,2.417,2,0.2219514,396.5348,-0.08109101,0.3653547,6.99195,-9.8565,-33.649,0.002696991,
2,2.427,2,0.2213369,396.5375,-0.08098783,0.3659029,6.99195,-9.8565,-33.649,0.002696991,
2,2.437,2,0.2209489,396.5297,-0.08097935,0.3665071,6.99195,-9.8565,-33.649,0.002696991,
2,2.447,2,0.2198315,396.5257,-0.08125351,0.3696171,6.99195,-9.8565,-33.649,0.002696991,
2,2.457,2,0.220441,396.5062,-0.08128765,0.3687502,6.99195,-9.8565,-33.649,0.002696991,
2,2.467,2,0.2205653,396.5018,-0.08195715,0.3715777,6.99195,-9.8565,-33.649,0.002696991,
2,2.477,2,0.2219502,396.5168,-0.08320263,0.3748707,6.99195,-9.8565,-33.649,0.002696991,
2,2.487,2,0.2221043,396.5095,-0.08311632,0.3742221,6.99195,-9.8565,-33.649,0.002696991,
2,2.497,2,0.2207325,396.5152,-0.08390882,0.3801381,6.99195,-9.8565,-33.649,0.002696991,
2,2.507,2,0.2205534,396.5106,-0.0818008,0.3708889,6.98992,-9.8565,-33.6499,0.00359726,
2,2.517,2,0.2205221,396.5026,-0.08183321,0.3710884,6.98992,-9.8565,-33.6499,0.00359726,
2,2.527,2,0.2186613,396.5112,-0.08349436,0.3818433,6.98992,-9.8565,-33.6499,0.00359726,
2,2.537,2,0.217417,396.5103,-0.08309457,0.3821898,6.98992,-9.8565,-33.6499,0.00359726,
2,2.547,2,0.219567,396.5017,-0.08292931,0.3776947,6.98992,-9.8565,-33.6499,0.00359726,
2,2.557,2,0.2206085,396.5039,-0.0841423,0.38141,6.98992,-9.8565,-33.6499,0.00359726,
2,2.567,2,0.2196128,396.4955,-0.08416943,0.3832628,6.98992,-9.8565,-33.6499,0.00359726,
2,2.577,2,0.2210835,396.4939,-0.08407345,0.3802792,6.98992,-9.8565,-33.6499,0.00359726,
2,2.587,2,0.2284052,396.4522,-0.08368589,0.3663922,6.98992,-9.8565,-33.6499,0.00359726,
2,2.597,2,0.2300192,396.43,-0.08586702,0.3733037,6.98992,-9.8565,-33.6499,0.00359726,
2,2.607,2,0.2329491,396.4174,-0.08856417,0.3801867,6.98992,-9.8565,-33.6499,0.00359726,
2,2.617,2,0.2390049,396.4028,-0.08811323,0.3686671,6.98992,-9.8565,-33.6499,0.00359726,
2,2.627,2,0.237662,396.4023,-0.0880615,0.3705325,6.98992,-9.8565,-33.6499,0.00359726,
2,2.637,2,0.2377607,396.4015,-0.0891925,0.3751357,6.98992,-9.8565,-33.6499,0.00359726,
2,2.647,2,0.2379309,396.3966,-0.09034254,0.3797008,6.98992,-9.8565,-33.6499,0.00359726,
2,2.657,2,0.2364631,396.3901,-0.0885104,0.3743095,6.98992,-9.8565,-33.6499,0.00359726,
2,2.667,2,0.2372285,396.3894,-0.09078635,0.3826958,6.98992,-9.8565,-33.6499,0.00359726,
2,2.677,2,0.2378733,396.3951,-0.08944191,0.3760065,6.98992,-9.8565,-33.6499,0.00359726,
2,2.687,2,0.2351892,396.3813,-0.08971041,0.3814392,6.98992,-9.8565,-33.6499,0.00359726,
2,2.697,2,0.2366626,396.3727,-0.09030931,0.3815952,6.98992,-9.8565,-33.6499,0.00359726,
2,2.707,2,0.2373816,396.4072,-0.08944412,0.3767946,6.98992,-9.8565,-33.6499,0.00359726,
2,2.717,2,0.2371194,396.3728,-0.09171861,0.3868035,6.98992,-9.8565,-33.6499,0.00359726,
2,2.727,2,0.2376001,396.3619,-0.08911916,0.3750804,6.98992,-9.8565,-33.6499,0.00359726,
2,2.737,2,0.2364776,396.3644,-0.09044942,0.3824862,6.98992,-9.8565,-33.6499,0.00359726,
2,2.747,2,0.2386037,396.3679,-0.09077792,0.3804548,6.98805,-9.8565,-33.6508,0.004497528,
2,2.757,2,0.2377563,396.3607,-0.08908649,0.3746966,6.98805,-9.8565,-33.6508,0.004497528,
2,2.767,2,0.2377128,396.3698,-0.09068274,0.3814803,6.98805,-9.8565,-33.6508,0.004497528,
2,2.777,2,0.2389315,396.3571,-0.09167968,0.3837069,6.98805,-9.8565,-33.6508,0.004497528,
2,2.787,2,0.2391547,396.362,-0.08960313,0.374666,6.98805,-9.8565,-33.6508,0.004497528,
2,2.797,2,0.2362332,396.3561,-0.09049636,0.3830806,6.98805,-9.8565,-33.6508,0.004497528,
2,2.807,2,0.2359629,396.364,-0.09054592,0.3837295,6.98805,-9.8565,-33.6508,0.004497528,
2,2.817,2,0.2390598,396.3445,-0.09082521,0.3799268,6.98805,-9.8565,-33.6508,0.004497528,
2,2.827,2,0.2440956,396.3561,-0.08988665,0.3682436,6.98805,-9.8565,-33.6508,0.004497528,
2,2.837,2,0.2459627,396.2953,-0.09140026,0.3716021,6.98805,-9.8565,-33.6508,0.004497528,
2,2.847,2,0.2506639,396.2707,-0.09398811,0.3749567,6.98805,-9.8565,-33.6508,0.004497528,
2,2.857,2,0.2551316,396.2663,-0.0948673,0.3718367,6.98805,-9.8565,-33.6508,0.004497528,
2,2.867,2,0.254996,396.2495,-0.0938227,0.367938,6.98805,-9.8565,-33.6508,0.004497528,
2,2.877,2,0.2560234,396.2497,-0.09266873,0.3619542,6.98805,-9.8565,-33.6508,0.004497528,
2,2.887,2,0.2553326,396.2512,-0.09298624,0.3641769,6.98805,-9.8565,-33.6508,0.004497528,
2,2.897,2,0.2561973,396.2462,-0.09286526,0.3624756,6.98805,-9.8565,-33.6508,0.004497528,
2,2.907,2,0.2562281,396.2401,-0.09463311,0.3693314,6.98805,-9.8565,-33.6508,0.004497528,
2,2.917,2,0.2527655,396.2373,-0.09545489,0.3776421,6.98805,-9.8565,-33.6508,0.004497528,
2,2.927,2,0.2531901,396.2302,-0.0935526,0.3694955,6.98805,-9.8565,-33.6508,0.004497528,
2,2.937,2,0.2544077,396.2105,-0.09507787,0.3737225,6.98805,-9.8565,-33.6508,0.004497528,
2,2.947,2,0.2525935,396.2181,-0.09406164,0.3723834,6.98805,-9.8565,-33.6508,0.004497528,
2,2.957,2,0.2545826,396.2082,-0.09394563,0.3690183,6.98805,-9.8565,-33.6508,0.004497528,
2,2.967,2,0.2557066,396.2269,-0.09383107,0.3669481,6.98805,-9.8565,-33.6508,0.004497528,
2,2.977,2,0.2544699,396.2217,-0.09427518,0.3704767,6.98805,-9.8565,-33.6508,0.004497528,
2,2.987,2,0.253563,396.217,-0.09494945,0.374461,6.98605,-9.8565,-33.6517,0.005397797,
2,2.997,2,0.2536097,396.2052,-0.09452366,0.3727132,6.98605,-9.8565,-33.6517,0.005397797,
2,3.007,2,0.2522,396.2003,-0.09431201,0.3739572,6.98605,-9.8565,-33.6517,0.005397797,
2,3.017,2,0.2507685,396.1984,-0.09473997,0.3777985,6.98605,-9.8565,-33.6517,0.005397797,
2,3.027,2,0.2538566,396.1999,-0.0942646,0.3713301,6.98605,-9.8565,-33.6517,0.005397797,
2,3.037,2,0.2548452,396.1997,-0.09428084,0.3699534,6.98605,-9.8565,-33.6517,0.005397797,
2,3.047,2,0.2540261,396.1995,-0.09375872,0.369091,6.98605,-9.8565,-33.6517,0.005397797,
2,3.057,2,0.2547492,396.1809,-0.0954179,0.3745562,6.98605,-9.8565,-33.6517,0.005397797,
2,3.067,2,0.2586375,396.146,-0.09540986,0.3688941,6.98605,-9.8565,-33.6517,0.005397797,
2,3.077,2,0.262279,396.1242,-0.09568521,0.3648222,6.98605,-9.8565,-33.6517,0.005397797,
2,3.087,2,0.2672101,396.1148,-0.09610496,0.3596607,6.98605,-9.8565,-33.6517,0.005397797,
2,3.097,2,0.269795,396.0895,-0.0968592,0.3590103,6.98605,-9.8565,-33.6517,0.005397797,
2,3.107,2,0.2720581,396.0817,-0.09732058,0.3577198,6.98605,-9.8565,-33.6517,0.005397797,
2,3.117,2,0.2729014,396.0832,-0.09792914,0.3588445,6.98605,-9.8565,-33.6517,0.005397797,
2,3.127,2,0.2702684,396.077,-0.09829971,0.3637115,6.98605,-9.8565,-33.6517,0.005397797,
2,3.137,2,0.272395,396.0701,-0.09846094,0.3614639,6.98605,-9.8565,-33.6517,0.005397797,
2,3.147,2,0.2704868,396.0631,-0.09833246,0.3635389,6.98605,-9.8565,-33.6517,0.005397797,
2,3.157,2,0.2725811,396.0584,-0.09784857,0.3589705,6.98605,-9.8565,-33.6517,0.005397797,
2,3.167,2,0.2722854,396.0698,-0.0977607,0.3590376,6.98605,-9.8565,-33.6517,0.005397797,
2,3.177,2,0.27165,396.029,-0.09761376,0.3593365,6.98605,-9.8565,-33.6517,0.005397797,
2,3.187,2,0.271414,395.9721,-0.0969767,0.3573018,6.98605,-9.8565,-33.6517,0.005397797,
2,3.197,2,0.2712618,396.0475,-0.09743147,0.3591788,6.9843,-9.8565,-33.6527,0.006397247,
2,3.207,2,0.2704998,396.0406,-0.09881692,0.3653124,6.9843,-9.8565,-33.6527,0.006397247,
2,3.217,2,0.270196,396.0276,-0.09703974,0.3591458,6.9843,-9.8565,-33.6527,0.006397247,
2,3.227,2,0.268993,396.0285,-0.09697746,0.3605204,6.9843,-9.8565,-33.6527,0.006397247,
2,3.237,2,0.2689816,396.0252,-0.09564441,0.3555797,6.9843,-9.8565,-33.6527,0.006397247,
2,3.247,2,0.2723666,396.0123,-0.09867069,0.3622716,6.9843,-9.8565,-33.6527,0.006397247,
2,3.257,2,0.2706061,396.0104,-0.09707371,0.3587269,6.9843,-9.8565,-33.6527,0.006397247,
2,3.267,2,0.2746027,396.0004,-0.09723971,0.3541105,6.9843,-9.8565,-33.6527,0.006397247,
2,3.277,2,0.2772738,395.9778,-0.09791196,0.3531237,6.9843,-9.8565,-33.6527,0.006397247,
2,3.287,2,0.2783048,395.9508,-0.1000293,0.3594234,6.9843,-9.8565,-33.6527,0.006397247,
2,3.297,2,0.286981,395.9302,-0.1004105,0.3498856,6.9843,-9.8565,-33.6527,0.006397247,
2,3.307,2,0.2884191,395.9234,-0.1005422,0.3485976,6.9843,-9.8565,-33.6527,0.006397247,
2,3.317,2,0.2887721,395.9167,-0.1000166,0.3463514,6.9843,-9.8565,-33.6527,0.006397247,
2,3.327,2,0.2887104,395.9106,-0.1010719,0.3500806,6.9843,-9.8565,-33.6527,0.006397247,
2,3.337,2,0.2893642,395.9059,-0.1006635,0.3478781,6.9843,-9.8565,-33.6527,0.006397247,
2,3.347,2,0.2858129,395.8995,-0.1007222,0.3524062,6.9843,-9.8565,-33.6527,0.006397247,
2,3.357,2,0.2895694,395.8965,-0.1009074,0.3484741,6.9843,-9.8565,-33.6527,0.006397247,
2,3.367,2,0.2875233,395.891,-0.1018846,0.3543527,6.9843,-9.8565,-33.6527,0.006397247,
2,3.377,2,0.2886782,395.8857,-0.1026083,0.3554417,6.9843,-9.8565,-33.6527,0.006397247,
2,3.387,2,0.28857,395.8783,-0.1024915,0.3551705,6.9843,-9.8565,-33.6527,0.006397247,
2,3.397,2,0.288092,395.8801,-0.1026673,0.3563699,6.9843,-9.8565,-33.6527,0.006397247,
2,3.407,2,0.2905141,395.8749,-0.1034162,0.3559766,6.9843,-9.8565,-33.6527,0.006397247,
2,3.417,2,0.2889251,395.8326,-0.104202,0.360654,6.9843,-9.8565,-33.6527,0.006397247,
2,3.427,2,0.2891523,395.8725,-0.1020565,0.3529507,6.9823,-9.8565,-33.6536,0.007297516,
2,3.437,2,0.2899821,395.861,-0.1013641,0.3495529,6.9823,-9.8565,-33.6536,0.007297516,
2,3.447,2,0.2892727,395.8613,-0.1013922,0.3505073,6.9823,-9.8565,-33.6536,0.007297516,
2,3.457,2,0.2876455,395.8627,-0.1013435,0.3523209,6.9823,-9.8565,-33.6536,0.007297516,
2,3.467,2,0.28915,395.8556,-0.1017932,0.3520428,6.9823,-9.8565,-33.6536,0.007297516,
2,3.477,2,0.2872643,395.858,-0.10041,0.3495385,6.9823,-9.8565,-33.6536,0.007297516,
2,3.487,2,0.2892571,395.8499,-0.1020258,0.3527166,6.9823,-9.8565,-33.6536,0.007297516,
2,3.497,2,0.2930836,395.8245,-0.1023491,0.3492146,6.9823,-9.8565,-33.6536,0.007297516,
2,3.507,2,0.2962222,395.7942,-0.1044129,0.3524818,6.9823,-9.8565,-33.6536,0.007297516,
2,3.517,2,0.3018046,395.7765,-0.1062605,0.3520839,6.9823,-9.8565,-33.6536,0.007297516,
2,3.527,2,0.3062507,395.7545,-0.1074699,0.3509213,6.9823,-9.8565,-33.6536,0.007297516,
2,3.537,2,0.3054264,395.7606,-0.1062868,0.347995,6.9823,-9.8565,-33.6536,0.007297516,
2,3.547,2,0.3077073,395.7441,-0.1068558,0.3472643,6.9823,-9.8565,-33.6536,0.007297516,
2,3.557,2,0.3075811,395.7371,-0.1063795,0.3458585,6.9823,-9.8565,-33.6536,0.007297516,
2,3.567,2,0.3055477,395.7395,-0.1065302,0.3486532,6.9823,-9.8565,-33.6536,0.007297516,
2,3.577,2,0.306779,395.7391,-0.1064206,0.3468967,6.9823,-9.8565,-33.6536,0.007297516,
2,3.587,2,0.3069173,395.7336,-0.1068902,0.3482704,6.9823,-9.8565,-33.6536,0.007297516,
2,3.597,2,0.3079217,395.7267,-0.1070516,0.3476585,6.9823,-9.8565,-33.6536,0.007297516,
2,3.607,2,0.308014,395.7219,-0.1086942,0.3528871,6.9823,-9.8565,-33.6536,0.007297516,
2,3.617,2,0.3088274,395.7158,-0.1089929,0.352925,6.9823,-9.8565,-33.6536,0.007297516,
2,3.627,2,0.3064926,395.7186,-0.1090706,0.355867,6.9823,-9.8565,-33.6536,0.007297516,
2,3.637,2,0.3074294,395.7128,-0.1089121,0.3542669,6.9823,-9.8565,-33.6536,0.007297516,
2,3.647,2,0.3089575,395.7067,-0.108507,0.3512036,6.9823,-9.8565,-33.6536,0.007297516,
2,3.657,2,0.3064569,395.7059,-0.1094233,0.3570594,6.9823,-9.8565,-33.6536,0.007297516,
2,3.667,2,0.3071768,395.7005,-0.1081355,0.3520302,6.98033,-9.8565,-33.6546,0.008296967,
2,3.677,2,0.3049522,395.7006,-0.1077005,0.3531718,6.98033,-9.8565,-33.6546,0.008296967,
2,3.687,2,0.3086261,395.6982,-0.1075927,0.3486182,6.98033,-9.8565,-33.6546,0.008296967,
2,3.697,2,0.3065853,395.6872,-0.1099953,0.3587755,6.98033,-9.8565,-33.6546,0.008296967,
2,3.707,2,0.3074238,395.6793,-0.1097936,0.3571409,6.98033,-9.8565,-33.6546,0.008296967,
2,3.717,2,0.3050819,395.6746,-0.1096827,0.3595188,6.98033,-9.8565,-33.6546,0.008296967,
2,3.727,2,0.3061519,395.6751,-0.1106438,0.3614018,6.98033,-9.8565,-33.6546,0.008296967,
2,3.737,2,0.3110914,395.6612,-0.1093686,0.3515642,6.98033,-9.8565,-33.6546,0.008296967,
2,3.747,2,0.3179136,395.6254,-0.1122622,0.3531218,6.98033,-9.8565,-33.6546,0.008296967,
2,3.757,2,0.3245979,395.5971,-0.1136786,0.3502136,6.98033,-9.8565,-33.6546,0.008296967,
2,3.767,2,0.3261111,395.5821,-0.1158211,0.3551584,6.98033,-9.8565,-33.6546,0.008296967,
2,3.777,2,0.3282506,395.5934,-0.114604,0.3491359,6.98033,-9.8565,-33.6546,0.008296967,
2,3.787,2,0.3286779,395.593,-0.1145329,0.3484654,6.98033,-9.8565,-33.6546,0.008296967,
2,3.797,2,0.327995,395.5784,-0.1149314,0.3504061,6.98033,-9.8565,-33.6546,0.008296967,
2,3.807,2,0.3278477,395.5641,-0.1153059,0.3517056,6.98033,-9.8565,-33.6546,0.008296967,
2,3.817,2,0.3287567,395.5643,-0.1144475,0.3481221,6.98033,-9.8565,-33.6546,0.008296967,
2,3.827,2,0.3280952,395.5681,-0.1157898,0.3529153,6.98033,-9.8565,-33.6546,0.008296967,
2,3.837,2,0.3278579,395.5553,-0.1165902,0.3556121,6.98033,-9.8565,-33.6546,0.008296967,
2,3.847,2,0.3285764,395.5543,-0.1172266,0.3567713,6.98033,-9.8565,-33.6546,0.008296967,
2,3.857,2,0.33006,395.5547,-0.1155584,0.3501132,6.98033,-9.8565,-33.6546,0.008296967,
2,3.867,2,0.3285165,395.5403,-0.1166605,0.3551131,6.98033,-9.8565,-33.6546,0.008296967,
2,3.877,2,0.327929,395.545,-0.1178432,0.3593559,6.98033,-9.8565,-33.6546,0.008296967,
2,3.887,2,0.3292246,395.5443,-0.1161273,0.3527296,6.98033,-9.8565,-33.6546,0.008296967,
2,3.897,2,0.3287951,395.5038,-0.1169212,0.3556051,6.98033,-9.8565,-33.6546,0.008296967,
2,3.907,2,0.3288327,395.5496,-0.1166354,0.3546953,6.9784,-9.8565,-33.6556,0.009300232,
2,3.917,2,0.3269795,395.5399,-0.1183007,0.3617983,6.9784,-9.8565,-33.6556,0.009300232,
2,3.927,2,0.329189,395.5434,-0.1181836,0.3590143,6.9784,-9.8565,-33.6556,0.009300232,
2,3.937,2,0.3278384,395.5437,-0.1160763,0.3540657,6.9784,-9.8565,-33.6556,0.009300232,
2,3.947,2,0.3284057,395.5308,-0.1184004,0.3605309,6.9784,-9.8565,-33.6556,0.009300232,
2,3.957,2,0.3270209,395.54,-0.1177979,0.3602152,6.9784,-9.8565,-33.6556,0.009300232,
2,3.967,2,0.3285512,395.5242,-0.1183153,0.3601121,6.9784,-9.8565,-33.6556,0.009300232,
2,3.977,2,0.332455,395.5066,-0.1170131,0.3519666,6.9784,-9.8565,-33.6556,0.009300232,
2,3.987,2,0.3380687,395.4781,-0.1211102,0.3582415,6.9784,-9.8565,-33.6556,0.009300232,
2,3.997,2,0.3425568,395.4464,-0.1217706,0.3554755,6.9784,-9.8565,-33.6556,0.009300232,
2,4.007,2,0.3461578,395.4502,-0.1222077,0.3530405,6.9784,-9.8565,-33.6556,0.009300232,
2,4.017,2,0.3475159,395.4145,-0.1231212,0.3542894,6.9784,-9.8565,-33.6556,0.009300232,
2,4.027,2,0.3473442,395.4355,-0.1238089,0.3564445,6.9784,-9.8565,-33.6556,0.009300232,
2,4.037,2,0.3450363,395.4214,-0.1225885,0.3552915,6.9784,-9.8565,-33.6556,0.009300232,
2,4.047,2,0.3463403,395.4213,-0.1234339,0.3563948,6.9784,-9.8565,-33.6556,0.009300232,
2,4.057,2,0.3470787,395.4146,-0.1238015,0.3566956,6.9784,-9.8565,-33.6556,0.009300232,
2,4.067,2,0.3478113,395.4174,-0.1247208,0.3585876,6.9784,-9.8565,-33.6556,0.009300232,
2,4.077,2,0.3462052,395.4108,-0.1253807,0.3621571,6.9784,-9.8565,-33.6556,0.009300232,
2,4.087,2,0.3447137,395.4047,-0.1261515,0.3659604,6.9784,-9.8565,-33.6556,0.009300232,
2,4.097,2,0.3444984,395.4044,-0.1255389,0.3644108,6.9784,-9.8565,-33.6556,0.009300232,
2,4.107,2,0.3460805,395.3979,-0.1252801,0.3619969,6.9764,-9.8565,-33.6566,0.01029968,
2,4.117,2,0.3484792,395.3889,-0.1261559,0.3620184,6.9764,-9.8565,-33.6566,0.01029968,
2,4.127,2,0.3471283,395.3976,-0.126878,0.3655074,6.9764,-9.8565,-33.6566,0.01029968,
2,4.137,2,0.3463108,395.409,-0.1260059,0.3638522,6.9764,-9.8565,-33.6566,0.01029968,
2,4.147,2,0.3475708,395.3664,-0.126956,0.3652664,6.9764,-9.8565,-33.6566,0.01029968,
2,4.157,2,0.3471005,395.3867,-0.1267597,0.365196,6.9764,-9.8565,-33.6566,0.01029968,
2,4.167,2,0.3459748,395.3824,-0.1286331,0.371799,6.9764,-9.8565,-33.6566,0.01029968,
2,4.177,2,0.3492492,395.3777,-0.1264754,0.3621351,6.9764,-9.8565,-33.6566,0.01029968,
2,4.187,2,0.3532549,395.3518,-0.1292977,0.3660182,6.9764,-9.8565,-33.6566,0.01029968,
2,4.197,2,0.3574717,395.3147,-0.1289351,0.3606862,6.9764,-9.8565,-33.6566,0.01029968,
2,4.207,2,0.3627395,395.3035,-0.1305897,0.3600096,6.9764,-9.8565,-33.6566,0.01029968,
2,4.217,2,0.3642658,395.295,-0.1325375,0.3638483,6.9764,-9.8565,-33.6566,0.01029968,
2,4.227,2,0.3648846,395.2948,-0.1338555,0.3668433,6.9764,-9.8565,-33.6566,0.01029968,
2,4.237,2,0.3640533,395.2756,-0.1347905,0.3702492,6.9764,-9.8565,-33.6566,0.01029968,
2,4.247,2,0.3650418,395.2834,-0.1331806,0.3648367,6.9764,-9.8565,-33.6566,0.01029968,
2,4.257,2,0.3658638,395.2968,-0.1346629,0.3680683,6.9764,-9.8565,-33.6566,0.01029968,
2,4.267,2,0.3644805,395.2809,-0.1356303,0.3721196,6.9764,-9.8565,-33.6566,0.01029968,
2,4.277,2,0.3630219,395.2747,-0.1367274,0.3766367,6.9764,-9.8565,-33.6566,0.01029968,
2,4.287,2,0.3641094,395.2701,-0.1380323,0.3790957,6.9764,-9.8565,-33.6566,0.01029968,
2,4.297,2,0.3631702,395.2598,-0.1363457,0.375432,6.9764,-9.8565,-33.6566,0.01029968,
2,4.307,2,0.3646411,395.2638,-0.1368137,0.3752009,6.9764,-9.8565,-33.6566,0.01029968,
2,4.317,2,0.3638556,395.2613,-0.1368975,0.3762414,6.9764,-9.8565,-33.6566,0.01029968,
2,4.327,2,0.3644319,395.2605,-0.1381086,0.3789696,6.9764,-9.8565,-33.6566,0.01029968,
2,4.337,2,0.3619407,395.2595,-0.1386171,0.3829829,6.9764,-9.8565,-33.6566,0.01029968,
2,4.347,2,0.3613214,395.2513,-0.1375942,0.3808084,6.97465,-9.8565,-33.6575,0.01119995,
2,4.357,2,0.3636569,395.2475,-0.1377553,0.3788057,6.97465,-9.8565,-33.6575,0.01119995,
2,4.367,2,0.3649492,395.2543,-0.1388751,0.3805328,6.97465,-9.8565,-33.6575,0.01119995,
2,4.377,2,0.3636924,395.1187,-0.1393356,0.383114,6.97465,-9.8565,-33.6575,0.01119995,
2,4.387,2,0.3627875,395.2521,-0.1404221,0.3870644,6.97465,-9.8565,-33.6575,0.01119995,
2,4.397,2,0.3635912,395.2241,-0.139478,0.3836122,6.97465,-9.8565,-33.6575,0.01119995,
2,4.407,2,0.3629417,395.2306,-0.1384796,0.3815476,6.97465,-9.8565,-33.6575,0.01119995,
2,4.417,2,0.3660739,395.232,-0.1409419,0.3850095,6.97465,-9.8565,-33.6575,0.01119995,
2,4.427,2,0.3708484,395.2047,-0.141826,0.3824367,6.97465,-9.8565,-33.6575,0.01119995,
2,4.437,2,0.3744045,395.182,-0.1422533,0.3799455,6.97465,-9.8565,-33.6575,0.01119995,
2,4.447,2,0.3790035,395.1532,-0.1436977,0.379146,6.97465,-9.8565,-33.6575,0.01119995,
2,4.457,2,0.3844981,395.1382,-0.1445209,0.3758688,6.97465,-9.8565,-33.6575,0.01119995,
2,4.467,2,0.3829289,395.1473,-0.1466213,0.3828944,6.97465,-9.8565,-33.6575,0.01119995,
2,4.477,2,0.3830226,395.1451,-0.146298,0.3819566,6.97465,-9.8565,-33.6575,0.01119995,
