Repository: jacquesNIT/Polymer-Scratching

Files Structure:

<material>_<maximum_load>_<load_rate>_<sample_number>_<try_number>

- sample_number (s1, s2, ...) is used to indicate another iteration of the same test.
- try_number (1, 2, ...) simply indicates that precedent tests failed, it does not matter.

Scratch Process:

All scratchs were performed using the Rockwell indenter with the "Scratch.Rx" model in MFT. 
All tests have at a length of 2mm and a progressive load.

The same results are also accessible on the scratch pc of the lab, in the "jacques/second_batch" folder.
The "Additionnal_Batch" folder contains unverified results that were used to test the machine, it is advised not to use those.

General Notes:

File: Lab results/Second_Batch/PMMAGS/20N/PMMAGS_20N.csv (part 8 of 51)
Recipe, UpperSample, LowerSample, OtherInfo, Averaging, LogFrequency, Type, Radius,TestDate, Operator, Customer, RefStd, Temperature, RH, Liquid, LastCalibDate, LCFz, LCFx, Tip, OtherData, samplevs
scratch only.Rx,,,,10,1000,Scratch,1,9/2/2026 1:27:57 PM,,,ASTM/ISO,,,N/A,N/A,,,,Linear: 0.1 to 20;5;2;0.5025126,0.3,
Step, Timestamp, RecipeStep, DAQ.Fz (N),DAQ.CAP (um),DAQ.Fx (N),DAQ.COF (),XYZ.X Position (mm),XYZ.Y Position (mm),XYZ.Z Position (mm),XYZ.Z Depth (mm),
2,32.467,2,2.697128,382.7014,-1.095253,0.4060813,6.7399,-9.8565,-33.7722,0.1259003,
2,32.477,2,2.696129,382.698,-1.09637,0.406646,6.7399,-9.8565,-33.7722,0.1259003,
2,32.487,2,2.703425,382.7016,-1.099591,0.4067401,6.7399,-9.8565,-33.7722,0.1259003,
2,32.497,2,2.704081,382.6695,-1.108486,0.4099307,6.7399,-9.8565,-33.7722,0.1259003,
2,32.507,2,2.71283,382.6599,-1.108056,0.4084502,6.7399,-9.8565,-33.7722,0.1259003,
2,32.517,2,2.71822,382.6544,-1.106022,0.406892,6.7399,-9.8565,-33.7722,0.1259003,
2,32.527,2,2.718014,382.6566,-1.106765,0.4071963,6.7399,-9.8565,-33.7722,0.1259003,
2,32.537,2,2.715212,382.6498,-1.113042,0.409928,6.7399,-9.8565,-33.7722,0.1259003,
2,32.547,2,2.717179,382.6558,-1.112253,0.4093413,6.7399,-9.8565,-33.7722,0.1259003,
2,32.557,2,2.716437,382.6385,-1.105885,0.4071085,6.7399,-9.8565,-33.7722,0.1259003,
2,32.567,2,2.717038,382.6566,-1.115137,0.4104236,6.7399,-9.8565,-33.7722,0.1259003,
2,32.577,2,2.716393,382.6513,-1.104043,0.4064372,6.7399,-9.8565,-33.7722,0.1259003,
2,32.587,2,2.716683,382.6559,-1.10428,0.4064811,6.7399,-9.8565,-33.7722,0.1259003,
2,32.597,2,2.719197,382.6441,-1.103809,0.405932,6.7399,-9.8565,-33.7722,0.1259003,
2,32.607,2,2.719059,382.6538,-1.105143,0.4064431,6.7399,-9.8565,-33.7722,0.1259003,
2,32.617,2,2.71592,382.6417,-1.114062,0.410197,6.7399,-9.8565,-33.7722,0.1259003,
2,32.627,2,2.717018,382.6463,-1.109653,0.4084085,6.7399,-9.8565,-33.7722,0.1259003,
2,32.637,2,2.716534,382.6453,-1.107312,0.4076193,6.7399,-9.8565,-33.7722,0.1259003,
2,32.647,2,2.715995,382.6491,-1.111072,0.4090845,6.7399,-9.8565,-33.7722,0.1259003,
2,32.657,2,2.718443,382.6422,-1.110189,0.4083917,6.73763,-9.8565,-33.7732,0.1268997,
2,32.667,2,2.717622,382.6453,-1.108833,0.4080158,6.73763,-9.8565,-33.7732,0.1268997,
2,32.677,2,2.717232,382.6497,-1.107748,0.407675,6.73763,-9.8565,-33.7732,0.1268997,
2,32.687,2,2.717672,382.6413,-1.106143,0.4070188,6.73763,-9.8565,-33.7732,0.1268997,
2,32.697,2,2.7177,382.6373,-1.109542,0.408265,6.73763,-9.8565,-33.7732,0.1268997,
2,32.707,2,2.719078,382.6485,-1.104452,0.406186,6.73763,-9.8565,-33.7732,0.1268997,
2,32.717,2,2.718966,382.6409,-1.105083,0.4064351,6.73763,-9.8565,-33.7732,0.1268997,
2,32.727,2,2.719601,382.64,-1.107038,0.4070589,6.73763,-9.8565,-33.7732,0.1268997,
2,32.737,2,2.718544,382.6445,-1.106004,0.4068371,6.73763,-9.8565,-33.7732,0.1268997,
2,32.747,2,2.718199,382.639,-1.107148,0.4073093,6.73763,-9.8565,-33.7732,0.1268997,
2,32.757,2,2.722721,382.6342,-1.108755,0.407223,6.73763,-9.8565,-33.7732,0.1268997,
2,32.767,2,2.726339,382.6167,-1.110618,0.4073659,6.73763,-9.8565,-33.7732,0.1268997,
2,32.777,2,2.733306,382.599,-1.113522,0.4073902,6.73763,-9.8565,-33.7732,0.1268997,
2,32.787,2,2.737325,382.5804,-1.116009,0.4077007,6.73763,-9.8565,-33.7732,0.1268997,
2,32.797,2,2.739858,382.6013,-1.111949,0.4058417,6.73763,-9.8565,-33.7732,0.1268997,
2,32.807,2,2.737772,382.5634,-1.114823,0.407201,6.73763,-9.8565,-33.7732,0.1268997,
2,32.817,2,2.739915,382.5758,-1.113569,0.4064244,6.73763,-9.8565,-33.7732,0.1268997,
2,32.827,2,2.740985,382.5852,-1.110991,0.4053254,6.73763,-9.8565,-33.7732,0.1268997,
2,32.837,2,2.741226,382.5834,-1.109779,0.4048476,6.73763,-9.8565,-33.7732,0.1268997,
2,32.847,2,2.740431,382.5667,-1.113192,0.4062105,6.73763,-9.8565,-33.7732,0.1268997,
2,32.857,2,2.740005,382.5812,-1.115148,0.4069877,6.73763,-9.8565,-33.7732,0.1268997,
2,32.867,2,2.73936,382.5823,-1.118062,0.4081471,6.73763,-9.8565,-33.7732,0.1268997,
2,32.877,2,2.739876,382.5724,-1.115457,0.4071196,6.73763,-9.8565,-33.7732,0.1268997,
2,32.887,2,2.736511,382.5759,-1.119414,0.4090662,6.73763,-9.8565,-33.7732,0.1268997,
2,32.897,2,2.738337,382.5897,-1.114894,0.4071428,6.73535,-9.8565,-33.7742,0.1278992,
2,32.907,2,2.738471,382.5687,-1.116099,0.407563,6.73535,-9.8565,-33.7742,0.1278992,
2,32.917,2,2.738971,382.5707,-1.115918,0.4074224,6.73535,-9.8565,-33.7742,0.1278992,
2,32.927,2,2.73819,382.5566,-1.125618,0.4110812,6.73535,-9.8565,-33.7742,0.1278992,
2,32.937,2,2.739874,382.576,-1.119977,0.4087693,6.73535,-9.8565,-33.7742,0.1278992,
2,32.947,2,2.741654,382.5513,-1.116613,0.4072772,6.73535,-9.8565,-33.7742,0.1278992,
2,32.957,2,2.739359,382.5518,-1.116266,0.4074918,6.73535,-9.8565,-33.7742,0.1278992,
2,32.967,2,2.738597,382.5571,-1.11412,0.4068215,6.73535,-9.8565,-33.7742,0.1278992,
2,32.977,2,2.739154,382.5573,-1.115345,0.407186,6.73535,-9.8565,-33.7742,0.1278992,
2,32.987,2,2.738673,382.5622,-1.118037,0.4082405,6.73535,-9.8565,-33.7742,0.1278992,
2,32.997,2,2.738701,382.5532,-1.123788,0.4103363,6.73535,-9.8565,-33.7742,0.1278992,
2,33.007,2,2.741989,382.5479,-1.126244,0.4107397,6.73535,-9.8565,-33.7742,0.1278992,
2,33.017,2,2.745171,382.5383,-1.120478,0.4081632,6.73535,-9.8565,-33.7742,0.1278992,
2,33.027,2,2.751774,382.5287,-1.12138,0.4075116,6.73535,-9.8565,-33.7742,0.1278992,
2,33.037,2,2.75879,382.4337,-1.123153,0.4071181,6.73535,-9.8565,-33.7742,0.1278992,
2,33.047,2,2.764516,382.5074,-1.123238,0.4063054,6.73535,-9.8565,-33.7742,0.1278992,
2,33.057,2,2.762046,382.5011,-1.12309,0.4066153,6.73535,-9.8565,-33.7742,0.1278992,
2,33.067,2,2.76369,382.5001,-1.124829,0.4070027,6.73535,-9.8565,-33.7742,0.1278992,
2,33.077,2,2.763945,382.4844,-1.124064,0.4066882,6.73535,-9.8565,-33.7742,0.1278992,
2,33.087,2,2.764581,382.4846,-1.124948,0.4069145,6.73535,-9.8565,-33.7742,0.1278992,
2,33.097,2,2.763666,382.4795,-1.126138,0.4074797,6.73535,-9.8565,-33.7742,0.1278992,
2,33.107,2,2.764759,382.509,-1.128313,0.4081053,6.73535,-9.8565,-33.7742,0.1278992,
2,33.117,2,2.762186,382.5034,-1.128669,0.4086143,6.73535,-9.8565,-33.7742,0.1278992,
2,33.127,2,2.764434,382.4885,-1.132813,0.4097811,6.73535,-9.8565,-33.7742,0.1278992,
2,33.137,2,2.763599,382.4848,-1.130157,0.4089437,6.73535,-9.8565,-33.7742,0.1278992,
2,33.147,2,2.762923,382.4933,-1.132118,0.4097536,6.73345,-9.8565,-33.7753,0.1289978,
2,33.157,2,2.762765,382.4772,-1.1323,0.4098431,6.73345,-9.8565,-33.7753,0.1289978,
2,33.167,2,2.760597,382.4851,-1.129519,0.4091575,6.73345,-9.8565,-33.7753,0.1289978,
2,33.177,2,2.762684,382.4843,-1.126971,0.4079262,6.73345,-9.8565,-33.7753,0.1289978,
2,33.187,2,2.761124,382.4885,-1.12836,0.4086596,6.73345,-9.8565,-33.7753,0.1289978,
2,33.197,2,2.760473,382.4839,-1.129244,0.4090763,6.73345,-9.8565,-33.7753,0.1289978,
2,33.207,2,2.761312,382.4937,-1.130105,0.4092638,6.73345,-9.8565,-33.7753,0.1289978,
2,33.217,2,2.760377,382.4833,-1.131414,0.4098767,6.73345,-9.8565,-33.7753,0.1289978,
2,33.227,2,2.761401,382.4857,-1.13072,0.4094734,6.73345,-9.8565,-33.7753,0.1289978,
2,33.237,2,2.76395,382.4787,-1.131015,0.4092026,6.73345,-9.8565,-33.7753,0.1289978,
2,33.247,2,2.761468,382.5015,-1.131433,0.4097216,6.73345,-9.8565,-33.7753,0.1289978,
2,33.257,2,2.760048,382.4757,-1.131214,0.4098532,6.73345,-9.8565,-33.7753,0.1289978,
2,33.267,2,2.766086,382.4757,-1.129997,0.4085183,6.73345,-9.8565,-33.7753,0.1289978,
2,33.277,2,2.770011,382.4495,-1.1309,0.4082655,6.73345,-9.8565,-33.7753,0.1289978,
2,33.287,2,2.7735,382.4381,-1.132154,0.4082043,6.73345,-9.8565,-33.7753,0.1289978,
2,33.297,2,2.780109,382.4115,-1.130596,0.4066732,6.73345,-9.8565,-33.7753,0.1289978,
2,33.307,2,2.784745,382.4365,-1.130442,0.4059409,6.73345,-9.8565,-33.7753,0.1289978,
2,33.317,2,2.783436,382.4306,-1.130275,0.4060719,6.73345,-9.8565,-33.7753,0.1289978,
2,33.327,2,2.78408,382.436,-1.132775,0.4068759,6.73345,-9.8565,-33.7753,0.1289978,
2,33.337,2,2.78474,382.4354,-1.133885,0.4071782,6.73345,-9.8565,-33.7753,0.1289978,
2,33.347,2,2.784404,382.4206,-1.1329,0.4068734,6.73345,-9.8565,-33.7753,0.1289978,
2,33.357,2,2.782529,382.4174,-1.133929,0.4075176,6.73345,-9.8565,-33.7753,0.1289978,
2,33.367,2,2.781753,382.4207,-1.135187,0.4080833,6.73345,-9.8565,-33.7753,0.1289978,
2,33.377,2,2.781471,382.4277,-1.131781,0.4069,6.73345,-9.8565,-33.7753,0.1289978,
2,33.387,2,2.782315,382.411,-1.132925,0.4071879,6.73345,-9.8565,-33.7753,0.1289978,
2,33.397,2,2.785123,382.4194,-1.132029,0.4064556,6.73345,-9.8565,-33.7753,0.1289978,
2,33.407,2,2.7834,382.4146,-1.130915,0.4063073,6.73105,-9.8565,-33.7763,0.1299973,
2,33.417,2,2.78331,382.4145,-1.1315,0.4065305,6.73105,-9.8565,-33.7763,0.1299973,
2,33.427,2,2.782876,382.4154,-1.129676,0.4059384,6.73105,-9.8565,-33.7763,0.1299973,
2,33.437,2,2.780711,382.4024,-1.129995,0.4063692,6.73105,-9.8565,-33.7763,0.1299973,
2,33.447,2,2.784438,382.4138,-1.131535,0.4063784,6.73105,-9.8565,-33.7763,0.1299973,
2,33.457,2,2.781777,382.3997,-1.131733,0.4068383,6.73105,-9.8565,-33.7763,0.1299973,
2,33.467,2,2.782775,382.3517,-1.130652,0.4063036,6.73105,-9.8565,-33.7763,0.1299973,
2,33.477,2,2.782858,382.3939,-1.132833,0.4070754,6.73105,-9.8565,-33.7763,0.1299973,
2,33.487,2,2.780537,382.4157,-1.133833,0.407775,6.73105,-9.8565,-33.7763,0.1299973,
2,33.497,2,2.782184,382.3842,-1.133688,0.4074814,6.73105,-9.8565,-33.7763,0.1299973,
2,33.507,2,2.783335,382.3765,-1.132766,0.4069815,6.73105,-9.8565,-33.7763,0.1299973,
2,33.517,2,2.78275,382.3912,-1.133634,0.4073792,6.73105,-9.8565,-33.7763,0.1299973,
2,33.527,2,2.787986,382.3805,-1.134566,0.4069482,6.73105,-9.8565,-33.7763,0.1299973,
2,33.537,2,2.793297,382.3633,-1.134296,0.4060779,6.73105,-9.8565,-33.7763,0.1299973,
2,33.547,2,2.800188,382.3376,-1.135225,0.4054104,6.73105,-9.8565,-33.7763,0.1299973,
2,33.557,2,2.804112,382.3387,-1.137574,0.4056805,6.73105,-9.8565,-33.7763,0.1299973,
2,33.567,2,2.806366,382.3451,-1.136111,0.4048334,6.73105,-9.8565,-33.7763,0.1299973,
2,33.577,2,2.803948,382.3471,-1.139497,0.4063903,6.73105,-9.8565,-33.7763,0.1299973,
2,33.587,2,2.803221,382.3454,-1.139242,0.4064045,6.73105,-9.8565,-33.7763,0.1299973,
2,33.597,2,2.805625,382.3268,-1.139175,0.4060324,6.73105,-9.8565,-33.7763,0.1299973,
2,33.607,2,2.804427,382.3019,-1.142609,0.4074303,6.73105,-9.8565,-33.7763,0.1299973,
2,33.617,2,2.804758,382.3431,-1.140585,0.4066607,6.73105,-9.8565,-33.7763,0.1299973,
2,33.627,2,2.804516,382.3344,-1.142204,0.4072733,6.73105,-9.8565,-33.7763,0.1299973,
2,33.637,2,2.804233,382.3064,-1.141047,0.4069018,6.73105,-9.8565,-33.7763,0.1299973,
2,33.647,2,2.805024,382.3036,-1.142038,0.40714,6.73105,-9.8565,-33.7763,0.1299973,
2,33.657,2,2.802168,382.3274,-1.139604,0.4066865,6.73105,-9.8565,-33.7763,0.1299973,
2,33.667,2,2.80309,382.3001,-1.140563,0.406895,6.73105,-9.8565,-33.7763,0.1299973,
2,33.677,2,2.802613,382.3277,-1.140314,0.4068752,6.73105,-9.8565,-33.7763,0.1299973,
2,33.687,2,2.803469,382.2989,-1.140981,0.4069889,6.73105,-9.8565,-33.7763,0.1299973,
2,33.697,2,2.803678,382.3313,-1.142908,0.4076459,6.7289,-9.8565,-33.7773,0.1310005,
2,33.707,2,2.802676,382.3119,-1.14301,0.4078282,6.7289,-9.8565,-33.7773,0.1310005,
2,33.717,2,2.803303,382.3173,-1.144772,0.4083655,6.7289,-9.8565,-33.7773,0.1310005,
2,33.727,2,2.80513,382.3162,-1.143343,0.4075901,6.7289,-9.8565,-33.7773,0.1310005,
2,33.737,2,2.803605,382.294,-1.143787,0.40797,6.7289,-9.8565,-33.7773,0.1310005,
2,33.747,2,2.801746,382.2745,-1.143188,0.4080268,6.7289,-9.8565,-33.7773,0.1310005,
2,33.757,2,2.805679,382.3048,-1.142689,0.407277,6.7289,-9.8565,-33.7773,0.1310005,
2,33.767,2,2.802446,382.2975,-1.141794,0.4074276,6.7289,-9.8565,-33.7773,0.1310005,
2,33.777,2,2.802919,382.3026,-1.143275,0.4078872,6.7289,-9.8565,-33.7773,0.1310005,
2,33.787,2,2.8053,382.3043,-1.141808,0.4070179,6.7289,-9.8565,-33.7773,0.1310005,
2,33.797,2,2.803669,382.3074,-1.141393,0.4071068,6.7289,-9.8565,-33.7773,0.1310005,
2,33.807,2,2.805713,382.2883,-1.142042,0.4070417,6.7289,-9.8565,-33.7773,0.1310005,
2,33.817,2,2.809264,382.2797,-1.143926,0.4071977,6.7289,-9.8565,-33.7773,0.1310005,
2,33.827,2,2.814631,382.2695,-1.144699,0.406696,6.7289,-9.8565,-33.7773,0.1310005,
2,33.837,2,2.82151,382.2581,-1.147533,0.4067088,6.7289,-9.8565,-33.7773,0.1310005,
2,33.847,2,2.824485,382.2501,-1.149855,0.4071025,6.7289,-9.8565,-33.7773,0.1310005,
2,33.857,2,2.824649,382.2522,-1.14913,0.4068224,6.7289,-9.8565,-33.7773,0.1310005,
2,33.867,2,2.827416,382.2242,-1.147981,0.4060176,6.7289,-9.8565,-33.7773,0.1310005,
2,33.877,2,2.829612,382.2392,-1.149056,0.4060826,6.7289,-9.8565,-33.7773,0.1310005,
2,33.887,2,2.827332,382.243,-1.146996,0.4056813,6.7289,-9.8565,-33.7773,0.1310005,
2,33.897,2,2.82911,382.2344,-1.146329,0.4051907,6.7289,-9.8565,-33.7773,0.1310005,
2,33.907,2,2.82603,382.2323,-1.147002,0.4058705,6.7289,-9.8565,-33.7773,0.1310005,
2,33.917,2,2.826215,382.2341,-1.148703,0.4064457,6.7289,-9.8565,-33.7773,0.1310005,
2,33.927,2,2.828327,382.2367,-1.147272,0.4056363,6.7289,-9.8565,-33.7773,0.1310005,
2,33.937,2,2.827347,382.2238,-1.149174,0.4064498,6.7289,-9.8565,-33.7773,0.1310005,
2,33.947,2,2.826847,382.2209,-1.153767,0.4081462,6.72675,-9.8565,-33.7783,0.132,
2,33.957,2,2.824758,382.2267,-1.153801,0.40846,6.72675,-9.8565,-33.7783,0.132,
2,33.967,2,2.824469,382.2267,-1.153678,0.4084583,6.72675,-9.8565,-33.7783,0.132,
2,33.977,2,2.825719,382.2178,-1.153318,0.4081502,6.72675,-9.8565,-33.7783,0.132,
2,33.987,2,2.82776,382.226,-1.153582,0.4079489,6.72675,-9.8565,-33.7783,0.132,
2,33.997,2,2.828044,382.2164,-1.151286,0.4070961,6.72675,-9.8565,-33.7783,0.132,
2,34.007,2,2.825082,382.2208,-1.152536,0.4079655,6.72675,-9.8565,-33.7783,0.132,
2,34.017,2,2.826373,382.2137,-1.151595,0.4074464,6.72675,-9.8565,-33.7783,0.132,
2,34.027,2,2.82761,382.2157,-1.151156,0.4071129,6.72675,-9.8565,-33.7783,0.132,
2,34.037,2,2.824308,382.1976,-1.151282,0.4076332,6.72675,-9.8565,-33.7783,0.132,
2,34.047,2,2.824494,382.1966,-1.152652,0.4080913,6.72675,-9.8565,-33.7783,0.132,
2,34.057,2,2.826074,382.2108,-1.149606,0.4067857,6.72675,-9.8565,-33.7783,0.132,
2,34.067,2,2.82921,382.1882,-1.15468,0.408128,6.72675,-9.8565,-33.7783,0.132,
2,34.077,2,2.833489,382.179,-1.156998,0.4083298,6.72675,-9.8565,-33.7783,0.132,
2,34.087,2,2.83831,382.1664,-1.157195,0.4077058,6.72675,-9.8565,-33.7783,0.132,
2,34.097,2,2.844413,382.1616,-1.160165,0.407875,6.72675,-9.8565,-33.7783,0.132,
2,34.107,2,2.848278,382.1701,-1.158709,0.4068103,6.72675,-9.8565,-33.7783,0.132,
2,34.117,2,2.84731,382.1548,-1.157369,0.406478,6.72675,-9.8565,-33.7783,0.132,
2,34.127,2,2.848615,382.1398,-1.157658,0.4063931,6.72675,-9.8565,-33.7783,0.132,
2,34.137,2,2.848033,382.1473,-1.158378,0.4067291,6.72675,-9.8565,-33.7783,0.132,
2,34.147,2,2.848037,382.1385,-1.157929,0.4065709,6.72675,-9.8565,-33.7783,0.132,
2,34.157,2,2.848463,382.14,-1.15433,0.4052467,6.72675,-9.8565,-33.7783,0.132,
2,34.167,2,2.847686,382.1356,-1.154576,0.4054436,6.72675,-9.8565,-33.7783,0.132,
2,34.177,2,2.848524,382.1408,-1.155207,0.4055459,6.72675,-9.8565,-33.7783,0.132,
2,34.187,2,2.845035,382.1346,-1.156654,0.4065517,6.72675,-9.8565,-33.7783,0.132,
2,34.197,2,2.847977,382.1335,-1.157025,0.406262,6.72675,-9.8565,-33.7783,0.132,
2,34.207,2,2.84793,382.1401,-1.157282,0.4063589,6.72435,-9.8565,-33.7794,0.1330986,
2,34.217,2,2.848158,382.1437,-1.155891,0.4058381,6.72435,-9.8565,-33.7794,0.1330986,
2,34.227,2,2.849707,382.1578,-1.155367,0.4054334,6.72435,-9.8565,-33.7794,0.1330986,
2,34.237,2,2.848829,382.0889,-1.15745,0.4062897,6.72435,-9.8565,-33.7794,0.1330986,
2,34.247,2,2.848937,382.1193,-1.154307,0.4051712,6.72435,-9.8565,-33.7794,0.1330986,
2,34.257,2,2.846392,382.1154,-1.154957,0.4057619,6.72435,-9.8565,-33.7794,0.1330986,
2,34.267,2,2.848013,382.1205,-1.155042,0.4055607,6.72435,-9.8565,-33.7794,0.1330986,
2,34.277,2,2.849379,382.113,-1.153304,0.4047564,6.72435,-9.8565,-33.7794,0.1330986,
2,34.287,2,2.847661,382.1129,-1.157799,0.406579,6.72435,-9.8565,-33.7794,0.1330986,
2,34.297,2,2.848277,382.1113,-1.156286,0.40596,6.72435,-9.8565,-33.7794,0.1330986,
2,34.307,2,2.848731,382.1079,-1.157435,0.4062987,6.72435,-9.8565,-33.7794,0.1330986,
2,34.317,2,2.847699,382.1113,-1.157559,0.4064891,6.72435,-9.8565,-33.7794,0.1330986,
2,34.327,2,2.852134,382.0944,-1.158957,0.4063474,6.72435,-9.8565,-33.7794,0.1330986,
2,34.337,2,2.859693,382.1006,-1.157724,0.4048421,6.72435,-9.8565,-33.7794,0.1330986,
2,34.347,2,2.863801,382.1165,-1.160028,0.4050659,6.72435,-9.8565,-33.7794,0.1330986,
2,34.357,2,2.866776,382.0593,-1.159482,0.4044551,6.72435,-9.8565,-33.7794,0.1330986,
2,34.367,2,2.869625,382.0606,-1.157904,0.4035038,6.72435,-9.8565,-33.7794,0.1330986,
2,34.377,2,2.869828,382.0518,-1.159709,0.4041038,6.72435,-9.8565,-33.7794,0.1330986,
2,34.387,2,2.869194,382.0547,-1.159545,0.4041361,6.72435,-9.8565,-33.7794,0.1330986,
2,34.397,2,2.868246,382.0555,-1.158791,0.4040069,6.72435,-9.8565,-33.7794,0.1330986,
2,34.407,2,2.8709,382.0481,-1.160558,0.4042489,6.72435,-9.8565,-33.7794,0.1330986,
2,34.417,2,2.868482,382.0461,-1.160829,0.4046842,6.72435,-9.8565,-33.7794,0.1330986,
2,34.427,2,2.871907,382.043,-1.161239,0.4043441,6.72435,-9.8565,-33.7794,0.1330986,
2,34.437,2,2.867885,382.0548,-1.16071,0.4047268,6.72435,-9.8565,-33.7794,0.1330986,
2,34.447,2,2.866789,382.0368,-1.16116,0.4050385,6.72435,-9.8565,-33.7794,0.1330986,
2,34.457,2,2.868991,382.0459,-1.158883,0.4039338,6.72435,-9.8565,-33.7794,0.1330986,
2,34.467,2,2.868613,381.9897,-1.158977,0.4040198,6.72435,-9.8565,-33.7794,0.1330986,
2,34.477,2,2.869311,382.0379,-1.158475,0.4037467,6.72435,-9.8565,-33.7794,0.1330986,
2,34.487,2,2.86854,382.0388,-1.158798,0.4039678,6.72435,-9.8565,-33.7794,0.1330986,
2,34.497,2,2.8681,382.0378,-1.157102,0.4034384,6.7222,-9.8565,-33.7804,0.1340981,
2,34.507,2,2.868111,382.0355,-1.156677,0.4032887,6.7222,-9.8565,-33.7804,0.1340981,
2,34.517,2,2.869878,382.0212,-1.156011,0.4028085,6.7222,-9.8565,-33.7804,0.1340981,
2,34.527,2,2.869278,382.0203,-1.155798,0.4028185,6.7222,-9.8565,-33.7804,0.1340981,
2,34.537,2,2.868115,382.017,-1.157874,0.4037056,6.7222,-9.8565,-33.7804,0.1340981,
2,34.547,2,2.869486,382.009,-1.157389,0.4033437,6.7222,-9.8565,-33.7804,0.1340981,
2,34.557,2,2.869316,382.0156,-1.157943,0.4035608,6.7222,-9.8565,-33.7804,0.1340981,
2,34.567,2,2.86873,382.0089,-1.15745,0.4034714,6.7222,-9.8565,-33.7804,0.1340981,
2,34.577,2,2.868214,382.0137,-1.155624,0.4029072,6.7222,-9.8565,-33.7804,0.1340981,
2,34.587,2,2.868254,382.0074,-1.156427,0.4031815,6.7222,-9.8565,-33.7804,0.1340981,
2,34.597,2,2.873003,382.0102,-1.156143,0.4024161,6.7222,-9.8565,-33.7804,0.1340981,
2,34.607,2,2.879326,381.9919,-1.15424,0.4008717,6.7222,-9.8565,-33.7804,0.1340981,
2,34.617,2,2.885179,381.9714,-1.15429,0.4000758,6.7222,-9.8565,-33.7804,0.1340981,
2,34.627,2,2.888644,381.9586,-1.15643,0.4003366,6.7222,-9.8565,-33.7804,0.1340981,
2,34.637,2,2.891786,381.9523,-1.156866,0.4000525,6.7222,-9.8565,-33.7804,0.1340981,
2,34.647,2,2.893374,381.9451,-1.157072,0.3999039,6.7222,-9.8565,-33.7804,0.1340981,
2,34.657,2,2.891503,381.9494,-1.158222,0.4005605,6.7222,-9.8565,-33.7804,0.1340981,
2,34.667,2,2.891346,381.9456,-1.16251,0.4020654,6.7222,-9.8565,-33.7804,0.1340981,
2,34.677,2,2.890507,381.9388,-1.161035,0.4016716,6.7222,-9.8565,-33.7804,0.1340981,
2,34.687,2,2.895653,381.9408,-1.161355,0.4010684,6.7222,-9.8565,-33.7804,0.1340981,
2,34.697,2,2.892226,381.9338,-1.159716,0.4009769,6.7222,-9.8565,-33.7804,0.1340981,
2,34.707,2,2.891699,381.9341,-1.1612,0.4015631,6.7222,-9.8565,-33.7804,0.1340981,
2,34.717,2,2.891303,381.9272,-1.162278,0.401991,6.7222,-9.8565,-33.7804,0.1340981,
2,34.727,2,2.892583,381.9308,-1.160602,0.4012338,6.7222,-9.8565,-33.7804,0.1340981,
2,34.737,2,2.892841,381.9204,-1.161581,0.4015363,6.7202,-9.8565,-33.7815,0.1352005,
2,34.747,2,2.892262,381.9211,-1.160348,0.4011906,6.7202,-9.8565,-33.7815,0.1352005,
2,34.757,2,2.890267,381.9228,-1.160625,0.4015633,6.7202,-9.8565,-33.7815,0.1352005,
2,34.767,2,2.892094,381.917,-1.161531,0.4016229,6.7202,-9.8565,-33.7815,0.1352005,
2,34.777,2,2.893678,381.9228,-1.161282,0.4013169,6.7202,-9.8565,-33.7815,0.1352005,
2,34.787,2,2.890706,381.9195,-1.163166,0.4023813,6.7202,-9.8565,-33.7815,0.1352005,
2,34.797,2,2.892205,381.917,-1.165053,0.4028251,6.7202,-9.8565,-33.7815,0.1352005,
2,34.807,2,2.890223,381.92,-1.165856,0.4033792,6.7202,-9.8565,-33.7815,0.1352005,
2,34.817,2,2.895415,381.9125,-1.163023,0.4016773,6.7202,-9.8565,-33.7815,0.1352005,
2,34.827,2,2.901089,381.9038,-1.163452,0.4010398,6.7202,-9.8565,-33.7815,0.1352005,
2,34.837,2,2.904435,381.8725,-1.165862,0.4014075,6.7202,-9.8565,-33.7815,0.1352005,
2,34.847,2,2.909762,381.8644,-1.1644,0.4001703,6.7202,-9.8565,-33.7815,0.1352005,
2,34.857,2,2.914553,381.863,-1.165553,0.399908,6.7202,-9.8565,-33.7815,0.1352005,
2,34.867,2,2.914429,381.8577,-1.165882,0.400038,6.7202,-9.8565,-33.7815,0.1352005,
2,34.877,2,2.913737,381.8527,-1.168487,0.401027,6.7202,-9.8565,-33.7815,0.1352005,
2,34.887,2,2.913282,381.8532,-1.169685,0.4015006,6.7202,-9.8565,-33.7815,0.1352005,
2,34.897,2,2.91478,381.8496,-1.169083,0.4010878,6.7202,-9.8565,-33.7815,0.1352005,
2,34.907,2,2.914923,381.8447,-1.170484,0.4015489,6.7202,-9.8565,-33.7815,0.1352005,
2,34.917,2,2.914933,381.8419,-1.171826,0.4020078,6.7202,-9.8565,-33.7815,0.1352005,
2,34.927,2,2.914758,381.8402,-1.170035,0.4014176,6.7202,-9.8565,-33.7815,0.1352005,
2,34.937,2,2.913486,381.8385,-1.168674,0.4011258,6.7202,-9.8565,-33.7815,0.1352005,
2,34.947,2,2.913527,381.8018,-1.169205,0.4013022,6.7202,-9.8565,-33.7815,0.1352005,
2,34.957,2,2.914106,381.8418,-1.168664,0.4010368,6.7202,-9.8565,-33.7815,0.1352005,
2,34.967,2,2.914759,381.84,-1.168306,0.400824,6.7202,-9.8565,-33.7815,0.1352005,
2,34.977,2,2.914224,381.826,-1.166876,0.4004071,6.7202,-9.8565,-33.7815,0.1352005,
2,34.987,2,2.914219,381.8296,-1.166746,0.4003631,6.71805,-9.8565,-33.7825,0.1362,
2,34.997,2,2.913405,381.8292,-1.168219,0.4009806,6.71805,-9.8565,-33.7825,0.1362,
2,35.007,2,2.912183,381.8231,-1.167673,0.4009614,6.71805,-9.8565,-33.7825,0.1362,
2,35.017,2,2.913889,381.8188,-1.168383,0.4009703,6.71805,-9.8565,-33.7825,0.1362,
2,35.027,2,2.913827,381.8192,-1.169759,0.4014511,6.71805,-9.8565,-33.7825,0.1362,
2,35.037,2,2.912424,381.8191,-1.16988,0.401686,6.71805,-9.8565,-33.7825,0.1362,
2,35.047,2,2.912798,381.8156,-1.169437,0.4014824,6.71805,-9.8565,-33.7825,0.1362,
2,35.057,2,2.917162,381.8142,-1.169032,0.4007427,6.71805,-9.8565,-33.7825,0.1362,
2,35.067,2,2.921672,381.7631,-1.167975,0.3997627,6.71805,-9.8565,-33.7825,0.1362,
2,35.077,2,2.926579,381.7859,-1.169611,0.399651,6.71805,-9.8565,-33.7825,0.1362,
2,35.087,2,2.931536,381.7679,-1.169632,0.3989826,6.71805,-9.8565,-33.7825,0.1362,
2,35.097,2,2.935392,381.765,-1.169018,0.3982493,6.71805,-9.8565,-33.7825,0.1362,
2,35.107,2,2.933026,381.7581,-1.168303,0.3983269,6.71805,-9.8565,-33.7825,0.1362,
2,35.117,2,2.935017,381.7514,-1.168483,0.398118,6.71805,-9.8565,-33.7825,0.1362,
2,35.127,2,2.936062,381.7543,-1.169086,0.3981816,6.71805,-9.8565,-33.7825,0.1362,
2,35.137,2,2.934797,381.7484,-1.17047,0.3988247,6.71805,-9.8565,-33.7825,0.1362,
2,35.147,2,2.935805,381.735,-1.171842,0.3991553,6.71805,-9.8565,-33.7825,0.1362,
2,35.157,2,2.935195,381.742,-1.172473,0.3994533,6.71805,-9.8565,-33.7825,0.1362,
2,35.167,2,2.933295,381.747,-1.17069,0.399104,6.71805,-9.8565,-33.7825,0.1362,
2,35.177,2,2.933205,381.7408,-1.171107,0.3992586,6.71805,-9.8565,-33.7825,0.1362,
2,35.187,2,2.934467,381.72,-1.16763,0.397902,6.71805,-9.8565,-33.7825,0.1362,
2,35.197,2,2.934674,381.7402,-1.1681,0.3980338,6.71605,-9.8565,-33.7835,0.1371994,
2,35.207,2,2.935347,381.7311,-1.16765,0.3977896,6.71605,-9.8565,-33.7835,0.1371994,
2,35.217,2,2.933796,381.725,-1.167295,0.3978788,6.71605,-9.8565,-33.7835,0.1371994,
2,35.227,2,2.935394,381.7217,-1.166688,0.3974553,6.71605,-9.8565,-33.7835,0.1371994,
2,35.237,2,2.933558,381.7169,-1.166316,0.3975773,6.71605,-9.8565,-33.7835,0.1371994,
2,35.247,2,2.935696,381.7195,-1.166364,0.3973043,6.71605,-9.8565,-33.7835,0.1371994,
2,35.257,2,2.934111,381.7191,-1.168619,0.3982871,6.71605,-9.8565,-33.7835,0.1371994,
2,35.267,2,2.933651,381.7152,-1.169832,0.3987633,6.71605,-9.8565,-33.7835,0.1371994,
2,35.277,2,2.931795,381.7127,-1.170673,0.3993025,6.71605,-9.8565,-33.7835,0.1371994,
2,35.287,2,2.933606,381.7112,-1.170372,0.3989535,6.71605,-9.8565,-33.7835,0.1371994,
2,35.297,2,2.935351,381.7166,-1.169637,0.3984657,6.71605,-9.8565,-33.7835,0.1371994,
2,35.307,2,2.934302,381.7187,-1.170669,0.39896,6.71605,-9.8565,-33.7835,0.1371994,
2,35.317,2,2.939991,381.6977,-1.169946,0.3979422,6.71605,-9.8565,-33.7835,0.1371994,
2,35.327,2,2.944978,381.6816,-1.170173,0.3973453,6.71605,-9.8565,-33.7835,0.1371994,
2,35.337,2,2.950035,381.6652,-1.169868,0.3965606,6.71605,-9.8565,-33.7835,0.1371994,
2,35.347,2,2.954918,381.657,-1.17195,0.3966098,6.71605,-9.8565,-33.7835,0.1371994,
2,35.357,2,2.958361,381.6475,-1.170851,0.3957769,6.71605,-9.8565,-33.7835,0.1371994,
2,35.367,2,2.957002,381.6398,-1.171281,0.3961044,6.71605,-9.8565,-33.7835,0.1371994,
2,35.377,2,2.954996,381.6365,-1.172285,0.3967129,6.71605,-9.8565,-33.7835,0.1371994,
2,35.387,2,2.955649,381.6314,-1.174342,0.3973212,6.71605,-9.8565,-33.7835,0.1371994,
2,35.397,2,2.955149,381.6324,-1.175267,0.3977015,6.71605,-9.8565,-33.7835,0.1371994,
2,35.407,2,2.955683,381.6189,-1.174873,0.3974964,6.71605,-9.8565,-33.7835,0.1371994,
2,35.417,2,2.955631,381.6604,-1.175357,0.3976672,6.71605,-9.8565,-33.7835,0.1371994,
2,35.427,2,2.955613,381.6474,-1.174015,0.3972153,6.71605,-9.8565,-33.7835,0.1371994,
2,35.437,2,2.955493,381.623,-1.175205,0.3976341,6.71605,-9.8565,-33.7835,0.1371994,
2,35.447,2,2.954311,381.6259,-1.174467,0.3975434,6.71605,-9.8565,-33.7835,0.1371994,
2,35.457,2,2.95474,381.6261,-1.174125,0.3973699,6.7139,-9.8565,-33.7845,0.1381989,
2,35.467,2,2.955658,381.6159,-1.17333,0.3969775,6.7139,-9.8565,-33.7845,0.1381989,
2,35.477,2,2.953442,381.6125,-1.173346,0.3972808,6.7139,-9.8565,-33.7845,0.1381989,
2,35.487,2,2.956532,381.6149,-1.176161,0.3978179,6.7139,-9.8565,-33.7845,0.1381989,
2,35.497,2,2.953136,381.6008,-1.174899,0.3978478,6.7139,-9.8565,-33.7845,0.1381989,
2,35.507,2,2.953888,381.6071,-1.175219,0.3978549,6.7139,-9.8565,-33.7845,0.1381989,
2,35.517,2,2.953894,381.5992,-1.176252,0.3982037,6.7139,-9.8565,-33.7845,0.1381989,
2,35.527,2,2.955212,381.5942,-1.1765,0.3981102,6.7139,-9.8565,-33.7845,0.1381989,
2,35.537,2,2.952803,381.5898,-1.177322,0.3987135,6.7139,-9.8565,-33.7845,0.1381989,
2,35.547,2,2.952486,381.5892,-1.176955,0.398632,6.7139,-9.8565,-33.7845,0.1381989,
2,35.557,2,2.958249,381.587,-1.176959,0.3978565,6.7139,-9.8565,-33.7845,0.1381989,
2,35.567,2,2.965439,381.5691,-1.17798,0.3972362,6.7139,-9.8565,-33.7845,0.1381989,
2,35.577,2,2.968845,381.5582,-1.177168,0.3965071,6.7139,-9.8565,-33.7845,0.1381989,
2,35.587,2,2.974194,381.5557,-1.175784,0.3953287,6.7139,-9.8565,-33.7845,0.1381989,
2,35.597,2,2.979003,381.5385,-1.176019,0.3947694,6.7139,-9.8565,-33.7845,0.1381989,
2,35.607,2,2.978003,381.5417,-1.179808,0.3961742,6.7139,-9.8565,-33.7845,0.1381989,
2,35.617,2,2.977765,381.5328,-1.181967,0.396931,6.7139,-9.8565,-33.7845,0.1381989,
2,35.627,2,2.975877,381.5414,-1.182436,0.3973402,6.7139,-9.8565,-33.7845,0.1381989,
2,35.637,2,2.974238,381.5348,-1.182028,0.3974223,6.7139,-9.8565,-33.7845,0.1381989,
2,35.647,2,2.975869,381.5229,-1.181957,0.3971806,6.7139,-9.8565,-33.7845,0.1381989,
2,35.657,2,2.974759,381.5279,-1.180182,0.3967318,6.7139,-9.8565,-33.7845,0.1381989,
2,35.667,2,2.977789,381.512,-1.178012,0.3955995,6.7139,-9.8565,-33.7845,0.1381989,
2,35.677,2,2.975227,381.5251,-1.176274,0.3953562,6.7139,-9.8565,-33.7845,0.1381989,
2,35.687,2,2.978617,381.5126,-1.176016,0.3948196,6.7139,-9.8565,-33.7845,0.1381989,
2,35.697,2,2.975834,381.5129,-1.17536,0.3949683,6.7139,-9.8565,-33.7845,0.1381989,
2,35.707,2,2.975808,381.5092,-1.176028,0.3951961,6.7139,-9.8565,-33.7845,0.1381989,
2,35.717,2,2.976011,381.506,-1.177729,0.3957408,6.7139,-9.8565,-33.7845,0.1381989,
2,35.727,2,2.975071,381.5078,-1.176523,0.3954606,6.7119,-9.8565,-33.7855,0.1391983,
2,35.737,2,2.976073,381.5006,-1.174382,0.3946078,6.7119,-9.8565,-33.7855,0.1391983,
2,35.747,2,2.975461,381.5037,-1.177946,0.395887,6.7119,-9.8565,-33.7855,0.1391983,
2,35.757,2,2.974924,381.4963,-1.17909,0.3963429,6.7119,-9.8565,-33.7855,0.1391983,
2,35.767,2,2.973773,381.4995,-1.177324,0.3959024,6.7119,-9.8565,-33.7855,0.1391983,
2,35.777,2,2.975516,381.491,-1.176023,0.3952334,6.7119,-9.8565,-33.7855,0.1391983,
2,35.787,2,2.975924,381.4979,-1.175816,0.3951097,6.7119,-9.8565,-33.7855,0.1391983,
2,35.797,2,2.972548,381.4903,-1.17387,0.3949035,6.7119,-9.8565,-33.7855,0.1391983,
2,35.807,2,2.974033,381.4903,-1.17279,0.3943434,6.7119,-9.8565,-33.7855,0.1391983,
2,35.817,2,2.974302,381.4865,-1.172426,0.3941854,6.7119,-9.8565,-33.7855,0.1391983,
2,35.827,2,2.971895,381.4835,-1.172433,0.394507,6.7119,-9.8565,-33.7855,0.1391983,
2,35.837,2,2.973116,381.4771,-1.174226,0.3949478,6.7119,-9.8565,-33.7855,0.1391983,
2,35.847,2,2.981203,381.4677,-1.176643,0.3946871,6.7119,-9.8565,-33.7855,0.1391983,
2,35.857,2,2.98488,381.4474,-1.176252,0.39407,6.7119,-9.8565,-33.7855,0.1391983,
2,35.867,2,2.988344,381.4232,-1.179588,0.3947297,6.7119,-9.8565,-33.7855,0.1391983,
2,35.877,2,2.99331,381.4219,-1.181661,0.3947673,6.7119,-9.8565,-33.7855,0.1391983,
2,35.887,2,2.996507,381.4228,-1.179574,0.3936496,6.7119,-9.8565,-33.7855,0.1391983,
2,35.897,2,2.996272,381.4136,-1.179567,0.3936781,6.7119,-9.8565,-33.7855,0.1391983,
2,35.907,2,2.995487,381.4171,-1.18073,0.3941696,6.7119,-9.8565,-33.7855,0.1391983,
2,35.917,2,2.996692,381.4066,-1.180437,0.3939133,6.7119,-9.8565,-33.7855,0.1391983,
2,35.927,2,2.997287,381.405,-1.180784,0.3939509,6.7119,-9.8565,-33.7855,0.1391983,
2,35.937,2,2.998001,381.4072,-1.179188,0.3933247,6.7119,-9.8565,-33.7855,0.1391983,
2,35.947,2,2.995939,381.3981,-1.178954,0.3935172,6.7119,-9.8565,-33.7855,0.1391983,
2,35.957,2,2.997816,381.3949,-1.179204,0.3933545,6.7119,-9.8565,-33.7855,0.1391983,
2,35.967,2,2.996469,381.3989,-1.181012,0.3941346,6.70948,-9.8565,-33.7865,0.1401978,
2,35.977,2,2.994209,381.3983,-1.182428,0.3949049,6.70948,-9.8565,-33.7865,0.1401978,
2,35.987,2,2.996255,381.3874,-1.181478,0.3943183,6.70948,-9.8565,-33.7865,0.1401978,
2,35.997,2,2.995456,381.3867,-1.183284,0.3950263,6.70948,-9.8565,-33.7865,0.1401978,
2,36.007,2,2.993028,381.3758,-1.182922,0.3952259,6.70948,-9.8565,-33.7865,0.1401978,
2,36.017,2,2.995034,381.359,-1.181518,0.3944924,6.70948,-9.8565,-33.7865,0.1401978,
2,36.027,2,2.994489,381.3729,-1.181795,0.3946568,6.70948,-9.8565,-33.7865,0.1401978,
2,36.037,2,2.995766,381.3641,-1.180764,0.3941442,6.70948,-9.8565,-33.7865,0.1401978,
2,36.047,2,2.994439,381.3707,-1.179297,0.3938289,6.70948,-9.8565,-33.7865,0.1401978,
2,36.057,2,2.993755,381.3642,-1.17942,0.3939601,6.70948,-9.8565,-33.7865,0.1401978,
2,36.067,2,2.995565,381.3555,-1.179658,0.3938014,6.70948,-9.8565,-33.7865,0.1401978,
2,36.077,2,2.994899,381.3661,-1.180601,0.3942039,6.70948,-9.8565,-33.7865,0.1401978,
2,36.087,2,2.999125,381.3539,-1.181707,0.3940173,6.70948,-9.8565,-33.7865,0.1401978,
2,36.097,2,3.004554,381.3363,-1.182669,0.3936257,6.70948,-9.8565,-33.7865,0.1401978,
2,36.107,2,3.008943,381.3315,-1.184556,0.3936785,6.70948,-9.8565,-33.7865,0.1401978,
2,36.117,2,3.014898,381.313,-1.185359,0.3931673,6.70948,-9.8565,-33.7865,0.1401978,
2,36.127,2,3.01697,381.3115,-1.186111,0.3931465,6.70948,-9.8565,-33.7865,0.1401978,
2,36.137,2,3.015136,381.304,-1.185009,0.3930202,6.70948,-9.8565,-33.7865,0.1401978,
2,36.147,2,3.016225,381.2929,-1.185971,0.393197,6.70948,-9.8565,-33.7865,0.1401978,
2,36.157,2,3.01592,381.2994,-1.186909,0.393548,6.70948,-9.8565,-33.7865,0.1401978,
2,36.167,2,3.014961,381.2936,-1.18617,0.393428,6.70948,-9.8565,-33.7865,0.1401978,
2,36.177,2,3.016645,381.2955,-1.184062,0.3925095,6.70948,-9.8565,-33.7865,0.1401978,
2,36.187,2,3.015821,381.2877,-1.185851,0.3932098,6.70948,-9.8565,-33.7865,0.1401978,
2,36.197,2,3.018342,381.2878,-1.187438,0.3934072,6.70948,-9.8565,-33.7865,0.1401978,
2,36.207,2,3.017122,381.2852,-1.187835,0.3936982,6.70748,-9.8565,-33.7875,0.1411972,
2,36.217,2,3.017418,381.282,-1.186766,0.3933051,6.70748,-9.8565,-33.7875,0.1411972,
2,36.227,2,3.016061,381.2845,-1.187922,0.3938653,6.70748,-9.8565,-33.7875,0.1411972,
2,36.237,2,3.015068,381.2772,-1.187711,0.3939253,6.70748,-9.8565,-33.7875,0.1411972,
2,36.247,2,3.01599,381.2795,-1.187074,0.3935934,6.70748,-9.8565,-33.7875,0.1411972,
2,36.257,2,3.015487,381.2734,-1.186626,0.3935106,6.70748,-9.8565,-33.7875,0.1411972,
2,36.267,2,3.015811,381.2806,-1.18387,0.3925544,6.70748,-9.8565,-33.7875,0.1411972,
2,36.277,2,3.015036,381.2705,-1.183254,0.3924511,6.70748,-9.8565,-33.7875,0.1411972,
2,36.287,2,3.015523,381.2706,-1.182136,0.3920167,6.70748,-9.8565,-33.7875,0.1411972,
2,36.297,2,3.01442,381.256,-1.181709,0.3920186,6.70748,-9.8565,-33.7875,0.1411972,
2,36.307,2,3.013695,381.2633,-1.182548,0.3923913,6.70748,-9.8565,-33.7875,0.1411972,
2,36.317,2,3.014533,381.2526,-1.18258,0.392293,6.70748,-9.8565,-33.7875,0.1411972,
2,36.327,2,3.019499,381.2481,-1.18287,0.3917439,6.70748,-9.8565,-33.7875,0.1411972,
2,36.337,2,3.026087,381.2315,-1.182681,0.3908284,6.70748,-9.8565,-33.7875,0.1411972,
2,36.347,2,3.031035,381.2151,-1.185824,0.3912275,6.70748,-9.8565,-33.7875,0.1411972,
2,36.357,2,3.035072,381.204,-1.18766,0.3913121,6.70748,-9.8565,-33.7875,0.1411972,
2,36.367,2,3.035774,381.2094,-1.186818,0.3909441,6.70748,-9.8565,-33.7875,0.1411972,
2,36.377,2,3.035969,381.1884,-1.185597,0.3905167,6.70748,-9.8565,-33.7875,0.1411972,
2,36.387,2,3.035753,381.2164,-1.185546,0.3905277,6.70748,-9.8565,-33.7875,0.1411972,
2,36.397,2,3.034587,381.1964,-1.184603,0.3903672,6.70748,-9.8565,-33.7875,0.1411972,
2,36.407,2,3.038565,381.1933,-1.184582,0.3898491,6.70748,-9.8565,-33.7875,0.1411972,
2,36.417,2,3.037722,381.1912,-1.184134,0.38981,6.70748,-9.8565,-33.7875,0.1411972,
2,36.427,2,3.03581,381.1813,-1.184355,0.3901282,6.70748,-9.8565,-33.7875,0.1411972,
2,36.437,2,3.033752,381.1829,-1.1874,0.3913965,6.70748,-9.8565,-33.7875,0.1411972,
2,36.447,2,3.035697,381.1745,-1.187652,0.3912289,6.70573,-9.8565,-33.7885,0.1422005,
2,36.457,2,3.037296,381.1759,-1.187656,0.3910241,6.70573,-9.8565,-33.7885,0.1422005,
2,36.467,2,3.034909,381.1783,-1.190206,0.3921717,6.70573,-9.8565,-33.7885,0.1422005,
2,36.477,2,3.034561,381.1685,-1.189368,0.3919407,6.70573,-9.8565,-33.7885,0.1422005,
2,36.487,2,3.035942,381.1718,-1.190772,0.3922248,6.70573,-9.8565,-33.7885,0.1422005,
2,36.497,2,3.034828,381.1765,-1.191102,0.3924775,6.70573,-9.8565,-33.7885,0.1422005,
2,36.507,2,3.037733,381.1642,-1.193513,0.392896,6.70573,-9.8565,-33.7885,0.1422005,
2,36.517,2,3.034986,381.1584,-1.190245,0.3921747,6.70573,-9.8565,-33.7885,0.1422005,
2,36.527,2,3.035493,381.1538,-1.190299,0.3921272,6.70573,-9.8565,-33.7885,0.1422005,
2,36.537,2,3.035327,381.1528,-1.189185,0.3917814,6.70573,-9.8565,-33.7885,0.1422005,
2,36.547,2,3.037687,381.1409,-1.189727,0.3916555,6.70573,-9.8565,-33.7885,0.1422005,
2,36.557,2,3.044404,381.1347,-1.192025,0.3915464,6.70573,-9.8565,-33.7885,0.1422005,
2,36.567,2,3.048854,381.1111,-1.19516,0.3920029,6.70573,-9.8565,-33.7885,0.1422005,
2,36.577,2,3.053426,381.1047,-1.194867,0.39132,6.70573,-9.8565,-33.7885,0.1422005,
2,36.587,2,3.058705,381.1016,-1.197515,0.3915104,6.70573,-9.8565,-33.7885,0.1422005,
2,36.597,2,3.057891,381.1127,-1.196882,0.3914077,6.70573,-9.8565,-33.7885,0.1422005,
2,36.607,2,3.056701,381.0784,-1.198778,0.3921802,6.70573,-9.8565,-33.7885,0.1422005,
2,36.617,2,3.057856,381.2226,-1.199276,0.392195,6.70573,-9.8565,-33.7885,0.1422005,
2,36.627,2,3.057015,381.0594,-1.199041,0.3922261,6.70573,-9.8565,-33.7885,0.1422005,
2,36.637,2,3.05802,381.0755,-1.199404,0.3922158,6.70573,-9.8565,-33.7885,0.1422005,
2,36.647,2,3.057268,381.0738,-1.198834,0.3921261,6.70573,-9.8565,-33.7885,0.1422005,
2,36.657,2,3.055821,381.0733,-1.198641,0.3922484,6.70573,-9.8565,-33.7885,0.1422005,
2,36.667,2,3.057654,381.0717,-1.198765,0.3920538,6.70573,-9.8565,-33.7885,0.1422005,
2,36.677,2,3.057644,381.0682,-1.199048,0.3921476,6.70573,-9.8565,-33.7885,0.1422005,
2,36.687,2,3.058622,381.0704,-1.201226,0.3927343,6.70358,-9.8565,-33.7895,0.1431999,
2,36.697,2,3.057568,381.0736,-1.206773,0.394684,6.70358,-9.8565,-33.7895,0.1431999,
2,36.707,2,3.056745,381.068,-1.221827,0.3997152,6.70358,-9.8565,-33.7895,0.1431999,
2,36.717,2,3.056935,381.0626,-1.214736,0.3973705,6.70358,-9.8565,-33.7895,0.1431999,
2,36.727,2,3.057239,381.0704,-1.206345,0.3945865,6.70358,-9.8565,-33.7895,0.1431999,
2,36.737,2,3.055053,381.0685,-1.212046,0.396735,6.70358,-9.8565,-33.7895,0.1431999,
2,36.747,2,3.05301,381.062,-1.224778,0.4011706,6.70358,-9.8565,-33.7895,0.1431999,
2,36.757,2,3.055603,381.0573,-1.210463,0.3961455,6.70358,-9.8565,-33.7895,0.1431999,
2,36.767,2,3.058005,381.0417,-1.208061,0.3950486,6.70358,-9.8565,-33.7895,0.1431999,
2,36.777,2,3.055029,381.0646,-1.210765,0.3963187,6.70358,-9.8565,-33.7895,0.1431999,
2,36.787,2,3.059732,381.0395,-1.213041,0.3964534,6.70358,-9.8565,-33.7895,0.1431999,
2,36.797,2,3.06329,381.0328,-1.2205,0.3984278,6.70358,-9.8565,-33.7895,0.1431999,
2,36.807,2,3.068889,381.0224,-1.22206,0.3982094,6.70358,-9.8565,-33.7895,0.1431999,
2,36.817,2,3.074593,381.0033,-1.225243,0.3985059,6.70358,-9.8565,-33.7895,0.1431999,
2,36.827,2,3.078491,381.0123,-1.224305,0.3976965,6.70358,-9.8565,-33.7895,0.1431999,
2,36.837,2,3.076341,381.001,-1.227656,0.3990635,6.70358,-9.8565,-33.7895,0.1431999,
2,36.847,2,3.077404,380.9962,-1.226924,0.398688,6.70358,-9.8565,-33.7895,0.1431999,
2,36.857,2,3.077568,380.9776,-1.22649,0.3985257,6.70358,-9.8565,-33.7895,0.1431999,
2,36.867,2,3.077925,380.9836,-1.225893,0.3982854,6.70358,-9.8565,-33.7895,0.1431999,
2,36.877,2,3.078967,380.9949,-1.222976,0.3972035,6.70358,-9.8565,-33.7895,0.1431999,
2,36.887,2,3.076074,380.9893,-1.22699,0.3988818,6.70358,-9.8565,-33.7895,0.1431999,
2,36.897,2,3.078004,380.9896,-1.226819,0.3985761,6.70358,-9.8565,-33.7895,0.1431999,
2,36.907,2,3.077143,380.9914,-1.233934,0.4010001,6.70358,-9.8565,-33.7895,0.1431999,
2,36.917,2,3.075704,380.9866,-1.233072,0.4009073,6.70358,-9.8565,-33.7895,0.1431999,
2,36.927,2,3.075707,380.9816,-1.236206,0.4019259,6.70157,-9.8565,-33.7905,0.1441994,
2,36.937,2,3.074451,380.9824,-1.236896,0.4023144,6.70157,-9.8565,-33.7905,0.1441994,
2,36.947,2,3.075671,380.974,-1.237979,0.4025069,6.70157,-9.8565,-33.7905,0.1441994,
2,36.957,2,3.076935,380.9689,-1.228609,0.3992963,6.70157,-9.8565,-33.7905,0.1441994,
2,36.967,2,3.076928,380.9671,-1.22175,0.3970681,6.70157,-9.8565,-33.7905,0.1441994,
2,36.977,2,3.075645,380.9399,-1.219365,0.3964585,6.70157,-9.8565,-33.7905,0.1441994,
2,36.987,2,3.077763,380.9685,-1.217124,0.3954576,6.70157,-9.8565,-33.7905,0.1441994,
2,36.997,2,3.07626,380.965,-1.21888,0.3962215,6.70157,-9.8565,-33.7905,0.1441994,
2,37.007,2,3.075815,380.9638,-1.216497,0.3955038,6.70157,-9.8565,-33.7905,0.1441994,
2,37.017,2,3.07565,380.9574,-1.217721,0.3959232,6.70157,-9.8565,-33.7905,0.1441994,
2,37.027,2,3.081811,380.9427,-1.218853,0.3954989,6.70157,-9.8565,-33.7905,0.1441994,
2,37.037,2,3.085828,380.9308,-1.222247,0.396084,6.70157,-9.8565,-33.7905,0.1441994,
2,37.047,2,3.09001,380.9141,-1.225277,0.3965283,6.70157,-9.8565,-33.7905,0.1441994,
2,37.057,2,3.095724,380.9047,-1.226095,0.3960607,6.70157,-9.8565,-33.7905,0.1441994,
2,37.067,2,3.098264,380.8986,-1.234587,0.398477,6.70157,-9.8565,-33.7905,0.1441994,
2,37.077,2,3.098534,380.9021,-1.235248,0.3986555,6.70157,-9.8565,-33.7905,0.1441994,
2,37.087,2,3.098505,380.909,-1.227364,0.3961148,6.70157,-9.8565,-33.7905,0.1441994,
2,37.097,2,3.098334,380.8908,-1.225768,0.3956216,6.70157,-9.8565,-33.7905,0.1441994,
2,37.107,2,3.097494,380.9031,-1.227745,0.3963671,6.70157,-9.8565,-33.7905,0.1441994,
2,37.117,2,3.099881,380.8812,-1.229373,0.396587,6.70157,-9.8565,-33.7905,0.1441994,
2,37.127,2,3.099973,380.8845,-1.228449,0.3962775,6.70157,-9.8565,-33.7905,0.1441994,
2,37.137,2,3.096071,380.8748,-1.227434,0.396449,6.70157,-9.8565,-33.7905,0.1441994,
2,37.147,2,3.098305,380.8835,-1.227871,0.3963041,6.70157,-9.8565,-33.7905,0.1441994,
2,37.157,2,3.098346,380.8743,-1.229991,0.3969829,6.70157,-9.8565,-33.7905,0.1441994,
2,37.167,2,3.098353,380.8699,-1.233213,0.3980222,6.70157,-9.8565,-33.7905,0.1441994,
2,37.177,2,3.098336,380.8803,-1.234035,0.3982897,6.70157,-9.8565,-33.7905,0.1441994,
2,37.187,2,3.097901,380.8651,-1.233311,0.3981119,6.70157,-9.8565,-33.7905,0.1441994,
2,37.197,2,3.098081,380.8708,-1.234623,0.3985121,6.69957,-9.8565,-33.7915,0.1451988,
2,37.207,2,3.097724,380.8782,-1.236265,0.3990883,6.69957,-9.8565,-33.7915,0.1451988,
2,37.217,2,3.099232,380.8534,-1.235636,0.3986908,6.69957,-9.8565,-33.7915,0.1451988,
2,37.227,2,3.096531,380.8644,-1.233781,0.3984397,6.69957,-9.8565,-33.7915,0.1451988,
