Repository: jacquesNIT/Polymer-Scratching

Files Structure:

<material>_<maximum_load>_<load_rate>_<sample_number>_<try_number>

- sample_number (s1, s2, ...) is used to indicate another iteration of the same test.
- try_number (1, 2, ...) simply indicates that precedent tests failed, it does not matter.

Scratch Process:

All scratchs were performed using the Rockwell indenter with the "Scratch.Rx" model in MFT. 
All tests have at a length of 2mm and a progressive load.

The same results are also accessible on the scratch pc of the lab, in the "jacques/second_batch" folder.
The "Additionnal_Batch" folder contains unverified results that were used to test the machine, it is advised not to use those.

General Notes:

File: Lab results/Second_Batch/PMMAGS/20N/PMMAGS_20N.csv (part 14 of 51)
Recipe, UpperSample, LowerSample, OtherInfo, Averaging, LogFrequency, Type, Radius,TestDate, Operator, Customer, RefStd, Temperature, RH, Liquid, LastCalibDate, LCFz, LCFx, Tip, OtherData, samplevs
scratch only.Rx,,,,10,1000,Scratch,1,9/2/2026 1:27:57 PM,,,ASTM/ISO,,,N/A,N/A,,,,Linear: 0.1 to 20;5;2;0.5025126,0.3,
Step, Timestamp, RecipeStep, DAQ.Fz (N),DAQ.CAP (um),DAQ.Fx (N),DAQ.COF (),XYZ.X Position (mm),XYZ.Y Position (mm),XYZ.Z Position (mm),XYZ.Z Depth (mm),
2,60.987,2,5.090693,371.9177,-1.980526,0.3890485,6.50177,-9.8565,-33.8838,0.2374992,
2,60.997,2,5.092116,371.9125,-1.980456,0.388926,6.50177,-9.8565,-33.8838,0.2374992,
2,61.007,2,5.090398,371.9141,-1.980434,0.389053,6.50177,-9.8565,-33.8838,0.2374992,
2,61.017,2,5.0896,371.9085,-1.982459,0.3895119,6.50177,-9.8565,-33.8838,0.2374992,
2,61.027,2,5.090697,371.9162,-1.981915,0.389321,6.50177,-9.8565,-33.8838,0.2374992,
2,61.037,2,5.088012,371.9086,-1.982537,0.3896486,6.50177,-9.8565,-33.8838,0.2374992,
2,61.047,2,5.089186,371.9151,-1.984656,0.3899752,6.50177,-9.8565,-33.8838,0.2374992,
2,61.057,2,5.091642,371.906,-1.986634,0.3901756,6.50177,-9.8565,-33.8838,0.2374992,
2,61.067,2,5.091271,371.8968,-1.986788,0.3902342,6.49965,-9.8565,-33.8848,0.2384987,
2,61.077,2,5.091718,371.9111,-1.987646,0.3903685,6.49965,-9.8565,-33.8848,0.2384987,
2,61.087,2,5.089103,371.8968,-1.988021,0.3906428,6.49965,-9.8565,-33.8848,0.2384987,
2,61.097,2,5.08785,371.8963,-1.988798,0.3908916,6.49965,-9.8565,-33.8848,0.2384987,
2,61.107,2,5.087616,371.8964,-1.988644,0.3908793,6.49965,-9.8565,-33.8848,0.2384987,
2,61.117,2,5.090568,371.8983,-1.988252,0.3905756,6.49965,-9.8565,-33.8848,0.2384987,
2,61.127,2,5.088416,371.8919,-1.987243,0.3905425,6.49965,-9.8565,-33.8848,0.2384987,
2,61.137,2,5.089762,371.8857,-1.986535,0.3903002,6.49965,-9.8565,-33.8848,0.2384987,
2,61.147,2,5.091155,371.8863,-1.987221,0.3903283,6.49965,-9.8565,-33.8848,0.2384987,
2,61.157,2,5.095866,371.8885,-1.987691,0.3900596,6.49965,-9.8565,-33.8848,0.2384987,
2,61.167,2,5.101779,371.8729,-1.991904,0.3904331,6.49965,-9.8565,-33.8848,0.2384987,
2,61.177,2,5.106421,371.8619,-1.991773,0.3900526,6.49965,-9.8565,-33.8848,0.2384987,
2,61.187,2,5.11069,371.8451,-1.993888,0.3901406,6.49965,-9.8565,-33.8848,0.2384987,
2,61.197,2,5.111861,371.8504,-1.994508,0.3901726,6.49965,-9.8565,-33.8848,0.2384987,
2,61.207,2,5.111761,371.8462,-1.994117,0.3901037,6.49965,-9.8565,-33.8848,0.2384987,
2,61.217,2,5.112589,371.8405,-1.995649,0.3903401,6.49965,-9.8565,-33.8848,0.2384987,
2,61.227,2,5.114385,371.8438,-1.993695,0.3898211,6.49965,-9.8565,-33.8848,0.2384987,
2,61.237,2,5.112461,371.8335,-1.992439,0.389722,6.49965,-9.8565,-33.8848,0.2384987,
2,61.247,2,5.112971,371.8352,-1.993039,0.3898005,6.49965,-9.8565,-33.8848,0.2384987,
2,61.257,2,5.111794,371.845,-1.996839,0.3906338,6.49965,-9.8565,-33.8848,0.2384987,
2,61.267,2,5.110361,371.8261,-1.998445,0.3910576,6.49965,-9.8565,-33.8848,0.2384987,
2,61.277,2,5.112599,371.8257,-1.999942,0.3911791,6.49965,-9.8565,-33.8848,0.2384987,
2,61.287,2,5.111489,371.8264,-2.001093,0.3914893,6.49965,-9.8565,-33.8848,0.2384987,
2,61.297,2,5.109192,371.8211,-2.001999,0.3918426,6.49965,-9.8565,-33.8848,0.2384987,
2,61.307,2,5.110497,371.8153,-2.000717,0.3914917,6.49965,-9.8565,-33.8848,0.2384987,
2,61.317,2,5.111565,371.8211,-1.999203,0.3911138,6.49965,-9.8565,-33.8848,0.2384987,
2,61.327,2,5.111849,371.8186,-2.001014,0.3914463,6.4975,-9.8565,-33.8858,0.2394981,
2,61.337,2,5.111613,371.8215,-1.998854,0.3910418,6.4975,-9.8565,-33.8858,0.2394981,
2,61.347,2,5.112194,371.8082,-1.997299,0.3906931,6.4975,-9.8565,-33.8858,0.2394981,
2,61.357,2,5.110516,371.805,-1.996726,0.3907094,6.4975,-9.8565,-33.8858,0.2394981,
2,61.367,2,5.11027,371.8006,-1.995023,0.3903949,6.4975,-9.8565,-33.8858,0.2394981,
2,61.377,2,5.110296,371.8093,-1.998745,0.3911212,6.4975,-9.8565,-33.8858,0.2394981,
2,61.387,2,5.111904,371.8102,-2.000289,0.3913002,6.4975,-9.8565,-33.8858,0.2394981,
2,61.397,2,5.108207,371.8002,-1.998549,0.3912427,6.4975,-9.8565,-33.8858,0.2394981,
2,61.407,2,5.109728,371.8049,-1.998539,0.3911243,6.4975,-9.8565,-33.8858,0.2394981,
2,61.417,2,5.110548,371.7963,-1.999864,0.3913209,6.4975,-9.8565,-33.8858,0.2394981,
2,61.427,2,5.110174,371.7996,-2.002446,0.3918548,6.4975,-9.8565,-33.8858,0.2394981,
2,61.437,2,5.111406,371.8038,-2.002477,0.3917663,6.4975,-9.8565,-33.8858,0.2394981,
2,61.447,2,5.113889,371.774,-2.003156,0.391709,6.4975,-9.8565,-33.8858,0.2394981,
2,61.457,2,5.119905,371.7743,-2.002362,0.3910935,6.4975,-9.8565,-33.8858,0.2394981,
2,61.467,2,5.127342,371.7644,-2.00098,0.3902569,6.4975,-9.8565,-33.8858,0.2394981,
2,61.477,2,5.1342,371.7686,-1.998399,0.3892328,6.4975,-9.8565,-33.8858,0.2394981,
2,61.487,2,5.132709,371.7489,-1.99601,0.3888804,6.4975,-9.8565,-33.8858,0.2394981,
2,61.497,2,5.134027,371.7488,-1.996255,0.3888284,6.4975,-9.8565,-33.8858,0.2394981,
2,61.507,2,5.133888,371.7392,-1.995984,0.388786,6.4975,-9.8565,-33.8858,0.2394981,
2,61.517,2,5.13294,371.743,-1.999084,0.3894618,6.4975,-9.8565,-33.8858,0.2394981,
2,61.527,2,5.132795,371.7446,-1.999249,0.389505,6.4975,-9.8565,-33.8858,0.2394981,
2,61.537,2,5.132999,371.7419,-2.001356,0.3898998,6.4975,-9.8565,-33.8858,0.2394981,
2,61.547,2,5.132426,371.7266,-2.004815,0.3906174,6.4975,-9.8565,-33.8858,0.2394981,
2,61.557,2,5.131027,371.7442,-2.004229,0.3906097,6.4975,-9.8565,-33.8858,0.2394981,
2,61.567,2,5.131651,371.7348,-2.002915,0.3903062,6.4975,-9.8565,-33.8858,0.2394981,
2,61.577,2,5.13229,371.7276,-2.007529,0.3911566,6.49508,-9.8565,-33.8868,0.2404976,
2,61.587,2,5.13115,371.7335,-2.014034,0.3925112,6.49508,-9.8565,-33.8868,0.2404976,
2,61.597,2,5.131886,371.7243,-2.007699,0.3912206,6.49508,-9.8565,-33.8868,0.2404976,
2,61.607,2,5.13266,371.7195,-2.009437,0.3915001,6.49508,-9.8565,-33.8868,0.2404976,
2,61.617,2,5.131864,371.7322,-2.01184,0.392029,6.49508,-9.8565,-33.8868,0.2404976,
2,61.627,2,5.130978,371.7105,-2.01507,0.3927264,6.49508,-9.8565,-33.8868,0.2404976,
2,61.637,2,5.13106,371.7208,-2.014561,0.3926209,6.49508,-9.8565,-33.8868,0.2404976,
2,61.647,2,5.131847,371.7183,-2.00912,0.3915004,6.49508,-9.8565,-33.8868,0.2404976,
2,61.657,2,5.130803,371.6995,-2.010125,0.391776,6.49508,-9.8565,-33.8868,0.2404976,
2,61.667,2,5.132301,371.7083,-2.010066,0.3916501,6.49508,-9.8565,-33.8868,0.2404976,
2,61.677,2,5.131313,371.708,-2.011128,0.3919325,6.49508,-9.8565,-33.8868,0.2404976,
2,61.687,2,5.128681,371.721,-2.013781,0.3926508,6.49508,-9.8565,-33.8868,0.2404976,
2,61.697,2,5.132664,371.7246,-2.012083,0.3920153,6.49508,-9.8565,-33.8868,0.2404976,
2,61.707,2,5.140398,371.7006,-2.007345,0.3905038,6.49508,-9.8565,-33.8868,0.2404976,
2,61.717,2,5.145767,371.6573,-2.008019,0.3902274,6.49508,-9.8565,-33.8868,0.2404976,
2,61.727,2,5.152168,371.6906,-2.010011,0.3901292,6.49508,-9.8565,-33.8868,0.2404976,
2,61.737,2,5.153299,371.6613,-2.008464,0.3897434,6.49508,-9.8565,-33.8868,0.2404976,
2,61.747,2,5.152983,371.621,-2.008923,0.3898562,6.49508,-9.8565,-33.8868,0.2404976,
2,61.757,2,5.155172,371.6679,-2.011137,0.3901204,6.49508,-9.8565,-33.8868,0.2404976,
2,61.767,2,5.153458,371.6559,-2.014403,0.3908837,6.49508,-9.8565,-33.8868,0.2404976,
2,61.777,2,5.155534,371.6447,-2.015179,0.390877,6.49508,-9.8565,-33.8868,0.2404976,
2,61.787,2,5.152055,371.6242,-2.01538,0.3911799,6.49508,-9.8565,-33.8868,0.2404976,
2,61.797,2,5.153799,371.6479,-2.015671,0.391104,6.49508,-9.8565,-33.8868,0.2404976,
2,61.807,2,5.153015,371.6923,-2.015594,0.3911484,6.49508,-9.8565,-33.8868,0.2404976,
2,61.817,2,5.155082,371.6429,-2.01378,0.3906397,6.49508,-9.8565,-33.8868,0.2404976,
2,61.827,2,5.153615,371.6314,-2.010985,0.3902087,6.49508,-9.8565,-33.8868,0.2404976,
2,61.837,2,5.15463,371.653,-2.011892,0.3903077,6.49508,-9.8565,-33.8868,0.2404976,
2,61.847,2,5.153377,371.6391,-2.012109,0.3904448,6.49508,-9.8565,-33.8868,0.2404976,
2,61.857,2,5.153486,371.6388,-2.012699,0.3905509,6.49508,-9.8565,-33.8868,0.2404976,
2,61.867,2,5.153162,371.6436,-2.014325,0.390891,6.49295,-9.8565,-33.8878,0.241497,
2,61.877,2,5.154121,371.6404,-2.014968,0.3909431,6.49295,-9.8565,-33.8878,0.241497,
2,61.887,2,5.154727,371.6157,-2.015978,0.391093,6.49295,-9.8565,-33.8878,0.241497,
2,61.897,2,5.15275,371.6266,-2.017709,0.391579,6.49295,-9.8565,-33.8878,0.241497,
2,61.907,2,5.153171,371.6272,-2.017038,0.3914169,6.49295,-9.8565,-33.8878,0.241497,
2,61.917,2,5.154171,371.6427,-2.015256,0.3909952,6.49295,-9.8565,-33.8878,0.241497,
2,61.927,2,5.155742,371.5693,-2.01522,0.390869,6.49295,-9.8565,-33.8878,0.241497,
2,61.937,2,5.152254,371.6112,-2.014787,0.3910496,6.49295,-9.8565,-33.8878,0.241497,
2,61.947,2,5.154227,371.6129,-2.012535,0.3904631,6.49295,-9.8565,-33.8878,0.241497,
2,61.957,2,5.161669,371.6188,-2.011905,0.389778,6.49295,-9.8565,-33.8878,0.241497,
2,61.967,2,5.164973,371.5978,-2.01224,0.3895936,6.49295,-9.8565,-33.8878,0.241497,
2,61.977,2,5.171416,371.5818,-2.015417,0.3897225,6.49295,-9.8565,-33.8878,0.241497,
2,61.987,2,5.173861,371.5574,-2.016954,0.3898354,6.49295,-9.8565,-33.8878,0.241497,
2,61.997,2,5.176775,371.5729,-2.017168,0.3896572,6.49295,-9.8565,-33.8878,0.241497,
2,62.007,2,5.177621,371.5815,-2.019197,0.3899855,6.49295,-9.8565,-33.8878,0.241497,
2,62.017,2,5.178897,371.5769,-2.021083,0.3902535,6.49295,-9.8565,-33.8878,0.241497,
2,62.027,2,5.177635,371.5714,-2.02157,0.3904427,6.49295,-9.8565,-33.8878,0.241497,
2,62.037,2,5.177997,371.5686,-2.022312,0.3905587,6.49295,-9.8565,-33.8878,0.241497,
2,62.047,2,5.176709,371.5408,-2.019562,0.3901246,6.49295,-9.8565,-33.8878,0.241497,
2,62.057,2,5.176421,371.5647,-2.020877,0.3904005,6.49295,-9.8565,-33.8878,0.241497,
2,62.067,2,5.176546,371.5607,-2.020174,0.3902552,6.49295,-9.8565,-33.8878,0.241497,
2,62.077,2,5.175873,371.5615,-2.015847,0.38947,6.49295,-9.8565,-33.8878,0.241497,
2,62.087,2,5.176174,371.5552,-2.014417,0.389171,6.49295,-9.8565,-33.8878,0.241497,
2,62.097,2,5.178288,371.5539,-2.014661,0.3890593,6.49295,-9.8565,-33.8878,0.241497,
2,62.107,2,5.177571,371.5476,-2.014203,0.3890247,6.4908,-9.8565,-33.8888,0.2425003,
2,62.117,2,5.178734,371.5402,-2.017107,0.3894981,6.4908,-9.8565,-33.8888,0.2425003,
2,62.127,2,5.176739,371.5446,-2.017132,0.3896531,6.4908,-9.8565,-33.8888,0.2425003,
2,62.137,2,5.175814,371.5366,-2.018639,0.3900138,6.4908,-9.8565,-33.8888,0.2425003,
2,62.147,2,5.175468,371.5429,-2.01792,0.389901,6.4908,-9.8565,-33.8888,0.2425003,
2,62.157,2,5.177865,371.5302,-2.018458,0.3898244,6.4908,-9.8565,-33.8888,0.2425003,
2,62.167,2,5.17795,371.542,-2.017928,0.3897156,6.4908,-9.8565,-33.8888,0.2425003,
2,62.177,2,5.176385,371.5256,-2.018041,0.3898553,6.4908,-9.8565,-33.8888,0.2425003,
2,62.187,2,5.175977,371.5221,-2.021266,0.3905091,6.4908,-9.8565,-33.8888,0.2425003,
2,62.197,2,5.177414,371.523,-2.019017,0.3899664,6.4908,-9.8565,-33.8888,0.2425003,
2,62.207,2,5.177938,371.527,-2.013331,0.3888288,6.4908,-9.8565,-33.8888,0.2425003,
2,62.217,2,5.176215,371.5228,-2.015224,0.3893238,6.4908,-9.8565,-33.8888,0.2425003,
2,62.227,2,5.179994,371.5063,-2.016081,0.3892053,6.4908,-9.8565,-33.8888,0.2425003,
2,62.237,2,5.187618,371.5021,-2.016993,0.3888091,6.4908,-9.8565,-33.8888,0.2425003,
2,62.247,2,5.192351,371.4941,-2.02155,0.3893324,6.4908,-9.8565,-33.8888,0.2425003,
2,62.257,2,5.199181,371.4803,-2.024752,0.3894368,6.4908,-9.8565,-33.8888,0.2425003,
2,62.267,2,5.200351,371.4765,-2.024088,0.3892214,6.4908,-9.8565,-33.8888,0.2425003,
2,62.277,2,5.20083,371.4648,-2.024909,0.3893433,6.4908,-9.8565,-33.8888,0.2425003,
2,62.287,2,5.197122,371.4754,-2.030373,0.3906727,6.4908,-9.8565,-33.8888,0.2425003,
2,62.297,2,5.199199,371.4673,-2.034671,0.3913431,6.4908,-9.8565,-33.8888,0.2425003,
2,62.307,2,5.198488,371.4589,-2.034422,0.3913488,6.4908,-9.8565,-33.8888,0.2425003,
2,62.317,2,5.195477,371.4565,-2.034967,0.3916805,6.4908,-9.8565,-33.8888,0.2425003,
2,62.327,2,5.197918,371.4537,-2.032319,0.3909871,6.4908,-9.8565,-33.8888,0.2425003,
2,62.337,2,5.197416,371.4588,-2.034558,0.3914557,6.4908,-9.8565,-33.8888,0.2425003,
2,62.347,2,5.196343,371.4524,-2.035821,0.3917797,6.4908,-9.8565,-33.8888,0.2425003,
2,62.357,2,5.198851,371.4475,-2.037561,0.3919253,6.4908,-9.8565,-33.8888,0.2425003,
2,62.367,2,5.199319,371.4471,-2.037509,0.39188,6.4908,-9.8565,-33.8888,0.2425003,
2,62.377,2,5.198802,371.4402,-2.039515,0.3923048,6.4908,-9.8565,-33.8888,0.2425003,
2,62.387,2,5.196445,371.4465,-2.039398,0.3924602,6.4908,-9.8565,-33.8888,0.2425003,
2,62.397,2,5.197793,371.4455,-2.038715,0.392227,6.48852,-9.8565,-33.8898,0.2434998,
2,62.407,2,5.197357,371.3963,-2.037188,0.3919661,6.48852,-9.8565,-33.8898,0.2434998,
2,62.417,2,5.196161,371.4391,-2.033775,0.3913995,6.48852,-9.8565,-33.8898,0.2434998,
2,62.427,2,5.198337,371.4375,-2.031933,0.3908814,6.48852,-9.8565,-33.8898,0.2434998,
2,62.437,2,5.200219,371.4316,-2.034885,0.3913076,6.48852,-9.8565,-33.8898,0.2434998,
2,62.447,2,5.195826,371.4433,-2.034328,0.3915312,6.48852,-9.8565,-33.8898,0.2434998,
2,62.457,2,5.198042,371.4262,-2.032826,0.3910754,6.48852,-9.8565,-33.8898,0.2434998,
2,62.467,2,5.199678,371.4302,-2.03193,0.3907799,6.48852,-9.8565,-33.8898,0.2434998,
2,62.477,2,5.197831,371.4303,-2.036915,0.3918779,6.48852,-9.8565,-33.8898,0.2434998,
2,62.487,2,5.197127,371.4312,-2.036262,0.3918052,6.48852,-9.8565,-33.8898,0.2434998,
2,62.497,2,5.203274,371.4305,-2.038412,0.3917556,6.48852,-9.8565,-33.8898,0.2434998,
2,62.507,2,5.208381,371.4143,-2.033862,0.3904979,6.48852,-9.8565,-33.8898,0.2434998,
2,62.517,2,5.211045,371.3949,-2.039925,0.3914617,6.48852,-9.8565,-33.8898,0.2434998,
2,62.527,2,5.219785,371.3267,-2.036586,0.3901666,6.48852,-9.8565,-33.8898,0.2434998,
2,62.537,2,5.221604,371.3926,-2.037026,0.390115,6.48852,-9.8565,-33.8898,0.2434998,
2,62.547,2,5.22148,371.3871,-2.037522,0.3902192,6.48852,-9.8565,-33.8898,0.2434998,
2,62.557,2,5.223192,371.3718,-2.035858,0.3897728,6.48852,-9.8565,-33.8898,0.2434998,
2,62.567,2,5.221092,371.3734,-2.03468,0.389704,6.48852,-9.8565,-33.8898,0.2434998,
2,62.577,2,5.21891,371.3738,-2.033408,0.389623,6.48852,-9.8565,-33.8898,0.2434998,
2,62.587,2,5.219477,371.3617,-2.035685,0.390017,6.48852,-9.8565,-33.8898,0.2434998,
2,62.597,2,5.220529,371.363,-2.036228,0.3900424,6.48852,-9.8565,-33.8898,0.2434998,
2,62.607,2,5.221377,371.3626,-2.035314,0.389804,6.48852,-9.8565,-33.8898,0.2434998,
2,62.617,2,5.220024,371.3593,-2.038108,0.3904403,6.48852,-9.8565,-33.8898,0.2434998,
2,62.627,2,5.22055,371.3561,-2.037842,0.39035,6.48852,-9.8565,-33.8898,0.2434998,
2,62.637,2,5.220088,371.3656,-2.036322,0.3900934,6.48625,-9.8565,-33.8908,0.2444992,
2,62.647,2,5.220854,371.3575,-2.033688,0.3895316,6.48625,-9.8565,-33.8908,0.2444992,
2,62.657,2,5.220252,371.355,-2.035357,0.3898962,6.48625,-9.8565,-33.8908,0.2444992,
2,62.667,2,5.21932,371.3389,-2.033961,0.3896984,6.48625,-9.8565,-33.8908,0.2444992,
2,62.677,2,5.219998,371.3391,-2.03183,0.3892395,6.48625,-9.8565,-33.8908,0.2444992,
2,62.687,2,5.219012,371.342,-2.031606,0.3892702,6.48625,-9.8565,-33.8908,0.2444992,
2,62.697,2,5.21865,371.334,-2.029777,0.3889467,6.48625,-9.8565,-33.8908,0.2444992,
2,62.707,2,5.219551,371.3382,-2.033297,0.3895541,6.48625,-9.8565,-33.8908,0.2444992,
2,62.717,2,5.218616,371.3308,-2.033914,0.389742,6.48625,-9.8565,-33.8908,0.2444992,
2,62.727,2,5.220277,371.3254,-2.034851,0.3897975,6.48625,-9.8565,-33.8908,0.2444992,
2,62.737,2,5.219589,371.3253,-2.034158,0.3897161,6.48625,-9.8565,-33.8908,0.2444992,
2,62.747,2,5.220161,371.3243,-2.036265,0.3900771,6.48625,-9.8565,-33.8908,0.2444992,
2,62.757,2,5.225822,371.3175,-2.025928,0.3876764,6.48625,-9.8565,-33.8908,0.2444992,
2,62.767,2,5.232013,371.3318,-2.024338,0.3869139,6.48625,-9.8565,-33.8908,0.2444992,
2,62.777,2,5.236395,371.2838,-2.024895,0.3866965,6.48625,-9.8565,-33.8908,0.2444992,
2,62.787,2,5.240683,371.2759,-2.026016,0.3865939,6.48625,-9.8565,-33.8908,0.2444992,
2,62.797,2,5.245405,371.2764,-2.024127,0.3858858,6.48625,-9.8565,-33.8908,0.2444992,
2,62.807,2,5.243582,371.2716,-2.024664,0.3861224,6.48625,-9.8565,-33.8908,0.2444992,
2,62.817,2,5.241406,371.2733,-2.026494,0.3866316,6.48625,-9.8565,-33.8908,0.2444992,
2,62.827,2,5.242997,371.2671,-2.025384,0.3863027,6.48625,-9.8565,-33.8908,0.2444992,
2,62.837,2,5.242829,371.2585,-2.027676,0.3867523,6.48625,-9.8565,-33.8908,0.2444992,
2,62.847,2,5.24415,371.2634,-2.028667,0.3868438,6.48625,-9.8565,-33.8908,0.2444992,
2,62.857,2,5.243816,371.2496,-2.030106,0.3871429,6.48625,-9.8565,-33.8908,0.2444992,
2,62.867,2,5.243771,371.2508,-2.030133,0.3871514,6.48625,-9.8565,-33.8908,0.2444992,
2,62.877,2,5.245725,371.2643,-2.032517,0.3874616,6.4841,-9.8565,-33.8918,0.2454987,
2,62.887,2,5.243625,371.2618,-2.028903,0.3869275,6.4841,-9.8565,-33.8918,0.2454987,
2,62.897,2,5.242322,371.2109,-2.028885,0.3870203,6.4841,-9.8565,-33.8918,0.2454987,
2,62.907,2,5.241182,371.2368,-2.032228,0.3877423,6.4841,-9.8565,-33.8918,0.2454987,
2,62.917,2,5.244032,371.2261,-2.030845,0.3872678,6.4841,-9.8565,-33.8918,0.2454987,
2,62.927,2,5.243587,371.2352,-2.033059,0.387723,6.4841,-9.8565,-33.8918,0.2454987,
2,62.937,2,5.243236,371.2337,-2.03257,0.3876556,6.4841,-9.8565,-33.8918,0.2454987,
2,62.947,2,5.242496,371.225,-2.03569,0.3883055,6.4841,-9.8565,-33.8918,0.2454987,
2,62.957,2,5.243948,371.2258,-2.046327,0.3902263,6.4841,-9.8565,-33.8918,0.2454987,
2,62.967,2,5.239553,371.2254,-2.047871,0.3908484,6.4841,-9.8565,-33.8918,0.2454987,
2,62.977,2,5.240843,371.2224,-2.046998,0.3905857,6.4841,-9.8565,-33.8918,0.2454987,
2,62.987,2,5.239513,371.2319,-2.050354,0.3913253,6.4841,-9.8565,-33.8918,0.2454987,
2,62.997,2,5.243268,371.2163,-2.051062,0.39118,6.4841,-9.8565,-33.8918,0.2454987,
2,63.007,2,5.25004,371.216,-2.052016,0.3908572,6.4841,-9.8565,-33.8918,0.2454987,
2,63.017,2,5.257441,371.1905,-2.050879,0.3900908,6.4841,-9.8565,-33.8918,0.2454987,
2,63.027,2,5.260715,371.1787,-2.038334,0.3874632,6.4841,-9.8565,-33.8918,0.2454987,
2,63.037,2,5.266055,371.1826,-2.0374,0.386893,6.4841,-9.8565,-33.8918,0.2454987,
2,63.047,2,5.266574,371.1763,-2.037171,0.3868115,6.4841,-9.8565,-33.8918,0.2454987,
2,63.057,2,5.265947,371.1738,-2.039355,0.3872721,6.4841,-9.8565,-33.8918,0.2454987,
2,63.067,2,5.264519,371.168,-2.038518,0.3872183,6.4841,-9.8565,-33.8918,0.2454987,
2,63.077,2,5.263623,371.1663,-2.040985,0.3877529,6.4841,-9.8565,-33.8918,0.2454987,
2,63.087,2,5.263495,371.1682,-2.043455,0.3882315,6.4841,-9.8565,-33.8918,0.2454987,
2,63.097,2,5.264709,371.1538,-2.040271,0.3875372,6.4841,-9.8565,-33.8918,0.2454987,
2,63.107,2,5.264998,371.1588,-2.042283,0.3878982,6.4841,-9.8565,-33.8918,0.2454987,
2,63.117,2,5.262898,371.1713,-2.042654,0.3881233,6.4821,-9.8565,-33.8928,0.2464981,
2,63.127,2,5.262629,371.1418,-2.041021,0.3878331,6.4821,-9.8565,-33.8928,0.2464981,
2,63.137,2,5.264754,371.1708,-2.040529,0.3875829,6.4821,-9.8565,-33.8928,0.2464981,
2,63.147,2,5.264759,371.1611,-2.040323,0.3875436,6.4821,-9.8565,-33.8928,0.2464981,
2,63.157,2,5.265847,371.1398,-2.039417,0.3872913,6.4821,-9.8565,-33.8928,0.2464981,
2,63.167,2,5.262436,371.1475,-2.039578,0.3875731,6.4821,-9.8565,-33.8928,0.2464981,
2,63.177,2,5.262959,371.1556,-2.038479,0.3873256,6.4821,-9.8565,-33.8928,0.2464981,
2,63.187,2,5.2637,371.1443,-2.039534,0.3874716,6.4821,-9.8565,-33.8928,0.2464981,
2,63.197,2,5.264141,371.1404,-2.041542,0.3878206,6.4821,-9.8565,-33.8928,0.2464981,
2,63.207,2,5.262975,371.1379,-2.04143,0.3878851,6.4821,-9.8565,-33.8928,0.2464981,
2,63.217,2,5.265538,371.1366,-2.043911,0.3881676,6.4821,-9.8565,-33.8928,0.2464981,
2,63.227,2,5.271344,371.1216,-2.044426,0.3878378,6.4821,-9.8565,-33.8928,0.2464981,
2,63.237,2,5.274453,371.1123,-2.044763,0.387673,6.4821,-9.8565,-33.8928,0.2464981,
2,63.247,2,5.283185,371.1025,-2.045542,0.3871798,6.4821,-9.8565,-33.8928,0.2464981,
2,63.257,2,5.285331,371.1013,-2.041846,0.3863232,6.4821,-9.8565,-33.8928,0.2464981,
2,63.267,2,5.284785,371.0988,-2.042323,0.3864533,6.4821,-9.8565,-33.8928,0.2464981,
2,63.277,2,5.286145,371.0916,-2.042061,0.3863043,6.4821,-9.8565,-33.8928,0.2464981,
2,63.287,2,5.285046,371.0877,-2.041113,0.3862054,6.4821,-9.8565,-33.8928,0.2464981,
2,63.297,2,5.286784,371.0824,-2.040015,0.3858708,6.4821,-9.8565,-33.8928,0.2464981,
2,63.307,2,5.286074,371.0755,-2.04348,0.3865781,6.4821,-9.8565,-33.8928,0.2464981,
2,63.317,2,5.286492,371.0693,-2.044487,0.3867379,6.4821,-9.8565,-33.8928,0.2464981,
2,63.327,2,5.287041,371.0727,-2.045862,0.3869579,6.4821,-9.8565,-33.8928,0.2464981,
2,63.337,2,5.286815,371.0727,-2.046304,0.387058,6.4821,-9.8565,-33.8928,0.2464981,
2,63.347,2,5.28442,371.066,-2.04734,0.3874295,6.4821,-9.8565,-33.8928,0.2464981,
2,63.357,2,5.28638,371.0639,-2.047906,0.3873929,6.4821,-9.8565,-33.8928,0.2464981,
2,63.367,2,5.284562,371.0582,-2.04825,0.3875913,6.4821,-9.8565,-33.8928,0.2464981,
2,63.377,2,5.285399,371.0614,-2.047312,0.3873525,6.4821,-9.8565,-33.8928,0.2464981,
2,63.387,2,5.286439,371.0518,-2.046405,0.3871045,6.48023,-9.8565,-33.8937,0.2473984,
2,63.397,2,5.286614,371.0515,-2.048223,0.3874357,6.48023,-9.8565,-33.8937,0.2473984,
2,63.407,2,5.285115,371.0504,-2.047035,0.3873209,6.48023,-9.8565,-33.8937,0.2473984,
2,63.417,2,5.287639,371.0432,-2.048171,0.3873507,6.48023,-9.8565,-33.8937,0.2473984,
2,63.427,2,5.285131,371.0476,-2.051438,0.3881528,6.48023,-9.8565,-33.8937,0.2473984,
2,63.437,2,5.285519,371.0416,-2.052244,0.3882768,6.48023,-9.8565,-33.8937,0.2473984,
2,63.447,2,5.286891,371.0405,-2.054794,0.3886582,6.48023,-9.8565,-33.8937,0.2473984,
2,63.457,2,5.283461,371.0397,-2.054601,0.3888741,6.48023,-9.8565,-33.8937,0.2473984,
2,63.467,2,5.281924,371.0391,-2.055544,0.3891658,6.48023,-9.8565,-33.8937,0.2473984,
2,63.477,2,5.28874,371.0263,-2.055409,0.3886387,6.48023,-9.8565,-33.8937,0.2473984,
2,63.487,2,5.294361,371.013,-2.056212,0.3883778,6.48023,-9.8565,-33.8937,0.2473984,
2,63.497,2,5.301816,370.9979,-2.05707,0.3879936,6.48023,-9.8565,-33.8937,0.2473984,
2,63.507,2,5.305461,370.9897,-2.056376,0.3875962,6.48023,-9.8565,-33.8937,0.2473984,
2,63.517,2,5.305089,370.99,-2.058208,0.3879687,6.48023,-9.8565,-33.8937,0.2473984,
2,63.527,2,5.306864,370.9802,-2.059913,0.3881601,6.48023,-9.8565,-33.8937,0.2473984,
2,63.537,2,5.30503,370.9798,-2.059033,0.3881284,6.48023,-9.8565,-33.8937,0.2473984,
2,63.547,2,5.306934,370.9816,-2.060677,0.3882989,6.48023,-9.8565,-33.8937,0.2473984,
2,63.557,2,5.304671,370.9774,-2.064567,0.3891979,6.48023,-9.8565,-33.8937,0.2473984,
2,63.567,2,5.307897,370.9735,-2.06499,0.389041,6.48023,-9.8565,-33.8937,0.2473984,
2,63.577,2,5.307307,370.9772,-2.064152,0.3889264,6.48023,-9.8565,-33.8937,0.2473984,
2,63.587,2,5.307005,370.9786,-2.067784,0.3896329,6.48023,-9.8565,-33.8937,0.2473984,
2,63.597,2,5.306018,370.967,-2.066242,0.3894149,6.48023,-9.8565,-33.8937,0.2473984,
2,63.607,2,5.306769,370.9778,-2.064891,0.3891051,6.48023,-9.8565,-33.8937,0.2473984,
2,63.617,2,5.306586,370.9687,-2.064292,0.3890056,6.48023,-9.8565,-33.8937,0.2473984,
2,63.627,2,5.306956,370.9664,-2.064472,0.3890125,6.47808,-9.8565,-33.8947,0.2483978,
2,63.637,2,5.307624,370.9695,-2.063706,0.3888192,6.47808,-9.8565,-33.8947,0.2483978,
2,63.647,2,5.305494,370.9662,-2.065852,0.3893798,6.47808,-9.8565,-33.8947,0.2483978,
2,63.657,2,5.306748,370.9575,-2.064802,0.3890898,6.47808,-9.8565,-33.8947,0.2483978,
2,63.667,2,5.30684,370.9631,-2.065225,0.3891628,6.47808,-9.8565,-33.8947,0.2483978,
2,63.677,2,5.307111,370.9621,-2.067349,0.3895432,6.47808,-9.8565,-33.8947,0.2483978,
2,63.687,2,5.305285,370.9611,-2.069202,0.3900267,6.47808,-9.8565,-33.8947,0.2483978,
2,63.697,2,5.306515,370.9536,-2.069192,0.3899342,6.47808,-9.8565,-33.8947,0.2483978,
2,63.707,2,5.3049,370.9524,-2.069955,0.3901968,6.47808,-9.8565,-33.8947,0.2483978,
2,63.717,2,5.307071,370.973,-2.068705,0.3898017,6.47808,-9.8565,-33.8947,0.2483978,
2,63.727,2,5.308637,370.9409,-2.068687,0.3896832,6.47808,-9.8565,-33.8947,0.2483978,
2,63.737,2,5.314713,370.9421,-2.069434,0.3893782,6.47808,-9.8565,-33.8947,0.2483978,
2,63.747,2,5.31928,370.922,-2.069914,0.3891343,6.47808,-9.8565,-33.8947,0.2483978,
2,63.757,2,5.323377,370.9167,-2.069349,0.3887285,6.47808,-9.8565,-33.8947,0.2483978,
2,63.767,2,5.328858,370.9102,-2.069267,0.3883133,6.47808,-9.8565,-33.8947,0.2483978,
2,63.777,2,5.328693,370.8981,-2.068815,0.3882405,6.47808,-9.8565,-33.8947,0.2483978,
2,63.787,2,5.329339,370.897,-2.070607,0.3885298,6.47808,-9.8565,-33.8947,0.2483978,
2,63.797,2,5.328166,370.8972,-2.07245,0.3889613,6.47808,-9.8565,-33.8947,0.2483978,
2,63.807,2,5.328759,370.8915,-2.073094,0.3890389,6.47808,-9.8565,-33.8947,0.2483978,
2,63.817,2,5.330041,370.8847,-2.07327,0.3889782,6.47808,-9.8565,-33.8947,0.2483978,
2,63.827,2,5.32791,370.892,-2.073704,0.3892152,6.47808,-9.8565,-33.8947,0.2483978,
2,63.837,2,5.32884,370.8748,-2.073358,0.3890824,6.47808,-9.8565,-33.8947,0.2483978,
2,63.847,2,5.328763,370.8746,-2.073779,0.389167,6.47808,-9.8565,-33.8947,0.2483978,
2,63.857,2,5.329603,370.8733,-2.073786,0.389107,6.47808,-9.8565,-33.8947,0.2483978,
2,63.867,2,5.32798,370.8731,-2.071023,0.388707,6.47592,-9.8565,-33.8956,0.2492981,
2,63.877,2,5.327011,370.8692,-2.071909,0.3889441,6.47592,-9.8565,-33.8956,0.2492981,
2,63.887,2,5.327298,370.8661,-2.071959,0.3889326,6.47592,-9.8565,-33.8956,0.2492981,
2,63.897,2,5.327506,370.8602,-2.072113,0.3889462,6.47592,-9.8565,-33.8956,0.2492981,
2,63.907,2,5.32867,370.8599,-2.073908,0.389198,6.47592,-9.8565,-33.8956,0.2492981,
2,63.917,2,5.328273,370.8632,-2.0745,0.3893382,6.47592,-9.8565,-33.8956,0.2492981,
2,63.927,2,5.325778,370.861,-2.077636,0.3901094,6.47592,-9.8565,-33.8956,0.2492981,
2,63.937,2,5.331636,370.856,-2.079111,0.3899575,6.47592,-9.8565,-33.8956,0.2492981,
2,63.947,2,5.336384,370.8423,-2.078511,0.389498,6.47592,-9.8565,-33.8956,0.2492981,
2,63.957,2,5.34195,370.8102,-2.080574,0.3894783,6.47592,-9.8565,-33.8956,0.2492981,
2,63.967,2,5.344999,370.8145,-2.081152,0.3893643,6.47592,-9.8565,-33.8956,0.2492981,
2,63.977,2,5.34713,370.8073,-2.081556,0.3892847,6.47592,-9.8565,-33.8956,0.2492981,
2,63.987,2,5.349584,370.8143,-2.081376,0.3890725,6.47592,-9.8565,-33.8956,0.2492981,
2,63.997,2,5.350947,370.8069,-2.083444,0.3893598,6.47592,-9.8565,-33.8956,0.2492981,
2,64.007,2,5.350569,370.8008,-2.082461,0.3892036,6.47592,-9.8565,-33.8956,0.2492981,
2,64.017,2,5.347487,370.7985,-2.084601,0.3898282,6.47592,-9.8565,-33.8956,0.2492981,
2,64.027,2,5.350717,370.7917,-2.083104,0.3893132,6.47592,-9.8565,-33.8956,0.2492981,
2,64.037,2,5.349544,370.7833,-2.08633,0.3900015,6.47592,-9.8565,-33.8956,0.2492981,
2,64.047,2,5.349814,370.7932,-2.086131,0.3899445,6.47592,-9.8565,-33.8956,0.2492981,
2,64.057,2,5.349288,370.7906,-2.089961,0.3906989,6.47592,-9.8565,-33.8956,0.2492981,
2,64.067,2,5.348436,370.7689,-2.088611,0.3905088,6.47592,-9.8565,-33.8956,0.2492981,
2,64.077,2,5.349311,370.9018,-2.088249,0.3903772,6.47433,-9.8565,-33.8966,0.2502975,
2,64.087,2,5.349064,370.7725,-2.088078,0.3903632,6.47433,-9.8565,-33.8966,0.2502975,
2,64.097,2,5.350535,370.7827,-2.086602,0.3899801,6.47433,-9.8565,-33.8966,0.2502975,
2,64.107,2,5.34796,370.7679,-2.086398,0.3901298,6.47433,-9.8565,-33.8966,0.2502975,
2,64.117,2,5.3485,370.7749,-2.087018,0.3902062,6.47433,-9.8565,-33.8966,0.2502975,
2,64.127,2,5.349078,370.7676,-2.086567,0.3900798,6.47433,-9.8565,-33.8966,0.2502975,
2,64.137,2,5.349452,370.7593,-2.089495,0.3905998,6.47433,-9.8565,-33.8966,0.2502975,
2,64.147,2,5.346843,370.7696,-2.092356,0.3913255,6.47433,-9.8565,-33.8966,0.2502975,
2,64.157,2,5.349597,370.7557,-2.093857,0.3914047,6.47433,-9.8565,-33.8966,0.2502975,
2,64.167,2,5.353577,370.7578,-2.095002,0.3913275,6.47433,-9.8565,-33.8966,0.2502975,
2,64.177,2,5.359387,370.7358,-2.097633,0.3913943,6.47433,-9.8565,-33.8966,0.2502975,
2,64.187,2,5.366956,370.7283,-2.098022,0.3909147,6.47433,-9.8565,-33.8966,0.2502975,
2,64.197,2,5.368992,370.7242,-2.099364,0.3910163,6.47433,-9.8565,-33.8966,0.2502975,
2,64.207,2,5.370184,370.7135,-2.098049,0.3906848,6.47433,-9.8565,-33.8966,0.2502975,
2,64.217,2,5.36856,370.7191,-2.096244,0.3904667,6.47433,-9.8565,-33.8966,0.2502975,
2,64.227,2,5.367034,370.721,-2.097002,0.3907189,6.47433,-9.8565,-33.8966,0.2502975,
2,64.237,2,5.369153,370.7108,-2.097065,0.3905765,6.47433,-9.8565,-33.8966,0.2502975,
2,64.247,2,5.371176,370.7088,-2.096886,0.3903961,6.47433,-9.8565,-33.8966,0.2502975,
2,64.257,2,5.370383,370.7071,-2.096977,0.3904706,6.47433,-9.8565,-33.8966,0.2502975,
2,64.267,2,5.370182,370.698,-2.098215,0.3907158,6.47433,-9.8565,-33.8966,0.2502975,
2,64.277,2,5.371511,370.6925,-2.099098,0.3907835,6.47433,-9.8565,-33.8966,0.2502975,
2,64.287,2,5.369193,370.7036,-2.102013,0.3914951,6.47433,-9.8565,-33.8966,0.2502975,
2,64.297,2,5.368979,370.6935,-2.101264,0.3913713,6.47433,-9.8565,-33.8966,0.2502975,
2,64.307,2,5.367917,370.6891,-2.100997,0.3913989,6.47433,-9.8565,-33.8966,0.2502975,
2,64.317,2,5.371078,370.6598,-2.10043,0.391063,6.4721,-9.8565,-33.8975,0.2511978,
2,64.327,2,5.37031,370.6781,-2.100308,0.3910963,6.4721,-9.8565,-33.8975,0.2511978,
2,64.337,2,5.368249,370.6802,-2.099622,0.3911186,6.4721,-9.8565,-33.8975,0.2511978,
2,64.347,2,5.368783,370.676,-2.099229,0.3910064,6.4721,-9.8565,-33.8975,0.2511978,
2,64.357,2,5.369863,370.6768,-2.096574,0.3904334,6.4721,-9.8565,-33.8975,0.2511978,
2,64.367,2,5.36731,370.6662,-2.09702,0.3907023,6.4721,-9.8565,-33.8975,0.2511978,
2,64.377,2,5.368387,370.6654,-2.098274,0.3908573,6.4721,-9.8565,-33.8975,0.2511978,
2,64.387,2,5.36669,370.6711,-2.097659,0.3908664,6.4721,-9.8565,-33.8975,0.2511978,
2,64.397,2,5.370046,370.6618,-2.098631,0.3908032,6.4721,-9.8565,-33.8975,0.2511978,
2,64.407,2,5.369228,370.6671,-2.100944,0.3912935,6.4721,-9.8565,-33.8975,0.2511978,
2,64.417,2,5.372643,370.6635,-2.101348,0.39112,6.4721,-9.8565,-33.8975,0.2511978,
2,64.427,2,5.378672,370.6523,-2.100711,0.3905632,6.4721,-9.8565,-33.8975,0.2511978,
2,64.437,2,5.382683,370.5876,-2.102628,0.3906282,6.4721,-9.8565,-33.8975,0.2511978,
2,64.447,2,5.38659,370.6218,-2.102776,0.3903723,6.4721,-9.8565,-33.8975,0.2511978,
2,64.457,2,5.392339,370.6177,-2.101163,0.3896571,6.4721,-9.8565,-33.8975,0.2511978,
2,64.467,2,5.390385,370.6077,-2.099547,0.3894986,6.4721,-9.8565,-33.8975,0.2511978,
2,64.477,2,5.391084,370.6033,-2.099844,0.3895031,6.4721,-9.8565,-33.8975,0.2511978,
2,64.487,2,5.390195,370.6034,-2.100348,0.3896609,6.4721,-9.8565,-33.8975,0.2511978,
2,64.497,2,5.392295,370.607,-2.101845,0.3897868,6.4721,-9.8565,-33.8975,0.2511978,
2,64.507,2,5.391142,370.5911,-2.102238,0.3899429,6.4721,-9.8565,-33.8975,0.2511978,
2,64.517,2,5.391057,370.588,-2.105051,0.390471,6.4721,-9.8565,-33.8975,0.2511978,
2,64.527,2,5.389658,370.5858,-2.104446,0.39046,6.4721,-9.8565,-33.8975,0.2511978,
2,64.537,2,5.391714,370.5786,-2.10659,0.3907089,6.4721,-9.8565,-33.8975,0.2511978,
2,64.547,2,5.39025,370.5846,-2.107383,0.3909621,6.4721,-9.8565,-33.8975,0.2511978,
2,64.557,2,5.389256,370.5851,-2.107081,0.390978,6.4721,-9.8565,-33.8975,0.2511978,
2,64.567,2,5.388356,370.5847,-2.107516,0.3911241,6.4721,-9.8565,-33.8975,0.2511978,
2,64.577,2,5.388949,370.5617,-2.106515,0.3908952,6.47017,-9.8565,-33.8984,0.2520981,
2,64.587,2,5.390499,370.5711,-2.106084,0.390703,6.47017,-9.8565,-33.8984,0.2520981,
2,64.597,2,5.391884,370.5652,-2.105834,0.3905562,6.47017,-9.8565,-33.8984,0.2520981,
2,64.607,2,5.390715,370.5631,-2.106846,0.3908286,6.47017,-9.8565,-33.8984,0.2520981,
2,64.617,2,5.390486,370.5615,-2.105434,0.3905834,6.47017,-9.8565,-33.8984,0.2520981,
2,64.627,2,5.39151,370.5544,-2.107494,0.3908912,6.47017,-9.8565,-33.8984,0.2520981,
2,64.637,2,5.389948,370.5574,-2.109122,0.3913065,6.47017,-9.8565,-33.8984,0.2520981,
2,64.647,2,5.387697,370.5516,-2.111103,0.3918378,6.47017,-9.8565,-33.8984,0.2520981,
2,64.657,2,5.388783,370.545,-2.111231,0.3917825,6.47017,-9.8565,-33.8984,0.2520981,
2,64.667,2,5.389382,370.5383,-2.112057,0.3918923,6.47017,-9.8565,-33.8984,0.2520981,
2,64.677,2,5.394424,370.5326,-2.111653,0.391451,6.47017,-9.8565,-33.8984,0.2520981,
2,64.687,2,5.400321,370.5224,-2.113221,0.3913139,6.47017,-9.8565,-33.8984,0.2520981,
2,64.697,2,5.404658,370.5193,-2.113024,0.3909636,6.47017,-9.8565,-33.8984,0.2520981,
2,64.707,2,5.407502,370.5028,-2.113587,0.390862,6.47017,-9.8565,-33.8984,0.2520981,
2,64.717,2,5.408534,370.5069,-2.112605,0.3906059,6.47017,-9.8565,-33.8984,0.2520981,
2,64.727,2,5.408,370.5019,-2.11544,0.3911685,6.47017,-9.8565,-33.8984,0.2520981,
2,64.737,2,5.409719,370.4979,-2.114518,0.390874,6.47017,-9.8565,-33.8984,0.2520981,
2,64.747,2,5.409786,370.4929,-2.115492,0.391049,6.47017,-9.8565,-33.8984,0.2520981,
2,64.757,2,5.410301,370.4924,-2.119661,0.3917825,6.47017,-9.8565,-33.8984,0.2520981,
2,64.767,2,5.408872,370.5002,-2.122732,0.3924538,6.47017,-9.8565,-33.8984,0.2520981,
2,64.777,2,5.410398,370.4887,-2.11844,0.3915497,6.47017,-9.8565,-33.8984,0.2520981,
2,64.787,2,5.409201,370.4676,-2.118908,0.3917229,6.47017,-9.8565,-33.8984,0.2520981,
2,64.797,2,5.409348,370.4698,-2.117637,0.3914774,6.47017,-9.8565,-33.8984,0.2520981,
2,64.807,2,5.410549,370.4637,-2.12038,0.3918974,6.47017,-9.8565,-33.8984,0.2520981,
2,64.817,2,5.411248,370.4799,-2.120565,0.391881,6.46815,-9.8565,-33.8993,0.2529984,
2,64.827,2,5.407646,370.4781,-2.125803,0.3931106,6.46815,-9.8565,-33.8993,0.2529984,
2,64.837,2,5.409192,370.4684,-2.13082,0.3939257,6.46815,-9.8565,-33.8993,0.2529984,
2,64.847,2,5.410545,370.4665,-2.116713,0.39122,6.46815,-9.8565,-33.8993,0.2529984,
2,64.857,2,5.408888,370.4678,-2.118795,0.3917247,6.46815,-9.8565,-33.8993,0.2529984,
2,64.867,2,5.410414,370.4599,-2.119541,0.3917521,6.46815,-9.8565,-33.8993,0.2529984,
2,64.877,2,5.410082,370.4508,-2.119493,0.3917673,6.46815,-9.8565,-33.8993,0.2529984,
2,64.887,2,5.410312,370.4589,-2.121785,0.3921742,6.46815,-9.8565,-33.8993,0.2529984,
2,64.897,2,5.408458,370.4562,-2.120749,0.3921171,6.46815,-9.8565,-33.8993,0.2529984,
2,64.907,2,5.406215,370.4536,-2.120662,0.3922638,6.46815,-9.8565,-33.8993,0.2529984,
2,64.917,2,5.41101,370.4287,-2.120016,0.3917967,6.46815,-9.8565,-33.8993,0.2529984,
2,64.927,2,5.40952,370.4441,-2.12034,0.3919645,6.46815,-9.8565,-33.8993,0.2529984,
2,64.937,2,5.41735,370.4355,-2.119667,0.3912739,6.46815,-9.8565,-33.8993,0.2529984,
2,64.947,2,5.421655,370.4129,-2.11781,0.3906205,6.46815,-9.8565,-33.8993,0.2529984,
2,64.957,2,5.428116,370.4079,-2.11894,0.3903638,6.46815,-9.8565,-33.8993,0.2529984,
2,64.967,2,5.432142,370.3977,-2.120329,0.3903302,6.46815,-9.8565,-33.8993,0.2529984,
2,64.977,2,5.432373,370.3952,-2.11925,0.390115,6.46815,-9.8565,-33.8993,0.2529984,
2,64.987,2,5.431674,370.3797,-2.120136,0.3903282,6.46815,-9.8565,-33.8993,0.2529984,
2,64.997,2,5.430952,370.3823,-2.120236,0.3903987,6.46815,-9.8565,-33.8993,0.2529984,
2,65.007,2,5.431203,370.3799,-2.122805,0.3908536,6.46815,-9.8565,-33.8993,0.2529984,
2,65.017,2,5.431149,370.3799,-2.12391,0.3910609,6.46815,-9.8565,-33.8993,0.2529984,
2,65.027,2,5.429914,370.389,-2.124892,0.3913308,6.46815,-9.8565,-33.8993,0.2529984,
2,65.037,2,5.429063,370.3666,-2.121907,0.3908421,6.46815,-9.8565,-33.8993,0.2529984,
2,65.047,2,5.430467,370.376,-2.119106,0.3902253,6.46815,-9.8565,-33.8993,0.2529984,
2,65.057,2,5.431825,370.3764,-2.120135,0.3903173,6.46815,-9.8565,-33.8993,0.2529984,
2,65.067,2,5.429476,370.3746,-2.117473,0.3899959,6.46815,-9.8565,-33.8993,0.2529984,
2,65.077,2,5.430368,370.3625,-2.117053,0.3898543,6.46815,-9.8565,-33.8993,0.2529984,
2,65.087,2,5.428408,370.3371,-2.116521,0.3898972,6.46815,-9.8565,-33.8993,0.2529984,
2,65.097,2,5.428174,370.348,-2.118808,0.3903352,6.46588,-9.8565,-33.9002,0.2538986,
2,65.107,2,5.428886,370.3599,-2.119983,0.3905005,6.46588,-9.8565,-33.9002,0.2538986,
2,65.117,2,5.429491,370.3427,-2.12154,0.3907439,6.46588,-9.8565,-33.9002,0.2538986,
2,65.127,2,5.430724,370.3383,-2.121871,0.3907161,6.46588,-9.8565,-33.9002,0.2538986,
2,65.137,2,5.430368,370.3253,-2.121731,0.3907158,6.46588,-9.8565,-33.9002,0.2538986,
2,65.147,2,5.426037,370.3322,-2.122858,0.3912354,6.46588,-9.8565,-33.9002,0.2538986,
2,65.157,2,5.426788,370.3622,-2.12201,0.3910251,6.46588,-9.8565,-33.9002,0.2538986,
2,65.167,2,5.42847,370.3369,-2.121082,0.3907329,6.46588,-9.8565,-33.9002,0.2538986,
2,65.177,2,5.429481,370.3229,-2.121673,0.390769,6.46588,-9.8565,-33.9002,0.2538986,
2,65.187,2,5.434526,370.3233,-2.121177,0.3903149,6.46588,-9.8565,-33.9002,0.2538986,
2,65.197,2,5.43887,370.3105,-2.120992,0.3899692,6.46588,-9.8565,-33.9002,0.2538986,
2,65.207,2,5.443772,370.2936,-2.123162,0.3900167,6.46588,-9.8565,-33.9002,0.2538986,
2,65.217,2,5.447697,370.282,-2.12764,0.3905576,6.46588,-9.8565,-33.9002,0.2538986,
2,65.227,2,5.450929,370.2853,-2.126381,0.3900952,6.46588,-9.8565,-33.9002,0.2538986,
2,65.237,2,5.450058,370.2767,-2.127295,0.3903253,6.46588,-9.8565,-33.9002,0.2538986,
2,65.247,2,5.450446,370.2681,-2.129877,0.3907712,6.46588,-9.8565,-33.9002,0.2538986,
2,65.257,2,5.451081,370.2802,-2.131647,0.3910503,6.46588,-9.8565,-33.9002,0.2538986,
2,65.267,2,5.450425,370.2601,-2.12984,0.3907659,6.46588,-9.8565,-33.9002,0.2538986,
2,65.277,2,5.451051,370.2796,-2.130889,0.3909134,6.46588,-9.8565,-33.9002,0.2538986,
2,65.287,2,5.450376,370.2469,-2.12935,0.3906794,6.46588,-9.8565,-33.9002,0.2538986,
2,65.297,2,5.449308,370.2505,-2.128846,0.3906636,6.46588,-9.8565,-33.9002,0.2538986,
2,65.307,2,5.451043,370.2469,-2.129193,0.3906029,6.46588,-9.8565,-33.9002,0.2538986,
2,65.317,2,5.448266,370.2388,-2.128979,0.3907627,6.46588,-9.8565,-33.9002,0.2538986,
2,65.327,2,5.44966,370.2329,-2.130535,0.3909482,6.46588,-9.8565,-33.9002,0.2538986,
2,65.337,2,5.451539,370.2404,-2.131712,0.3910294,6.46588,-9.8565,-33.9002,0.2538986,
2,65.347,2,5.449421,370.2358,-2.133688,0.391544,6.46588,-9.8565,-33.9002,0.2538986,
2,65.357,2,5.449914,370.2103,-2.133716,0.3915138,6.46373,-9.8565,-33.9012,0.2548981,
2,65.367,2,5.449774,370.2267,-2.133508,0.3914856,6.46373,-9.8565,-33.9012,0.2548981,
2,65.377,2,5.449656,370.2443,-2.13318,0.3914339,6.46373,-9.8565,-33.9012,0.2548981,
2,65.387,2,5.450579,370.2089,-2.133709,0.3914647,6.46373,-9.8565,-33.9012,0.2548981,
2,65.397,2,5.449864,370.2214,-2.132198,0.3912387,6.46373,-9.8565,-33.9012,0.2548981,
2,65.407,2,5.449148,370.2273,-2.132047,0.3912625,6.46373,-9.8565,-33.9012,0.2548981,
2,65.417,2,5.448352,370.2054,-2.130024,0.3909484,6.46373,-9.8565,-33.9012,0.2548981,
2,65.427,2,5.450141,370.2139,-2.130078,0.3908298,6.46373,-9.8565,-33.9012,0.2548981,
2,65.437,2,5.449811,370.2086,-2.129523,0.3907517,6.46373,-9.8565,-33.9012,0.2548981,
2,65.447,2,5.449202,370.1933,-2.129724,0.3908322,6.46373,-9.8565,-33.9012,0.2548981,
2,65.457,2,5.447674,370.1921,-2.131615,0.391289,6.46373,-9.8565,-33.9012,0.2548981,
2,65.467,2,5.449834,370.1881,-2.13278,0.3913476,6.46373,-9.8565,-33.9012,0.2548981,
2,65.477,2,5.455518,370.1822,-2.134081,0.3911785,6.46373,-9.8565,-33.9012,0.2548981,
2,65.487,2,5.459405,370.1543,-2.136056,0.3912617,6.46373,-9.8565,-33.9012,0.2548981,
2,65.497,2,5.46464,370.1333,-2.136543,0.390976,6.46373,-9.8565,-33.9012,0.2548981,
2,65.507,2,5.469247,370.1484,-2.134333,0.3902426,6.46373,-9.8565,-33.9012,0.2548981,
2,65.517,2,5.47225,370.1561,-2.134444,0.3900488,6.46373,-9.8565,-33.9012,0.2548981,
2,65.527,2,5.472776,370.1331,-2.13231,0.3896212,6.46373,-9.8565,-33.9012,0.2548981,
2,65.537,2,5.4722,370.1242,-2.132558,0.3897075,6.46373,-9.8565,-33.9012,0.2548981,
2,65.547,2,5.471234,370.1155,-2.13344,0.3899375,6.46373,-9.8565,-33.9012,0.2548981,
2,65.557,2,5.470321,370.1273,-2.132586,0.3898466,6.46373,-9.8565,-33.9012,0.2548981,
2,65.567,2,5.469938,370.1554,-2.132687,0.3898923,6.46373,-9.8565,-33.9012,0.2548981,
2,65.577,2,5.47143,370.1305,-2.131437,0.3895576,6.46373,-9.8565,-33.9012,0.2548981,
2,65.587,2,5.473464,370.0964,-2.134655,0.3900007,6.46373,-9.8565,-33.9012,0.2548981,
2,65.597,2,5.471941,370.0987,-2.134732,0.3901233,6.46373,-9.8565,-33.9012,0.2548981,
2,65.607,2,5.472068,370.1024,-2.134062,0.3899919,6.46133,-9.8565,-33.9022,0.2558975,
2,65.617,2,5.471292,370.0872,-2.133528,0.3899495,6.46133,-9.8565,-33.9022,0.2558975,
2,65.627,2,5.471745,370.1119,-2.133661,0.3899415,6.46133,-9.8565,-33.9022,0.2558975,
2,65.637,2,5.472229,370.0975,-2.134207,0.3900068,6.46133,-9.8565,-33.9022,0.2558975,
2,65.647,2,5.472362,370.0869,-2.130984,0.3894084,6.46133,-9.8565,-33.9022,0.2558975,
2,65.657,2,5.470885,370.0844,-2.130182,0.389367,6.46133,-9.8565,-33.9022,0.2558975,
2,65.667,2,5.470209,370.0801,-2.129429,0.3892774,6.46133,-9.8565,-33.9022,0.2558975,
2,65.677,2,5.471113,370.0841,-2.127806,0.3889164,6.46133,-9.8565,-33.9022,0.2558975,
2,65.687,2,5.471321,370.0777,-2.128438,0.3890172,6.46133,-9.8565,-33.9022,0.2558975,
2,65.697,2,5.470973,370.0624,-2.129037,0.3891515,6.46133,-9.8565,-33.9022,0.2558975,
2,65.707,2,5.469449,370.0524,-2.130533,0.3895333,6.46133,-9.8565,-33.9022,0.2558975,
2,65.717,2,5.472085,370.0711,-2.13164,0.389548,6.46133,-9.8565,-33.9022,0.2558975,
2,65.727,2,5.471024,370.0224,-2.131588,0.3896141,6.46133,-9.8565,-33.9022,0.2558975,
