Repository: jacquesNIT/Polymer-Scratching

Files Structure:

<material>_<maximum_load>_<load_rate>_<sample_number>_<try_number>

- sample_number (s1, s2, ...) is used to indicate another iteration of the same test.
- try_number (1, 2, ...) simply indicates that precedent tests failed, it does not matter.

Scratch Process:

All scratchs were performed using the Rockwell indenter with the "Scratch.Rx" model in MFT. 
All tests have at a length of 2mm and a progressive load.

The same results are also accessible on the scratch pc of the lab, in the "jacques/second_batch" folder.
The "Additionnal_Batch" folder contains unverified results that were used to test the machine, it is advised not to use those.

General Notes:

File: Lab results/Second_Batch/PMMAGS/20N/PMMAGS_20N.csv (part 28 of 51)
Recipe, UpperSample, LowerSample, OtherInfo, Averaging, LogFrequency, Type, Radius,TestDate, Operator, Customer, RefStd, Temperature, RH, Liquid, LastCalibDate, LCFz, LCFx, Tip, OtherData, samplevs
scratch only.Rx,,,,10,1000,Scratch,1,9/2/2026 1:27:57 PM,,,ASTM/ISO,,,N/A,N/A,,,,Linear: 0.1 to 20;5;2;0.5025126,0.3,
Step, Timestamp, RecipeStep, DAQ.Fz (N),DAQ.CAP (um),DAQ.Fx (N),DAQ.COF (),XYZ.X Position (mm),XYZ.Y Position (mm),XYZ.Z Position (mm),XYZ.Z Depth (mm),
2,127.227,2,10.60924,347.1307,-4.695765,0.4426108,5.9461,-9.8565,-34.1222,0.4758987,
2,127.237,2,10.61039,347.1343,-4.694303,0.4424252,5.9461,-9.8565,-34.1222,0.4758987,
2,127.247,2,10.60946,347.1588,-4.696419,0.4426634,5.9461,-9.8565,-34.1222,0.4758987,
2,127.257,2,10.60741,347.1342,-4.697535,0.442854,5.9461,-9.8565,-34.1222,0.4758987,
2,127.267,2,10.61403,347.124,-4.697551,0.4425792,5.9461,-9.8565,-34.1222,0.4758987,
2,127.277,2,10.62053,347.1052,-4.697827,0.4423347,5.9461,-9.8565,-34.1222,0.4758987,
2,127.287,2,10.62841,347.1061,-4.699647,0.4421778,5.9461,-9.8565,-34.1222,0.4758987,
2,127.297,2,10.63342,347.1021,-4.699674,0.4419721,5.9461,-9.8565,-34.1222,0.4758987,
2,127.307,2,10.63477,347.0923,-4.703013,0.4422298,5.9461,-9.8565,-34.1222,0.4758987,
2,127.317,2,10.63305,347.0869,-4.704632,0.4424539,5.9461,-9.8565,-34.1222,0.4758987,
2,127.327,2,10.63503,347.0967,-4.706909,0.4425853,5.9461,-9.8565,-34.1222,0.4758987,
2,127.337,2,10.63233,347.093,-4.710434,0.4430292,5.9461,-9.8565,-34.1222,0.4758987,
2,127.347,2,10.63279,347.0786,-4.713126,0.4432634,5.9461,-9.8565,-34.1222,0.4758987,
2,127.357,2,10.63406,347.0921,-4.71291,0.44319,5.9461,-9.8565,-34.1222,0.4758987,
2,127.367,2,10.63433,347.126,-4.713086,0.4431954,5.9461,-9.8565,-34.1222,0.4758987,
2,127.377,2,10.63362,347.0661,-4.714272,0.4433363,5.9461,-9.8565,-34.1222,0.4758987,
2,127.387,2,10.63245,347.0706,-4.715866,0.4435353,5.9461,-9.8565,-34.1222,0.4758987,
2,127.397,2,10.63258,347.0744,-4.715268,0.4434734,5.9461,-9.8565,-34.1222,0.4758987,
2,127.407,2,10.63192,347.0749,-4.715845,0.4435554,5.9461,-9.8565,-34.1222,0.4758987,
2,127.417,2,10.63317,347.0795,-4.719518,0.4438486,5.94382,-9.8565,-34.1231,0.476799,
2,127.427,2,10.63156,347.0777,-4.720811,0.4440374,5.94382,-9.8565,-34.1231,0.476799,
2,127.437,2,10.63161,347.0754,-4.723308,0.4442701,5.94382,-9.8565,-34.1231,0.476799,
2,127.447,2,10.63126,347.0833,-4.725255,0.4444682,5.94382,-9.8565,-34.1231,0.476799,
2,127.457,2,10.63275,347.0781,-4.727055,0.4445751,5.94382,-9.8565,-34.1231,0.476799,
2,127.467,2,10.63054,347.0754,-4.727449,0.4447046,5.94382,-9.8565,-34.1231,0.476799,
2,127.477,2,10.63199,347.0688,-4.727746,0.4446719,5.94382,-9.8565,-34.1231,0.476799,
2,127.487,2,10.63362,347.0684,-4.731096,0.4449185,5.94382,-9.8565,-34.1231,0.476799,
2,127.497,2,10.633,347.069,-4.730509,0.4448893,5.94382,-9.8565,-34.1231,0.476799,
2,127.507,2,10.63938,347.0512,-4.732592,0.4448182,5.94382,-9.8565,-34.1231,0.476799,
2,127.517,2,10.64818,347.0508,-4.73192,0.4443878,5.94382,-9.8565,-34.1231,0.476799,
2,127.527,2,10.65408,347.0381,-4.733675,0.4443063,5.94382,-9.8565,-34.1231,0.476799,
2,127.537,2,10.65605,347.0288,-4.734509,0.4443023,5.94382,-9.8565,-34.1231,0.476799,
2,127.547,2,10.65854,347.0345,-4.737575,0.4444864,5.94382,-9.8565,-34.1231,0.476799,
2,127.557,2,10.65634,347.0408,-4.738408,0.4446563,5.94382,-9.8565,-34.1231,0.476799,
2,127.567,2,10.65722,347.0332,-4.74002,0.4447708,5.94382,-9.8565,-34.1231,0.476799,
2,127.577,2,10.65695,347.0275,-4.741241,0.4448964,5.94382,-9.8565,-34.1231,0.476799,
2,127.587,2,10.65645,347.0276,-4.742928,0.4450759,5.94382,-9.8565,-34.1231,0.476799,
2,127.597,2,10.65758,347.0456,-4.743052,0.4450401,5.94382,-9.8565,-34.1231,0.476799,
2,127.607,2,10.65448,347.0311,-4.744366,0.4452933,5.94382,-9.8565,-34.1231,0.476799,
2,127.617,2,10.6548,347.033,-4.743854,0.4452316,5.94382,-9.8565,-34.1231,0.476799,
2,127.627,2,10.65546,347.0338,-4.743316,0.4451535,5.94182,-9.8565,-34.124,0.4776993,
2,127.637,2,10.65411,347.0254,-4.742248,0.4451098,5.94182,-9.8565,-34.124,0.4776993,
2,127.647,2,10.65453,347.0218,-4.742772,0.4451414,5.94182,-9.8565,-34.124,0.4776993,
2,127.657,2,10.65611,347.021,-4.743743,0.4451664,5.94182,-9.8565,-34.124,0.4776993,
2,127.667,2,10.65456,347.0223,-4.743623,0.4452198,5.94182,-9.8565,-34.124,0.4776993,
2,127.677,2,10.6551,347.014,-4.746157,0.445435,5.94182,-9.8565,-34.124,0.4776993,
2,127.687,2,10.65473,347.0088,-4.746568,0.4454893,5.94182,-9.8565,-34.124,0.4776993,
2,127.697,2,10.65402,347.0107,-4.747195,0.445578,5.94182,-9.8565,-34.124,0.4776993,
2,127.707,2,10.6543,347.0095,-4.748695,0.4457069,5.94182,-9.8565,-34.124,0.4776993,
2,127.717,2,10.65541,347.0145,-4.748404,0.445633,5.94182,-9.8565,-34.124,0.4776993,
2,127.727,2,10.6553,347.0105,-4.748357,0.4456333,5.94182,-9.8565,-34.124,0.4776993,
2,127.737,2,10.65326,347.0099,-4.747463,0.4456349,5.94182,-9.8565,-34.124,0.4776993,
2,127.747,2,10.65981,347.0028,-4.746895,0.4453076,5.94182,-9.8565,-34.124,0.4776993,
2,127.757,2,10.66715,346.9826,-4.744917,0.4448156,5.94182,-9.8565,-34.124,0.4776993,
2,127.767,2,10.6723,346.9854,-4.747207,0.4448159,5.94182,-9.8565,-34.124,0.4776993,
2,127.777,2,10.67605,346.9779,-4.747095,0.4446491,5.94182,-9.8565,-34.124,0.4776993,
2,127.787,2,10.67799,346.9771,-4.748735,0.4447218,5.94182,-9.8565,-34.124,0.4776993,
2,127.797,2,10.67644,346.9728,-4.750179,0.4449214,5.94182,-9.8565,-34.124,0.4776993,
2,127.807,2,10.67686,346.9714,-4.751238,0.4450032,5.94182,-9.8565,-34.124,0.4776993,
2,127.817,2,10.6772,346.9687,-4.752869,0.4451421,5.94182,-9.8565,-34.124,0.4776993,
2,127.827,2,10.67642,346.9644,-4.753401,0.4452241,5.94182,-9.8565,-34.124,0.4776993,
2,127.837,2,10.67424,346.9612,-4.755715,0.445532,5.94182,-9.8565,-34.124,0.4776993,
2,127.847,2,10.67521,346.9465,-4.756428,0.445558,5.94182,-9.8565,-34.124,0.4776993,
2,127.857,2,10.67613,346.9556,-4.755964,0.4454765,5.94182,-9.8565,-34.124,0.4776993,
2,127.867,2,10.67594,346.9584,-4.75946,0.4458116,5.94182,-9.8565,-34.124,0.4776993,
2,127.877,2,10.67723,346.9516,-4.757178,0.445544,5.94182,-9.8565,-34.124,0.4776993,
2,127.887,2,10.6755,346.9475,-4.758248,0.4457167,5.94182,-9.8565,-34.124,0.4776993,
2,127.897,2,10.67325,346.9524,-4.759738,0.44595,5.9398,-9.8565,-34.1248,0.4785004,
2,127.907,2,10.67434,346.9449,-4.760948,0.4460179,5.9398,-9.8565,-34.1248,0.4785004,
2,127.917,2,10.67529,346.945,-4.762711,0.4461433,5.9398,-9.8565,-34.1248,0.4785004,
2,127.927,2,10.67541,346.9514,-4.7637,0.4462311,5.9398,-9.8565,-34.1248,0.4785004,
2,127.937,2,10.67426,346.9536,-4.766458,0.4465375,5.9398,-9.8565,-34.1248,0.4785004,
2,127.947,2,10.67305,346.9479,-4.768498,0.4467792,5.9398,-9.8565,-34.1248,0.4785004,
2,127.957,2,10.67493,346.9333,-4.770002,0.4468414,5.9398,-9.8565,-34.1248,0.4785004,
2,127.967,2,10.67308,346.9348,-4.769591,0.4468804,5.9398,-9.8565,-34.1248,0.4785004,
2,127.977,2,10.67389,346.9391,-4.770088,0.4468932,5.9398,-9.8565,-34.1248,0.4785004,
2,127.987,2,10.67429,346.94,-4.770278,0.4468942,5.9398,-9.8565,-34.1248,0.4785004,
2,127.997,2,10.67434,346.9387,-4.768414,0.4467175,5.9398,-9.8565,-34.1248,0.4785004,
2,128.007,2,10.6751,346.9433,-4.768502,0.4466939,5.9398,-9.8565,-34.1248,0.4785004,
2,128.017,2,10.67991,346.9298,-4.769879,0.4466217,5.9398,-9.8565,-34.1248,0.4785004,
2,128.027,2,10.68768,346.913,-4.77274,0.4465648,5.9398,-9.8565,-34.1248,0.4785004,
2,128.037,2,10.69229,346.9234,-4.774837,0.4465683,5.9398,-9.8565,-34.1248,0.4785004,
2,128.047,2,10.69782,346.9084,-4.776877,0.4465279,5.9398,-9.8565,-34.1248,0.4785004,
2,128.057,2,10.7024,346.9111,-4.778362,0.4464756,5.9398,-9.8565,-34.1248,0.4785004,
2,128.067,2,10.69883,346.8994,-4.779624,0.4467424,5.9398,-9.8565,-34.1248,0.4785004,
2,128.077,2,10.69745,346.9291,-4.779947,0.4468307,5.9398,-9.8565,-34.1248,0.4785004,
2,128.087,2,10.69835,346.8953,-4.781968,0.446982,5.9398,-9.8565,-34.1248,0.4785004,
2,128.097,2,10.6999,346.9063,-4.781821,0.4469032,5.9398,-9.8565,-34.1248,0.4785004,
2,128.107,2,10.69994,346.9049,-4.783551,0.4470632,5.9398,-9.8565,-34.1248,0.4785004,
2,128.117,2,10.70052,346.9047,-4.780503,0.4467544,5.9398,-9.8565,-34.1248,0.4785004,
2,128.127,2,10.69984,346.8945,-4.782613,0.4469797,5.9398,-9.8565,-34.1248,0.4785004,
2,128.137,2,10.69785,346.8946,-4.78567,0.4473489,5.9398,-9.8565,-34.1248,0.4785004,
2,128.147,2,10.69748,346.894,-4.786954,0.4474844,5.9398,-9.8565,-34.1248,0.4785004,
2,128.157,2,10.69697,346.8966,-4.789216,0.4477171,5.9398,-9.8565,-34.1248,0.4785004,
2,128.167,2,10.69678,346.8908,-4.791974,0.447983,5.93752,-9.8565,-34.1256,0.4792976,
2,128.177,2,10.69686,346.8974,-4.792163,0.447997,5.93752,-9.8565,-34.1256,0.4792976,
2,128.187,2,10.69839,346.8883,-4.794312,0.4481341,5.93752,-9.8565,-34.1256,0.4792976,
2,128.197,2,10.69782,346.928,-4.79473,0.4481968,5.93752,-9.8565,-34.1256,0.4792976,
2,128.207,2,10.69629,346.8917,-4.802796,0.4490152,5.93752,-9.8565,-34.1256,0.4792976,
2,128.217,2,10.69606,346.8892,-4.80477,0.4492095,5.93752,-9.8565,-34.1256,0.4792976,
2,128.227,2,10.69714,346.8889,-4.790421,0.4478227,5.93752,-9.8565,-34.1256,0.4792976,
2,128.237,2,10.69632,346.8877,-4.790016,0.4478191,5.93752,-9.8565,-34.1256,0.4792976,
2,128.247,2,10.69886,346.8735,-4.788714,0.4475912,5.93752,-9.8565,-34.1256,0.4792976,
2,128.257,2,10.70227,346.8792,-4.78947,0.4475189,5.93752,-9.8565,-34.1256,0.4792976,
2,128.267,2,10.70848,346.8709,-4.791411,0.4474407,5.93752,-9.8565,-34.1256,0.4792976,
2,128.277,2,10.71645,346.8561,-4.792772,0.4472348,5.93752,-9.8565,-34.1256,0.4792976,
2,128.287,2,10.71881,346.8474,-4.792481,0.4471094,5.93752,-9.8565,-34.1256,0.4792976,
2,128.297,2,10.7214,346.8439,-4.794747,0.4472129,5.93752,-9.8565,-34.1256,0.4792976,
2,128.307,2,10.72114,346.8481,-4.795758,0.4473178,5.93752,-9.8565,-34.1256,0.4792976,
2,128.317,2,10.72149,346.824,-4.795246,0.4472555,5.93752,-9.8565,-34.1256,0.4792976,
2,128.327,2,10.72049,346.8415,-4.796357,0.4474011,5.93752,-9.8565,-34.1256,0.4792976,
2,128.337,2,10.71938,346.8307,-4.792419,0.4470799,5.93752,-9.8565,-34.1256,0.4792976,
2,128.347,2,10.71962,346.833,-4.793387,0.44716,5.93752,-9.8565,-34.1256,0.4792976,
2,128.357,2,10.71874,346.8281,-4.790759,0.4469516,5.93752,-9.8565,-34.1256,0.4792976,
2,128.367,2,10.71926,346.8228,-4.792058,0.4470513,5.93752,-9.8565,-34.1256,0.4792976,
2,128.377,2,10.71946,346.8307,-4.793427,0.4471707,5.93752,-9.8565,-34.1256,0.4792976,
2,128.387,2,10.72002,346.8322,-4.794531,0.4472504,5.93752,-9.8565,-34.1256,0.4792976,
2,128.397,2,10.71969,346.8208,-4.796101,0.4474106,5.93752,-9.8565,-34.1256,0.4792976,
2,128.407,2,10.72112,346.8237,-4.798153,0.447542,5.93552,-9.8565,-34.1264,0.4800987,
2,128.417,2,10.7214,346.8232,-4.80042,0.447742,5.93552,-9.8565,-34.1264,0.4800987,
2,128.427,2,10.71767,346.8134,-4.803385,0.4481743,5.93552,-9.8565,-34.1264,0.4800987,
2,128.437,2,10.71945,346.7822,-4.802879,0.4480526,5.93552,-9.8565,-34.1264,0.4800987,
2,128.447,2,10.72133,346.8139,-4.803698,0.4480507,5.93552,-9.8565,-34.1264,0.4800987,
2,128.457,2,10.7183,346.8193,-4.802822,0.4480956,5.93552,-9.8565,-34.1264,0.4800987,
2,128.467,2,10.71708,346.8162,-4.803977,0.4482543,5.93552,-9.8565,-34.1264,0.4800987,
2,128.477,2,10.72026,346.806,-4.80379,0.4481037,5.93552,-9.8565,-34.1264,0.4800987,
2,128.487,2,10.7195,346.8024,-4.803047,0.4480664,5.93552,-9.8565,-34.1264,0.4800987,
2,128.497,2,10.72006,346.8045,-4.804893,0.4482151,5.93552,-9.8565,-34.1264,0.4800987,
2,128.507,2,10.72042,346.8022,-4.808219,0.4485105,5.93552,-9.8565,-34.1264,0.4800987,
2,128.517,2,10.72528,346.7906,-4.809872,0.448461,5.93552,-9.8565,-34.1264,0.4800987,
2,128.527,2,10.73238,346.7764,-4.809782,0.448156,5.93552,-9.8565,-34.1264,0.4800987,
2,128.537,2,10.7351,346.7775,-4.811753,0.4482262,5.93552,-9.8565,-34.1264,0.4800987,
2,128.547,2,10.74037,346.7692,-4.813241,0.4481447,5.93552,-9.8565,-34.1264,0.4800987,
2,128.557,2,10.74089,346.8177,-4.81191,0.4479992,5.93552,-9.8565,-34.1264,0.4800987,
2,128.567,2,10.73721,346.7725,-4.813777,0.4483267,5.93552,-9.8565,-34.1264,0.4800987,
2,128.577,2,10.73937,346.764,-4.814297,0.448285,5.93552,-9.8565,-34.1264,0.4800987,
2,128.587,2,10.73943,346.76,-4.814984,0.4483464,5.93552,-9.8565,-34.1264,0.4800987,
2,128.597,2,10.73902,346.7602,-4.813918,0.4482641,5.93552,-9.8565,-34.1264,0.4800987,
2,128.607,2,10.74032,346.7611,-4.815791,0.4483842,5.93552,-9.8565,-34.1264,0.4800987,
2,128.617,2,10.73905,346.7578,-4.816588,0.4485117,5.93552,-9.8565,-34.1264,0.4800987,
2,128.627,2,10.73884,346.7574,-4.818049,0.4486562,5.93552,-9.8565,-34.1264,0.4800987,
2,128.637,2,10.73877,346.7527,-4.820755,0.4489114,5.9335,-9.8565,-34.1272,0.4808998,
2,128.647,2,10.739,346.7418,-4.823166,0.449126,5.9335,-9.8565,-34.1272,0.4808998,
2,128.657,2,10.73959,346.7417,-4.826279,0.4493913,5.9335,-9.8565,-34.1272,0.4808998,
2,128.667,2,10.7378,346.7419,-4.825687,0.4494112,5.9335,-9.8565,-34.1272,0.4808998,
2,128.677,2,10.74096,346.7277,-4.827127,0.4494128,5.9335,-9.8565,-34.1272,0.4808998,
2,128.687,2,10.73915,346.742,-4.827487,0.4495221,5.9335,-9.8565,-34.1272,0.4808998,
2,128.697,2,10.73831,346.7465,-4.826826,0.4494958,5.9335,-9.8565,-34.1272,0.4808998,
2,128.707,2,10.73823,346.7453,-4.827683,0.4495789,5.9335,-9.8565,-34.1272,0.4808998,
2,128.717,2,10.73583,346.7399,-4.826669,0.449585,5.9335,-9.8565,-34.1272,0.4808998,
2,128.727,2,10.73594,346.7468,-4.826289,0.4495451,5.9335,-9.8565,-34.1272,0.4808998,
2,128.737,2,10.73793,346.738,-4.825931,0.4494284,5.9335,-9.8565,-34.1272,0.4808998,
2,128.747,2,10.73958,346.7415,-4.828892,0.4496352,5.9335,-9.8565,-34.1272,0.4808998,
2,128.757,2,10.74319,346.7303,-4.833409,0.4499044,5.9335,-9.8565,-34.1272,0.4808998,
2,128.767,2,10.75284,346.7097,-4.835338,0.44968,5.9335,-9.8565,-34.1272,0.4808998,
2,128.777,2,10.75604,346.7176,-4.833961,0.4494183,5.9335,-9.8565,-34.1272,0.4808998,
2,128.787,2,10.76158,346.6966,-4.838117,0.4495731,5.9335,-9.8565,-34.1272,0.4808998,
2,128.797,2,10.76019,346.705,-4.836963,0.449524,5.9335,-9.8565,-34.1272,0.4808998,
2,128.807,2,10.76225,346.7075,-4.836155,0.4493627,5.9335,-9.8565,-34.1272,0.4808998,
2,128.817,2,10.76157,346.6954,-4.835821,0.4493601,5.9335,-9.8565,-34.1272,0.4808998,
2,128.827,2,10.76015,346.6911,-4.833663,0.4492192,5.9335,-9.8565,-34.1272,0.4808998,
2,128.837,2,10.76246,346.6829,-4.835079,0.4492542,5.9335,-9.8565,-34.1272,0.4808998,
2,128.847,2,10.76298,346.6844,-4.836879,0.4493995,5.9335,-9.8565,-34.1272,0.4808998,
2,128.857,2,10.76206,346.6894,-4.836578,0.4494099,5.9335,-9.8565,-34.1272,0.4808998,
2,128.867,2,10.76287,346.6878,-4.838948,0.4495966,5.9335,-9.8565,-34.1272,0.4808998,
2,128.877,2,10.75948,346.6861,-4.840167,0.4498515,5.93165,-9.8565,-34.128,0.4816971,
2,128.887,2,10.75999,346.6813,-4.842086,0.4500082,5.93165,-9.8565,-34.128,0.4816971,
2,128.897,2,10.76115,346.6872,-4.841975,0.4499495,5.93165,-9.8565,-34.128,0.4816971,
2,128.907,2,10.76065,346.6845,-4.841967,0.4499695,5.93165,-9.8565,-34.128,0.4816971,
2,128.917,2,10.75797,346.6628,-4.840563,0.4499515,5.93165,-9.8565,-34.128,0.4816971,
2,128.927,2,10.75907,346.6697,-4.836852,0.4495605,5.93165,-9.8565,-34.128,0.4816971,
2,128.937,2,10.75951,346.6763,-4.834528,0.449326,5.93165,-9.8565,-34.128,0.4816971,
2,128.947,2,10.76009,346.6677,-4.835823,0.4494219,5.93165,-9.8565,-34.128,0.4816971,
2,128.957,2,10.75929,346.6607,-4.83697,0.4495622,5.93165,-9.8565,-34.128,0.4816971,
2,128.967,2,10.76095,346.6652,-4.836904,0.4494868,5.93165,-9.8565,-34.128,0.4816971,
2,128.977,2,10.75994,346.6556,-4.835983,0.4494433,5.93165,-9.8565,-34.128,0.4816971,
2,128.987,2,10.75992,346.6501,-4.838115,0.4496422,5.93165,-9.8565,-34.128,0.4816971,
2,128.997,2,10.76813,346.6479,-4.842408,0.449698,5.93165,-9.8565,-34.128,0.4816971,
2,129.007,2,10.77468,346.6323,-4.842992,0.4494792,5.93165,-9.8565,-34.128,0.4816971,
2,129.017,2,10.77918,346.6221,-4.844432,0.4494248,5.93165,-9.8565,-34.128,0.4816971,
2,129.027,2,10.78126,346.6279,-4.846983,0.449575,5.93165,-9.8565,-34.128,0.4816971,
2,129.037,2,10.78124,346.6275,-4.84726,0.4496015,5.93165,-9.8565,-34.128,0.4816971,
2,129.047,2,10.78327,346.6212,-4.848063,0.4495911,5.93165,-9.8565,-34.128,0.4816971,
2,129.057,2,10.78182,346.6089,-4.849098,0.4497477,5.93165,-9.8565,-34.128,0.4816971,
2,129.067,2,10.78353,346.6079,-4.851239,0.4498748,5.93165,-9.8565,-34.128,0.4816971,
2,129.077,2,10.78269,346.6099,-4.850686,0.4498586,5.93165,-9.8565,-34.128,0.4816971,
2,129.087,2,10.7823,346.606,-4.852482,0.4500417,5.93165,-9.8565,-34.128,0.4816971,
2,129.097,2,10.7813,346.6015,-4.85105,0.4499505,5.93165,-9.8565,-34.128,0.4816971,
2,129.107,2,10.78085,346.5949,-4.852413,0.4500956,5.93165,-9.8565,-34.128,0.4816971,
2,129.117,2,10.77952,346.5937,-4.856761,0.4505546,5.93165,-9.8565,-34.128,0.4816971,
2,129.127,2,10.78211,346.5923,-4.85854,0.4506111,5.93165,-9.8565,-34.128,0.4816971,
2,129.137,2,10.78018,346.5981,-4.860528,0.4508763,5.93165,-9.8565,-34.128,0.4816971,
2,129.147,2,10.77993,346.5954,-4.859974,0.4508353,5.93165,-9.8565,-34.128,0.4816971,
2,129.157,2,10.78072,346.5927,-4.861381,0.450933,5.93165,-9.8565,-34.128,0.4816971,
2,129.167,2,10.77931,346.5903,-4.86002,0.4508657,5.92935,-9.8565,-34.1288,0.4824982,
2,129.177,2,10.7792,346.5901,-4.860308,0.450897,5.92935,-9.8565,-34.1288,0.4824982,
2,129.187,2,10.78083,346.5897,-4.861146,0.4509065,5.92935,-9.8565,-34.1288,0.4824982,
2,129.197,2,10.77989,346.5832,-4.859596,0.4508018,5.92935,-9.8565,-34.1288,0.4824982,
2,129.207,2,10.78072,346.5819,-4.862253,0.4510137,5.92935,-9.8565,-34.1288,0.4824982,
2,129.217,2,10.77876,346.5801,-4.865191,0.4513681,5.92935,-9.8565,-34.1288,0.4824982,
2,129.227,2,10.77911,346.581,-4.866215,0.4514488,5.92935,-9.8565,-34.1288,0.4824982,
2,129.237,2,10.77838,346.5703,-4.869081,0.4517452,5.92935,-9.8565,-34.1288,0.4824982,
2,129.247,2,10.77825,346.5825,-4.870474,0.4518799,5.92935,-9.8565,-34.1288,0.4824982,
2,129.257,2,10.77815,346.5679,-4.869725,0.4518146,5.92935,-9.8565,-34.1288,0.4824982,
2,129.267,2,10.77951,346.5699,-4.869741,0.4517589,5.92935,-9.8565,-34.1288,0.4824982,
2,129.277,2,10.77929,346.573,-4.869653,0.4517602,5.92935,-9.8565,-34.1288,0.4824982,
2,129.287,2,10.78621,346.5381,-4.869797,0.4514835,5.92935,-9.8565,-34.1288,0.4824982,
2,129.297,2,10.7936,346.5443,-4.870871,0.4512741,5.92935,-9.8565,-34.1288,0.4824982,
2,129.307,2,10.79919,346.5376,-4.870273,0.4509851,5.92935,-9.8565,-34.1288,0.4824982,
2,129.317,2,10.80401,346.5313,-4.871276,0.4508768,5.92935,-9.8565,-34.1288,0.4824982,
2,129.327,2,10.80218,346.532,-4.872972,0.45111,5.92935,-9.8565,-34.1288,0.4824982,
2,129.337,2,10.80284,346.5215,-4.875797,0.4513439,5.92935,-9.8565,-34.1288,0.4824982,
2,129.347,2,10.80367,346.5293,-4.877118,0.4514317,5.92935,-9.8565,-34.1288,0.4824982,
2,129.357,2,10.80171,346.5276,-4.880074,0.451787,5.92935,-9.8565,-34.1288,0.4824982,
2,129.367,2,10.80089,346.5344,-4.881034,0.4519103,5.92935,-9.8565,-34.1288,0.4824982,
2,129.377,2,10.80279,346.5235,-4.882535,0.4519697,5.92935,-9.8565,-34.1288,0.4824982,
2,129.387,2,10.80383,346.5173,-4.882307,0.451905,5.92935,-9.8565,-34.1288,0.4824982,
2,129.397,2,10.80196,346.5202,-4.88343,0.4520872,5.92935,-9.8565,-34.1288,0.4824982,
2,129.407,2,10.80191,346.5144,-4.88521,0.4522543,5.92935,-9.8565,-34.1288,0.4824982,
2,129.417,2,10.8014,346.5141,-4.880301,0.4518213,5.92935,-9.8565,-34.1288,0.4824982,
2,129.427,2,10.80118,346.5068,-4.8786,0.4516729,5.92935,-9.8565,-34.1288,0.4824982,
2,129.437,2,10.80404,346.5091,-4.880468,0.4517262,5.92695,-9.8565,-34.1297,0.4833984,
2,129.447,2,10.8033,346.5021,-4.879648,0.4516815,5.92695,-9.8565,-34.1297,0.4833984,
2,129.457,2,10.80194,346.5035,-4.878729,0.4516531,5.92695,-9.8565,-34.1297,0.4833984,
2,129.467,2,10.80218,346.5022,-4.881979,0.4519438,5.92695,-9.8565,-34.1297,0.4833984,
2,129.477,2,10.80127,346.49,-4.882795,0.4520576,5.92695,-9.8565,-34.1297,0.4833984,
2,129.487,2,10.80224,346.4931,-4.882848,0.4520219,5.92695,-9.8565,-34.1297,0.4833984,
2,129.497,2,10.79929,346.4929,-4.882445,0.452108,5.92695,-9.8565,-34.1297,0.4833984,
2,129.507,2,10.80035,346.4816,-4.883337,0.4521461,5.92695,-9.8565,-34.1297,0.4833984,
2,129.517,2,10.80066,346.4914,-4.882344,0.4520411,5.92695,-9.8565,-34.1297,0.4833984,
2,129.527,2,10.79882,346.4804,-4.881512,0.4520413,5.92695,-9.8565,-34.1297,0.4833984,
2,129.537,2,10.79914,346.4785,-4.880049,0.4518924,5.92695,-9.8565,-34.1297,0.4833984,
2,129.547,2,10.79957,346.4781,-4.877531,0.451641,5.92695,-9.8565,-34.1297,0.4833984,
2,129.557,2,10.80472,346.4564,-4.877316,0.451406,5.92695,-9.8565,-34.1297,0.4833984,
2,129.567,2,10.8118,346.4664,-4.88005,0.4513632,5.92695,-9.8565,-34.1297,0.4833984,
2,129.577,2,10.81927,346.4403,-4.881259,0.4511635,5.92695,-9.8565,-34.1297,0.4833984,
2,129.587,2,10.82512,346.4426,-4.883252,0.4511039,5.92695,-9.8565,-34.1297,0.4833984,
2,129.597,2,10.82339,346.433,-4.886179,0.4514465,5.92695,-9.8565,-34.1297,0.4833984,
2,129.607,2,10.82262,346.4281,-4.887511,0.4516013,5.92695,-9.8565,-34.1297,0.4833984,
2,129.617,2,10.8239,346.4318,-4.889449,0.4517269,5.92695,-9.8565,-34.1297,0.4833984,
2,129.627,2,10.82359,346.4316,-4.889931,0.4517847,5.92695,-9.8565,-34.1297,0.4833984,
2,129.637,2,10.821,346.4286,-4.889462,0.4518496,5.92695,-9.8565,-34.1297,0.4833984,
2,129.647,2,10.82147,346.4333,-4.891116,0.4519825,5.92695,-9.8565,-34.1297,0.4833984,
2,129.657,2,10.82232,346.4111,-4.890502,0.4518905,5.92695,-9.8565,-34.1297,0.4833984,
2,129.667,2,10.82376,346.4097,-4.890631,0.4518423,5.92695,-9.8565,-34.1297,0.4833984,
2,129.677,2,10.82355,346.4146,-4.89165,0.4519449,5.92695,-9.8565,-34.1297,0.4833984,
2,129.687,2,10.82435,346.41,-4.893005,0.4520369,5.92695,-9.8565,-34.1297,0.4833984,
2,129.697,2,10.82217,346.4076,-4.893079,0.4521348,5.92695,-9.8565,-34.1297,0.4833984,
2,129.707,2,10.82231,346.4026,-4.895715,0.4523724,5.92695,-9.8565,-34.1297,0.4833984,
2,129.717,2,10.82171,346.405,-4.897006,0.4525167,5.92695,-9.8565,-34.1297,0.4833984,
2,129.727,2,10.82094,346.4012,-4.897261,0.4525725,5.92467,-9.8565,-34.1305,0.4841995,
2,129.737,2,10.82458,346.4095,-4.900238,0.4526955,5.92467,-9.8565,-34.1305,0.4841995,
2,129.747,2,10.82233,346.3666,-4.902767,0.453023,5.92467,-9.8565,-34.1305,0.4841995,
2,129.757,2,10.82118,346.3678,-4.901711,0.4529738,5.92467,-9.8565,-34.1305,0.4841995,
2,129.767,2,10.82131,346.386,-4.903401,0.4531246,5.92467,-9.8565,-34.1305,0.4841995,
2,129.777,2,10.82138,346.3766,-4.900775,0.452879,5.92467,-9.8565,-34.1305,0.4841995,
2,129.787,2,10.81991,346.3839,-4.901426,0.4530007,5.92467,-9.8565,-34.1305,0.4841995,
2,129.797,2,10.82036,346.3799,-4.900658,0.4529107,5.92467,-9.8565,-34.1305,0.4841995,
2,129.807,2,10.82119,346.3655,-4.902987,0.4530914,5.92467,-9.8565,-34.1305,0.4841995,
2,129.817,2,10.82095,346.3849,-4.904728,0.4532624,5.92467,-9.8565,-34.1305,0.4841995,
2,129.827,2,10.8195,346.3715,-4.905313,0.4533771,5.92467,-9.8565,-34.1305,0.4841995,
2,129.837,2,10.82216,346.3709,-4.910594,0.4537537,5.92467,-9.8565,-34.1305,0.4841995,
2,129.847,2,10.82643,346.3677,-4.912172,0.4537202,5.92467,-9.8565,-34.1305,0.4841995,
2,129.857,2,10.8333,346.3577,-4.915008,0.4536945,5.92467,-9.8565,-34.1305,0.4841995,
2,129.867,2,10.8415,346.3434,-4.914183,0.4532751,5.92467,-9.8565,-34.1305,0.4841995,
2,129.877,2,10.84515,346.3319,-4.914642,0.453165,5.92467,-9.8565,-34.1305,0.4841995,
2,129.887,2,10.844,346.3268,-4.914295,0.4531811,5.92467,-9.8565,-34.1305,0.4841995,
2,129.897,2,10.84318,346.3243,-4.914035,0.4531913,5.92467,-9.8565,-34.1305,0.4841995,
2,129.907,2,10.84739,346.3228,-4.915472,0.4531481,5.92467,-9.8565,-34.1305,0.4841995,
2,129.917,2,10.84448,346.3333,-4.916293,0.4533451,5.92467,-9.8565,-34.1305,0.4841995,
2,129.927,2,10.84235,346.3033,-4.917919,0.4535842,5.92467,-9.8565,-34.1305,0.4841995,
2,129.937,2,10.84684,346.3259,-4.919271,0.4535212,5.92467,-9.8565,-34.1305,0.4841995,
2,129.947,2,10.84594,346.3092,-4.919681,0.4535966,5.92467,-9.8565,-34.1305,0.4841995,
2,129.957,2,10.84475,346.3218,-4.923033,0.4539554,5.92467,-9.8565,-34.1305,0.4841995,
2,129.967,2,10.84522,346.3026,-4.925131,0.454129,5.92467,-9.8565,-34.1305,0.4841995,
2,129.977,2,10.84485,346.3003,-4.922582,0.4539098,5.92467,-9.8565,-34.1305,0.4841995,
2,129.987,2,10.84424,346.3265,-4.922172,0.4538975,5.92467,-9.8565,-34.1305,0.4841995,
2,129.997,2,10.84378,346.3068,-4.921845,0.4538867,5.92467,-9.8565,-34.1305,0.4841995,
2,130.007,2,10.84672,346.3025,-4.920506,0.45364,5.92225,-9.8565,-34.1314,0.4850998,
2,130.017,2,10.84298,346.2974,-4.919742,0.4537261,5.92225,-9.8565,-34.1314,0.4850998,
2,130.027,2,10.84426,346.2907,-4.918416,0.4535501,5.92225,-9.8565,-34.1314,0.4850998,
2,130.037,2,10.84535,346.2949,-4.91605,0.4532863,5.92225,-9.8565,-34.1314,0.4850998,
2,130.047,2,10.84541,346.2913,-4.917607,0.4534274,5.92225,-9.8565,-34.1314,0.4850998,
2,130.057,2,10.84607,346.2952,-4.919056,0.4535335,5.92225,-9.8565,-34.1314,0.4850998,
2,130.067,2,10.84536,346.2677,-4.918333,0.4534964,5.92225,-9.8565,-34.1314,0.4850998,
2,130.077,2,10.84365,346.2952,-4.919315,0.4536584,5.92225,-9.8565,-34.1314,0.4850998,
2,130.087,2,10.84374,346.2756,-4.918834,0.4536105,5.92225,-9.8565,-34.1314,0.4850998,
2,130.097,2,10.8472,346.2841,-4.919373,0.4535153,5.92225,-9.8565,-34.1314,0.4850998,
2,130.107,2,10.856,346.272,-4.921422,0.4533368,5.92225,-9.8565,-34.1314,0.4850998,
2,130.117,2,10.86136,346.2655,-4.923023,0.4532604,5.92225,-9.8565,-34.1314,0.4850998,
2,130.127,2,10.86788,346.2506,-4.921789,0.4528749,5.92225,-9.8565,-34.1314,0.4850998,
2,130.137,2,10.87097,346.2364,-4.91679,0.4522862,5.92225,-9.8565,-34.1314,0.4850998,
2,130.147,2,10.86901,346.2292,-4.916083,0.4523029,5.92225,-9.8565,-34.1314,0.4850998,
2,130.157,2,10.86714,346.2285,-4.91747,0.4525082,5.92225,-9.8565,-34.1314,0.4850998,
2,130.167,2,10.8674,346.2241,-4.918288,0.4525724,5.92225,-9.8565,-34.1314,0.4850998,
2,130.177,2,10.86841,346.2234,-4.917565,0.4524642,5.92225,-9.8565,-34.1314,0.4850998,
2,130.187,2,10.8675,346.2229,-4.921802,0.4528918,5.92225,-9.8565,-34.1314,0.4850998,
2,130.197,2,10.86806,346.2208,-4.922046,0.4528908,5.92225,-9.8565,-34.1314,0.4850998,
2,130.207,2,10.86782,346.2193,-4.924587,0.4531346,5.92225,-9.8565,-34.1314,0.4850998,
2,130.217,2,10.86703,346.2178,-4.925642,0.4532646,5.92225,-9.8565,-34.1314,0.4850998,
2,130.227,2,10.8651,346.1984,-4.926384,0.4534134,5.92225,-9.8565,-34.1314,0.4850998,
2,130.237,2,10.86805,346.2036,-4.926895,0.4533374,5.92225,-9.8565,-34.1314,0.4850998,
2,130.247,2,10.86712,346.2017,-4.928069,0.4534843,5.92225,-9.8565,-34.1314,0.4850998,
2,130.257,2,10.8662,346.1954,-4.927249,0.4534474,5.92225,-9.8565,-34.1314,0.4850998,
2,130.267,2,10.86809,346.184,-4.928601,0.4534927,5.92013,-9.8565,-34.1323,0.4860001,
2,130.277,2,10.86652,346.1952,-4.92767,0.4534727,5.92013,-9.8565,-34.1323,0.4860001,
2,130.287,2,10.86655,346.1877,-4.928404,0.4535388,5.92013,-9.8565,-34.1323,0.4860001,
2,130.297,2,10.86723,346.1895,-4.929742,0.4536337,5.92013,-9.8565,-34.1323,0.4860001,
2,130.307,2,10.86754,346.1793,-4.931172,0.4537523,5.92013,-9.8565,-34.1323,0.4860001,
2,130.317,2,10.86795,346.1824,-4.932992,0.4539028,5.92013,-9.8565,-34.1323,0.4860001,
2,130.327,2,10.8672,346.1756,-4.934762,0.4540967,5.92013,-9.8565,-34.1323,0.4860001,
2,130.337,2,10.86623,346.179,-4.935863,0.4542387,5.92013,-9.8565,-34.1323,0.4860001,
2,130.347,2,10.86796,346.1643,-4.934034,0.4539984,5.92013,-9.8565,-34.1323,0.4860001,
2,130.357,2,10.86511,346.1761,-4.936937,0.4543846,5.92013,-9.8565,-34.1323,0.4860001,
2,130.367,2,10.86687,346.1686,-4.935748,0.4542013,5.92013,-9.8565,-34.1323,0.4860001,
2,130.377,2,10.86795,346.1647,-4.93559,0.4541416,5.92013,-9.8565,-34.1323,0.4860001,
2,130.387,2,10.87155,346.1547,-4.932105,0.4536709,5.92013,-9.8565,-34.1323,0.4860001,
2,130.397,2,10.87677,346.1431,-4.9341,0.4536364,5.92013,-9.8565,-34.1323,0.4860001,
2,130.407,2,10.88504,346.1368,-4.938311,0.4536788,5.92013,-9.8565,-34.1323,0.4860001,
2,130.417,2,10.88951,346.1205,-4.938786,0.4535361,5.92013,-9.8565,-34.1323,0.4860001,
2,130.427,2,10.89078,346.115,-4.94196,0.4537745,5.92013,-9.8565,-34.1323,0.4860001,
2,130.437,2,10.88946,346.1129,-4.943324,0.4539549,5.92013,-9.8565,-34.1323,0.4860001,
2,130.447,2,10.8916,346.1112,-4.944605,0.4539835,5.92013,-9.8565,-34.1323,0.4860001,
2,130.457,2,10.8902,346.1129,-4.946013,0.4541708,5.92013,-9.8565,-34.1323,0.4860001,
2,130.467,2,10.88932,346.1137,-4.945262,0.4541388,5.92013,-9.8565,-34.1323,0.4860001,
2,130.477,2,10.89103,346.1089,-4.94473,0.4540188,5.92013,-9.8565,-34.1323,0.4860001,
2,130.487,2,10.89062,346.0982,-4.946276,0.4541777,5.92013,-9.8565,-34.1323,0.4860001,
2,130.497,2,10.88948,346.0987,-4.944704,0.4540809,5.92013,-9.8565,-34.1323,0.4860001,
2,130.507,2,10.88984,346.0906,-4.944865,0.4540807,5.92013,-9.8565,-34.1323,0.4860001,
2,130.517,2,10.88871,346.0858,-4.950179,0.4546157,5.92013,-9.8565,-34.1323,0.4860001,
2,130.527,2,10.8898,346.084,-4.94893,0.4544554,5.9177,-9.8565,-34.1332,0.4869003,
2,130.537,2,10.88833,346.0797,-4.948535,0.4544805,5.9177,-9.8565,-34.1332,0.4869003,
2,130.547,2,10.88838,346.0747,-4.948599,0.4544846,5.9177,-9.8565,-34.1332,0.4869003,
2,130.557,2,10.88918,346.0754,-4.950669,0.454641,5.9177,-9.8565,-34.1332,0.4869003,
2,130.567,2,10.88657,346.0689,-4.953629,0.4550221,5.9177,-9.8565,-34.1332,0.4869003,
2,130.577,2,10.89015,346.0612,-4.950933,0.454625,5.9177,-9.8565,-34.1332,0.4869003,
2,130.587,2,10.88762,346.1045,-4.951435,0.4547765,5.9177,-9.8565,-34.1332,0.4869003,
2,130.597,2,10.88954,346.0643,-4.951258,0.4546802,5.9177,-9.8565,-34.1332,0.4869003,
2,130.607,2,10.88903,346.0643,-4.949852,0.4545722,5.9177,-9.8565,-34.1332,0.4869003,
2,130.617,2,10.89064,346.0619,-4.949248,0.4544497,5.9177,-9.8565,-34.1332,0.4869003,
2,130.627,2,10.89152,346.0576,-4.947027,0.4542089,5.9177,-9.8565,-34.1332,0.4869003,
2,130.637,2,10.88935,346.0586,-4.946432,0.454245,5.9177,-9.8565,-34.1332,0.4869003,
2,130.647,2,10.89607,346.043,-4.949106,0.4542103,5.9177,-9.8565,-34.1332,0.4869003,
2,130.657,2,10.90359,346.0332,-4.946962,0.4537002,5.9177,-9.8565,-34.1332,0.4869003,
2,130.667,2,10.91064,346.0199,-4.946404,0.453356,5.9177,-9.8565,-34.1332,0.4869003,
2,130.677,2,10.91446,346.0113,-4.949271,0.4534598,5.9177,-9.8565,-34.1332,0.4869003,
2,130.687,2,10.91455,346.0166,-4.949634,0.4534895,5.9177,-9.8565,-34.1332,0.4869003,
2,130.697,2,10.91169,345.9998,-4.950505,0.4536883,5.9177,-9.8565,-34.1332,0.4869003,
2,130.707,2,10.9136,345.9903,-4.948248,0.4534021,5.9177,-9.8565,-34.1332,0.4869003,
2,130.717,2,10.91321,345.9788,-4.947663,0.4533645,5.9177,-9.8565,-34.1332,0.4869003,
2,130.727,2,10.91177,345.993,-4.948047,0.4534596,5.9177,-9.8565,-34.1332,0.4869003,
2,130.737,2,10.91534,345.9838,-4.944971,0.4530294,5.9177,-9.8565,-34.1332,0.4869003,
2,130.747,2,10.91423,345.9857,-4.944842,0.4530639,5.9177,-9.8565,-34.1332,0.4869003,
2,130.757,2,10.915,345.9832,-4.943116,0.4528738,5.9177,-9.8565,-34.1332,0.4869003,
2,130.767,2,10.91424,345.9726,-4.94503,0.4530805,5.9177,-9.8565,-34.1332,0.4869003,
2,130.777,2,10.91187,345.9725,-4.949836,0.4536194,5.9177,-9.8565,-34.1332,0.4869003,
2,130.787,2,10.91428,345.9644,-4.950297,0.4535615,5.9177,-9.8565,-34.1332,0.4869003,
2,130.797,2,10.91422,345.9655,-4.95044,0.4535772,5.9177,-9.8565,-34.1332,0.4869003,
2,130.807,2,10.91232,345.9608,-4.950462,0.453658,5.91555,-9.8565,-34.134,0.4876976,
2,130.817,2,10.91189,345.9554,-4.954254,0.4540234,5.91555,-9.8565,-34.134,0.4876976,
2,130.827,2,10.91259,345.9315,-4.951814,0.4537707,5.91555,-9.8565,-34.134,0.4876976,
2,130.837,2,10.91152,345.9459,-4.951344,0.4537723,5.91555,-9.8565,-34.134,0.4876976,
2,130.847,2,10.9116,345.9512,-4.95267,0.4538902,5.91555,-9.8565,-34.134,0.4876976,
2,130.857,2,10.91282,345.9368,-4.953277,0.4538954,5.91555,-9.8565,-34.134,0.4876976,
2,130.867,2,10.91359,345.9386,-4.950835,0.4536395,5.91555,-9.8565,-34.134,0.4876976,
2,130.877,2,10.91247,345.9331,-4.95314,0.4538971,5.91555,-9.8565,-34.134,0.4876976,
2,130.887,2,10.90899,345.9253,-4.955955,0.4543,5.91555,-9.8565,-34.134,0.4876976,
2,130.897,2,10.91433,345.922,-4.959996,0.454448,5.91555,-9.8565,-34.134,0.4876976,
2,130.907,2,10.92081,345.9079,-4.961287,0.4542967,5.91555,-9.8565,-34.134,0.4876976,
2,130.917,2,10.92838,345.8911,-4.963088,0.4541468,5.91555,-9.8565,-34.134,0.4876976,
2,130.927,2,10.93443,345.8812,-4.963641,0.4539459,5.91555,-9.8565,-34.134,0.4876976,
2,130.937,2,10.93527,345.8912,-4.964083,0.4539515,5.91555,-9.8565,-34.134,0.4876976,
2,130.947,2,10.93244,345.7762,-4.964269,0.454086,5.91555,-9.8565,-34.134,0.4876976,
2,130.957,2,10.93513,345.8948,-4.963556,0.4539093,5.91555,-9.8565,-34.134,0.4876976,
2,130.967,2,10.93403,345.8741,-4.961675,0.4537828,5.91555,-9.8565,-34.134,0.4876976,
2,130.977,2,10.93329,345.8725,-4.962915,0.4539268,5.91555,-9.8565,-34.134,0.4876976,
2,130.987,2,10.93291,345.8601,-4.96898,0.4544975,5.91555,-9.8565,-34.134,0.4876976,
2,130.997,2,10.93362,345.8557,-4.969754,0.4545388,5.91555,-9.8565,-34.134,0.4876976,
2,131.007,2,10.93296,345.8547,-4.967005,0.4543147,5.91555,-9.8565,-34.134,0.4876976,
2,131.017,2,10.93156,345.8487,-4.96873,0.4545309,5.91555,-9.8565,-34.134,0.4876976,
2,131.027,2,10.93025,345.8425,-4.980958,0.4557041,5.91555,-9.8565,-34.134,0.4876976,
2,131.037,2,10.93121,345.8439,-4.976183,0.4552271,5.91555,-9.8565,-34.134,0.4876976,
2,131.047,2,10.93098,345.8344,-4.9766,0.4552746,5.91555,-9.8565,-34.134,0.4876976,
2,131.057,2,10.93018,345.8369,-4.973178,0.4549952,5.91555,-9.8565,-34.134,0.4876976,
2,131.067,2,10.93253,345.8206,-4.973753,0.4549499,5.91342,-9.8565,-34.1349,0.4885979,
2,131.077,2,10.93382,345.8321,-4.973628,0.4548848,5.91342,-9.8565,-34.1349,0.4885979,
2,131.087,2,10.93144,345.8219,-4.973673,0.4549878,5.91342,-9.8565,-34.1349,0.4885979,
2,131.097,2,10.93215,345.8277,-4.97639,0.4552068,5.91342,-9.8565,-34.1349,0.4885979,
2,131.107,2,10.93065,345.8202,-4.975825,0.4552176,5.91342,-9.8565,-34.1349,0.4885979,
2,131.117,2,10.93037,345.8154,-4.978843,0.4555053,5.91342,-9.8565,-34.1349,0.4885979,
2,131.127,2,10.92939,345.8213,-4.979975,0.45565,5.91342,-9.8565,-34.1349,0.4885979,
2,131.137,2,10.93057,345.8129,-4.980859,0.4556814,5.91342,-9.8565,-34.1349,0.4885979,
2,131.147,2,10.93135,345.804,-4.982974,0.4558423,5.91342,-9.8565,-34.1349,0.4885979,
2,131.157,2,10.93146,345.8091,-4.981917,0.4557412,5.91342,-9.8565,-34.1349,0.4885979,
2,131.167,2,10.93072,345.812,-4.982615,0.4558361,5.91342,-9.8565,-34.1349,0.4885979,
2,131.177,2,10.93358,345.7942,-4.983921,0.455836,5.91342,-9.8565,-34.1349,0.4885979,
2,131.187,2,10.93581,345.8155,-4.983992,0.4557497,5.91342,-9.8565,-34.1349,0.4885979,
2,131.197,2,10.94411,345.7758,-4.979784,0.4550195,5.91342,-9.8565,-34.1349,0.4885979,
2,131.207,2,10.95092,345.7668,-4.979108,0.4546749,5.91342,-9.8565,-34.1349,0.4885979,
2,131.217,2,10.95647,345.7531,-4.97722,0.4542721,5.91342,-9.8565,-34.1349,0.4885979,
2,131.227,2,10.9557,345.7572,-4.976511,0.4542395,5.91342,-9.8565,-34.1349,0.4885979,
2,131.237,2,10.95821,345.7542,-4.97599,0.4540877,5.91342,-9.8565,-34.1349,0.4885979,
2,131.247,2,10.95807,345.7485,-4.976633,0.4541526,5.91342,-9.8565,-34.1349,0.4885979,
2,131.257,2,10.95694,345.7446,-4.97965,0.4544744,5.91342,-9.8565,-34.1349,0.4885979,
2,131.267,2,10.95603,345.7368,-4.97857,0.4544139,5.91342,-9.8565,-34.1349,0.4885979,
2,131.277,2,10.95588,345.7376,-4.980093,0.4545591,5.91342,-9.8565,-34.1349,0.4885979,
2,131.287,2,10.95568,345.7342,-4.981874,0.4547299,5.91342,-9.8565,-34.1349,0.4885979,
2,131.297,2,10.95534,345.7267,-4.981426,0.4547032,5.91342,-9.8565,-34.1349,0.4885979,
2,131.307,2,10.95569,345.734,-4.980645,0.4546171,5.911,-9.8565,-34.1358,0.4894981,
2,131.317,2,10.95685,345.7204,-4.979969,0.4545074,5.911,-9.8565,-34.1358,0.4894981,
2,131.327,2,10.95597,345.7176,-4.977897,0.4543547,5.911,-9.8565,-34.1358,0.4894981,
2,131.337,2,10.95513,345.7151,-4.976941,0.4543025,5.911,-9.8565,-34.1358,0.4894981,
2,131.347,2,10.95528,345.6971,-4.976584,0.4542635,5.911,-9.8565,-34.1358,0.4894981,
2,131.357,2,10.9558,345.7007,-4.976396,0.4542249,5.911,-9.8565,-34.1358,0.4894981,
2,131.367,2,10.95535,345.6934,-4.978784,0.4544615,5.911,-9.8565,-34.1358,0.4894981,
2,131.377,2,10.95648,345.6852,-4.981034,0.4546201,5.911,-9.8565,-34.1358,0.4894981,
2,131.387,2,10.9551,345.6866,-4.98073,0.4546495,5.911,-9.8565,-34.1358,0.4894981,
2,131.397,2,10.953,345.6898,-4.982859,0.454931,5.911,-9.8565,-34.1358,0.4894981,
2,131.407,2,10.9551,345.6777,-4.982615,0.4548213,5.911,-9.8565,-34.1358,0.4894981,
2,131.417,2,10.95474,345.6682,-4.982281,0.4548061,5.911,-9.8565,-34.1358,0.4894981,
2,131.427,2,10.95848,345.6803,-4.983808,0.45479,5.911,-9.8565,-34.1358,0.4894981,
2,131.437,2,10.96588,345.6502,-4.985297,0.454619,5.911,-9.8565,-34.1358,0.4894981,
2,131.447,2,10.97233,345.6389,-4.987134,0.4545192,5.911,-9.8565,-34.1358,0.4894981,
2,131.457,2,10.9781,345.6316,-4.98487,0.4540739,5.911,-9.8565,-34.1358,0.4894981,
2,131.467,2,10.97947,345.6234,-4.985626,0.4540861,5.911,-9.8565,-34.1358,0.4894981,
2,131.477,2,10.97801,345.6174,-4.98703,0.4542746,5.911,-9.8565,-34.1358,0.4894981,
2,131.487,2,10.97806,345.6167,-4.987074,0.4542763,5.911,-9.8565,-34.1358,0.4894981,
2,131.497,2,10.97846,345.613,-4.990012,0.4545273,5.911,-9.8565,-34.1358,0.4894981,
2,131.507,2,10.97886,345.6053,-4.992527,0.4547401,5.911,-9.8565,-34.1358,0.4894981,
2,131.517,2,10.9796,345.6012,-4.992854,0.4547392,5.911,-9.8565,-34.1358,0.4894981,
2,131.527,2,10.9797,345.597,-4.994666,0.4549001,5.911,-9.8565,-34.1358,0.4894981,
2,131.537,2,10.97822,345.5989,-4.997038,0.4551773,5.911,-9.8565,-34.1358,0.4894981,
2,131.547,2,10.97979,345.597,-4.995536,0.4549754,5.911,-9.8565,-34.1358,0.4894981,
2,131.557,2,10.97813,345.5914,-4.996445,0.4551272,5.911,-9.8565,-34.1358,0.4894981,
2,131.567,2,10.97681,345.5872,-4.995492,0.4550951,5.909,-9.8565,-34.1367,0.4903984,
2,131.577,2,10.97683,345.5817,-4.994603,0.4550134,5.909,-9.8565,-34.1367,0.4903984,
2,131.587,2,10.9779,345.5785,-4.99541,0.4550426,5.909,-9.8565,-34.1367,0.4903984,
2,131.597,2,10.97702,345.5781,-4.995521,0.455089,5.909,-9.8565,-34.1367,0.4903984,
2,131.607,2,10.97742,345.5721,-4.996367,0.4551493,5.909,-9.8565,-34.1367,0.4903984,
2,131.617,2,10.97751,345.5648,-5.000556,0.4555275,5.909,-9.8565,-34.1367,0.4903984,
2,131.627,2,10.97908,345.5621,-5.00296,0.4556814,5.909,-9.8565,-34.1367,0.4903984,
2,131.637,2,10.9784,345.5667,-5.004117,0.455815,5.909,-9.8565,-34.1367,0.4903984,
2,131.647,2,10.97643,345.5674,-5.003951,0.4558813,5.909,-9.8565,-34.1367,0.4903984,
2,131.657,2,10.97658,345.5491,-5.00358,0.4558415,5.909,-9.8565,-34.1367,0.4903984,
2,131.667,2,10.97731,345.5363,-5.003354,0.4557906,5.909,-9.8565,-34.1367,0.4903984,
2,131.677,2,10.97798,345.5384,-5.002886,0.4557201,5.909,-9.8565,-34.1367,0.4903984,
2,131.687,2,10.98388,345.5324,-5.006678,0.4558206,5.909,-9.8565,-34.1367,0.4903984,
2,131.697,2,10.99111,345.5261,-5.005942,0.4554539,5.909,-9.8565,-34.1367,0.4903984,
2,131.707,2,10.99688,345.5126,-5.006762,0.4552893,5.909,-9.8565,-34.1367,0.4903984,
2,131.717,2,10.99999,345.5133,-5.007334,0.4552126,5.909,-9.8565,-34.1367,0.4903984,
2,131.727,2,11.00014,345.4995,-5.007234,0.4551972,5.909,-9.8565,-34.1367,0.4903984,
2,131.737,2,11.00182,345.5017,-5.008663,0.4552579,5.909,-9.8565,-34.1367,0.4903984,
2,131.747,2,11.00022,345.4966,-5.011438,0.4555764,5.909,-9.8565,-34.1367,0.4903984,
2,131.757,2,11.00003,345.4934,-5.012418,0.455673,5.909,-9.8565,-34.1367,0.4903984,
2,131.767,2,11.00035,345.4899,-5.014888,0.4558843,5.909,-9.8565,-34.1367,0.4903984,
2,131.777,2,10.99898,345.4692,-5.014163,0.4558755,5.909,-9.8565,-34.1367,0.4903984,
2,131.787,2,10.99991,345.4782,-5.014787,0.4558932,5.909,-9.8565,-34.1367,0.4903984,
2,131.797,2,10.99965,345.4746,-5.013461,0.4557836,5.909,-9.8565,-34.1367,0.4903984,
2,131.807,2,10.99978,345.4738,-5.011875,0.4556343,5.90712,-9.8565,-34.1376,0.4912987,
2,131.817,2,10.99956,345.4697,-5.013153,0.4557596,5.90712,-9.8565,-34.1376,0.4912987,
2,131.827,2,10.99803,345.4628,-5.011704,0.455691,5.90712,-9.8565,-34.1376,0.4912987,
2,131.837,2,10.99956,345.4591,-5.01171,0.4556282,5.90712,-9.8565,-34.1376,0.4912987,
2,131.847,2,10.99893,345.4511,-5.012455,0.4557219,5.90712,-9.8565,-34.1376,0.4912987,
2,131.857,2,10.99781,345.4453,-5.014145,0.4559222,5.90712,-9.8565,-34.1376,0.4912987,
2,131.867,2,10.99909,345.4446,-5.01512,0.4559575,5.90712,-9.8565,-34.1376,0.4912987,
2,131.877,2,11.00043,345.4426,-5.012201,0.4556369,5.90712,-9.8565,-34.1376,0.4912987,
2,131.887,2,11.0022,345.4268,-5.013209,0.4556551,5.90712,-9.8565,-34.1376,0.4912987,
2,131.897,2,11.00856,345.416,-5.01263,0.4553391,5.90712,-9.8565,-34.1376,0.4912987,
2,131.907,2,11.01389,345.402,-5.01306,0.4551579,5.90712,-9.8565,-34.1376,0.4912987,
2,131.917,2,11.01869,345.396,-5.010056,0.4546872,5.90712,-9.8565,-34.1376,0.4912987,
2,131.927,2,11.02211,345.3888,-5.010314,0.4545695,5.90712,-9.8565,-34.1376,0.4912987,
