Repository: jacquesNIT/Polymer-Scratching

Files Structure:

<material>_<maximum_load>_<load_rate>_<sample_number>_<try_number>

- sample_number (s1, s2, ...) is used to indicate another iteration of the same test.
- try_number (1, 2, ...) simply indicates that precedent tests failed, it does not matter.

Scratch Process:

All scratchs were performed using the Rockwell indenter with the "Scratch.Rx" model in MFT. 
All tests have at a length of 2mm and a progressive load.

The same results are also accessible on the scratch pc of the lab, in the "jacques/second_batch" folder.
The "Additionnal_Batch" folder contains unverified results that were used to test the machine, it is advised not to use those.

General Notes:

File: Lab results/Second_Batch/PMMAGS/20N/PMMAGS_20N.csv (part 50 of 51)
Recipe, UpperSample, LowerSample, OtherInfo, Averaging, LogFrequency, Type, Radius,TestDate, Operator, Customer, RefStd, Temperature, RH, Liquid, LastCalibDate, LCFz, LCFx, Tip, OtherData, samplevs
scratch only.Rx,,,,10,1000,Scratch,1,9/2/2026 1:27:57 PM,,,ASTM/ISO,,,N/A,N/A,,,,Linear: 0.1 to 20;5;2;0.5025126,0.3,
Step, Timestamp, RecipeStep, DAQ.Fz (N),DAQ.CAP (um),DAQ.Fx (N),DAQ.COF (),XYZ.X Position (mm),XYZ.Y Position (mm),XYZ.Z Position (mm),XYZ.Z Depth (mm),
2,230.697,2,19.24647,306.2141,-9.260779,0.4811677,5.07958,-9.8565,-34.436,0.7896996,
2,230.707,2,19.24397,306.1967,-9.262703,0.4813301,5.07958,-9.8565,-34.436,0.7896996,
2,230.717,2,19.2459,306.1765,-9.264681,0.4813846,5.07958,-9.8565,-34.436,0.7896996,
2,230.727,2,19.24819,306.1865,-9.265236,0.4813561,5.07958,-9.8565,-34.436,0.7896996,
2,230.737,2,19.25082,306.1829,-9.266431,0.4813525,5.07958,-9.8565,-34.436,0.7896996,
2,230.747,2,19.26119,306.1662,-9.268218,0.4811862,5.07958,-9.8565,-34.436,0.7896996,
2,230.757,2,19.2673,306.1567,-9.268132,0.4810291,5.07958,-9.8565,-34.436,0.7896996,
2,230.767,2,19.27201,306.1497,-9.268296,0.48092,5.07958,-9.8565,-34.436,0.7896996,
2,230.777,2,19.26918,306.1201,-9.268563,0.4810044,5.07958,-9.8565,-34.436,0.7896996,
2,230.787,2,19.27051,306.1477,-9.267784,0.480931,5.07958,-9.8565,-34.436,0.7896996,
2,230.797,2,19.27175,306.1513,-9.268693,0.4809472,5.07958,-9.8565,-34.436,0.7896996,
2,230.807,2,19.27084,306.1224,-9.268368,0.480953,5.07958,-9.8565,-34.436,0.7896996,
2,230.817,2,19.26844,306.1431,-9.26684,0.4809336,5.07958,-9.8565,-34.436,0.7896996,
2,230.827,2,19.27039,306.1357,-9.269312,0.4810133,5.07958,-9.8565,-34.436,0.7896996,
2,230.837,2,19.26996,306.1334,-9.272099,0.4811686,5.07958,-9.8565,-34.436,0.7896996,
2,230.847,2,19.26944,306.1243,-9.27311,0.481234,5.07958,-9.8565,-34.436,0.7896996,
2,230.857,2,19.27113,306.1285,-9.275885,0.4813359,5.07727,-9.8565,-34.4366,0.7902985,
2,230.867,2,19.26809,306.1377,-9.278132,0.4815283,5.07727,-9.8565,-34.4366,0.7902985,
2,230.877,2,19.26871,306.1177,-9.277049,0.4814568,5.07727,-9.8565,-34.4366,0.7902985,
2,230.887,2,19.26965,306.0965,-9.277965,0.4814806,5.07727,-9.8565,-34.4366,0.7902985,
2,230.897,2,19.26751,306.1348,-9.276284,0.4814471,5.07727,-9.8565,-34.4366,0.7902985,
2,230.907,2,19.26966,306.1034,-9.275464,0.4813506,5.07727,-9.8565,-34.4366,0.7902985,
2,230.917,2,19.26889,306.1078,-9.275109,0.4813515,5.07727,-9.8565,-34.4366,0.7902985,
2,230.927,2,19.26879,306.1099,-9.273592,0.4812752,5.07727,-9.8565,-34.4366,0.7902985,
2,230.937,2,19.26897,306.1129,-9.273899,0.4812866,5.07727,-9.8565,-34.4366,0.7902985,
2,230.947,2,19.26782,306.0992,-9.273598,0.4812998,5.07727,-9.8565,-34.4366,0.7902985,
2,230.957,2,19.26892,306.0932,-9.273137,0.4812485,5.07727,-9.8565,-34.4366,0.7902985,
2,230.967,2,19.26922,306.1042,-9.274582,0.481316,5.07727,-9.8565,-34.4366,0.7902985,
2,230.977,2,19.27684,306.0773,-9.277393,0.4812714,5.07727,-9.8565,-34.4366,0.7902985,
2,230.987,2,19.28338,306.0678,-9.274795,0.4809735,5.07727,-9.8565,-34.4366,0.7902985,
2,230.997,2,19.28845,306.0739,-9.27685,0.4809536,5.07727,-9.8565,-34.4366,0.7902985,
2,231.007,2,19.29249,306.0621,-9.277004,0.4808609,5.07727,-9.8565,-34.4366,0.7902985,
2,231.017,2,19.29218,306.0759,-9.276232,0.4808287,5.07727,-9.8565,-34.4366,0.7902985,
2,231.027,2,19.29103,306.0427,-9.273169,0.4806984,5.07727,-9.8565,-34.4366,0.7902985,
2,231.037,2,19.2906,306.0465,-9.273999,0.4807522,5.07727,-9.8565,-34.4366,0.7902985,
2,231.047,2,19.29157,306.0399,-9.273212,0.4806872,5.07727,-9.8565,-34.4366,0.7902985,
2,231.057,2,19.29042,306.0378,-9.27192,0.480649,5.07727,-9.8565,-34.4366,0.7902985,
2,231.067,2,19.29125,306.0328,-9.273193,0.4806942,5.07727,-9.8565,-34.4366,0.7902985,
2,231.077,2,19.29037,306.0346,-9.274579,0.4807881,5.07527,-9.8565,-34.4373,0.7910004,
2,231.087,2,19.29198,306.0312,-9.277389,0.4808935,5.07527,-9.8565,-34.4373,0.7910004,
2,231.097,2,19.29206,306.0257,-9.280027,0.4810283,5.07527,-9.8565,-34.4373,0.7910004,
2,231.107,2,19.2897,306.015,-9.279218,0.4810451,5.07527,-9.8565,-34.4373,0.7910004,
2,231.117,2,19.29142,306.0155,-9.282021,0.4811476,5.07527,-9.8565,-34.4373,0.7910004,
2,231.127,2,19.29169,306.0215,-9.28171,0.4811247,5.07527,-9.8565,-34.4373,0.7910004,
2,231.137,2,19.28876,306.0116,-9.279737,0.4810956,5.07527,-9.8565,-34.4373,0.7910004,
2,231.147,2,19.28882,305.9999,-9.282201,0.4812218,5.07527,-9.8565,-34.4373,0.7910004,
2,231.157,2,19.29219,305.9947,-9.27964,0.4810049,5.07527,-9.8565,-34.4373,0.7910004,
2,231.167,2,19.28829,305.9991,-9.281356,0.4811911,5.07527,-9.8565,-34.4373,0.7910004,
2,231.177,2,19.28835,305.992,-9.279788,0.4811084,5.07527,-9.8565,-34.4373,0.7910004,
2,231.187,2,19.28817,305.9742,-9.280611,0.4811556,5.07527,-9.8565,-34.4373,0.7910004,
2,231.197,2,19.2933,305.981,-9.282331,0.4811168,5.07527,-9.8565,-34.4373,0.7910004,
2,231.207,2,19.30001,305.9853,-9.284746,0.4810746,5.07527,-9.8565,-34.4373,0.7910004,
2,231.217,2,19.3073,305.9505,-9.284071,0.480858,5.07527,-9.8565,-34.4373,0.7910004,
2,231.227,2,19.3114,305.9588,-9.285724,0.4808417,5.07527,-9.8565,-34.4373,0.7910004,
2,231.237,2,19.31036,305.9446,-9.286571,0.4809114,5.07527,-9.8565,-34.4373,0.7910004,
2,231.247,2,19.31223,306.0277,-9.28561,0.4808149,5.07527,-9.8565,-34.4373,0.7910004,
2,231.257,2,19.31123,305.9171,-9.287059,0.480915,5.07527,-9.8565,-34.4373,0.7910004,
2,231.267,2,19.31178,305.9453,-9.288764,0.4809895,5.07527,-9.8565,-34.4373,0.7910004,
2,231.277,2,19.31104,305.9314,-9.288969,0.4810187,5.07527,-9.8565,-34.4373,0.7910004,
2,231.287,2,19.31311,305.9262,-9.287958,0.4809148,5.07527,-9.8565,-34.4373,0.7910004,
2,231.297,2,19.31033,305.9269,-9.289598,0.4810687,5.07527,-9.8565,-34.4373,0.7910004,
2,231.307,2,19.31034,305.9252,-9.291127,0.4811478,5.07527,-9.8565,-34.4373,0.7910004,
2,231.317,2,19.31092,305.9315,-9.293744,0.4812689,5.07352,-9.8565,-34.438,0.7916985,
2,231.327,2,19.31067,305.9121,-9.295102,0.4813453,5.07352,-9.8565,-34.438,0.7916985,
2,231.337,2,19.30968,305.9294,-9.295801,0.4814063,5.07352,-9.8565,-34.438,0.7916985,
2,231.347,2,19.31009,305.9027,-9.298287,0.4815249,5.07352,-9.8565,-34.438,0.7916985,
2,231.357,2,19.30911,305.9159,-9.297837,0.481526,5.07352,-9.8565,-34.438,0.7916985,
2,231.367,2,19.3107,305.9235,-9.298508,0.4815211,5.07352,-9.8565,-34.438,0.7916985,
2,231.377,2,19.30791,305.8983,-9.297445,0.4815356,5.07352,-9.8565,-34.438,0.7916985,
2,231.387,2,19.30976,305.8959,-9.295908,0.4814097,5.07352,-9.8565,-34.438,0.7916985,
2,231.397,2,19.31868,305.8828,-9.298179,0.481305,5.07352,-9.8565,-34.438,0.7916985,
2,231.407,2,19.32564,305.8823,-9.296536,0.4810468,5.07352,-9.8565,-34.438,0.7916985,
2,231.417,2,19.32806,305.8592,-9.29769,0.4810463,5.07352,-9.8565,-34.438,0.7916985,
2,231.427,2,19.32813,305.8592,-9.299448,0.4811354,5.07352,-9.8565,-34.438,0.7916985,
2,231.437,2,19.33072,305.8589,-9.30137,0.4811702,5.07352,-9.8565,-34.438,0.7916985,
2,231.447,2,19.33023,305.856,-9.302411,0.4812365,5.07352,-9.8565,-34.438,0.7916985,
2,231.457,2,19.32921,305.8473,-9.304407,0.4813651,5.07352,-9.8565,-34.438,0.7916985,
2,231.467,2,19.32966,305.8524,-9.305423,0.4814065,5.07352,-9.8565,-34.438,0.7916985,
2,231.477,2,19.33092,305.8509,-9.304832,0.4813446,5.07352,-9.8565,-34.438,0.7916985,
2,231.487,2,19.32942,305.8396,-9.305963,0.4814403,5.07352,-9.8565,-34.438,0.7916985,
2,231.497,2,19.3301,305.8446,-9.303277,0.4812846,5.07352,-9.8565,-34.438,0.7916985,
2,231.507,2,19.33126,305.8463,-9.302649,0.4812232,5.07352,-9.8565,-34.438,0.7916985,
2,231.517,2,19.32904,305.8292,-9.302612,0.4812764,5.07352,-9.8565,-34.438,0.7916985,
2,231.527,2,19.32853,305.8313,-9.3011,0.4812109,5.07352,-9.8565,-34.438,0.7916985,
2,231.537,2,19.33005,305.8292,-9.300782,0.4811566,5.07352,-9.8565,-34.438,0.7916985,
2,231.547,2,19.33037,305.8213,-9.301226,0.4811716,5.07193,-9.8565,-34.4386,0.7922974,
2,231.557,2,19.3293,305.8259,-9.302948,0.4812874,5.07193,-9.8565,-34.4386,0.7922974,
2,231.567,2,19.33023,305.8153,-9.303276,0.4812811,5.07193,-9.8565,-34.4386,0.7922974,
2,231.577,2,19.33014,305.8168,-9.302552,0.4812461,5.07193,-9.8565,-34.4386,0.7922974,
2,231.587,2,19.3289,305.8091,-9.304061,0.481355,5.07193,-9.8565,-34.4386,0.7922974,
2,231.597,2,19.3279,305.8084,-9.305894,0.4814748,5.07193,-9.8565,-34.4386,0.7922974,
2,231.607,2,19.32701,305.7909,-9.3032,0.4813575,5.07193,-9.8565,-34.4386,0.7922974,
2,231.617,2,19.32863,305.8091,-9.300199,0.4811617,5.07193,-9.8565,-34.4386,0.7922974,
2,231.627,2,19.33183,305.7948,-9.298721,0.4810056,5.07193,-9.8565,-34.4386,0.7922974,
2,231.637,2,19.33811,305.79,-9.298124,0.4808187,5.07193,-9.8565,-34.4386,0.7922974,
2,231.647,2,19.34406,305.7788,-9.299009,0.4807166,5.07193,-9.8565,-34.4386,0.7922974,
2,231.657,2,19.35257,305.7637,-9.297316,0.4804175,5.07193,-9.8565,-34.4386,0.7922974,
2,231.667,2,19.35285,305.7614,-9.29738,0.480414,5.07193,-9.8565,-34.4386,0.7922974,
2,231.677,2,19.35124,305.7578,-9.301995,0.4806925,5.07193,-9.8565,-34.4386,0.7922974,
2,231.687,2,19.35502,305.75,-9.303576,0.4806803,5.07193,-9.8565,-34.4386,0.7922974,
2,231.697,2,19.35287,305.7503,-9.302927,0.4807,5.07193,-9.8565,-34.4386,0.7922974,
2,231.707,2,19.35248,305.7475,-9.304738,0.4808034,5.07193,-9.8565,-34.4386,0.7922974,
2,231.717,2,19.35094,305.7456,-9.306351,0.480925,5.07193,-9.8565,-34.4386,0.7922974,
2,231.727,2,19.35202,305.7219,-9.305796,0.4808695,5.07193,-9.8565,-34.4386,0.7922974,
2,231.737,2,19.34953,305.7294,-9.304365,0.4808576,5.07193,-9.8565,-34.4386,0.7922974,
2,231.747,2,19.35253,305.7198,-9.306785,0.4809079,5.07193,-9.8565,-34.4386,0.7922974,
2,231.757,2,19.35099,305.7159,-9.306912,0.4809527,5.07193,-9.8565,-34.4386,0.7922974,
2,231.767,2,19.35171,305.7137,-9.306186,0.4808972,5.06978,-9.8565,-34.4393,0.7929993,
2,231.777,2,19.35099,305.7153,-9.307998,0.4810089,5.06978,-9.8565,-34.4393,0.7929993,
2,231.787,2,19.34974,305.7021,-9.306748,0.4809753,5.06978,-9.8565,-34.4393,0.7929993,
2,231.797,2,19.34907,305.7059,-9.308063,0.4810601,5.06978,-9.8565,-34.4393,0.7929993,
2,231.807,2,19.3491,305.6988,-9.312258,0.4812761,5.06978,-9.8565,-34.4393,0.7929993,
2,231.817,2,19.35036,305.7016,-9.312881,0.481277,5.06978,-9.8565,-34.4393,0.7929993,
2,231.827,2,19.35022,305.7021,-9.313614,0.4813181,5.06978,-9.8565,-34.4393,0.7929993,
2,231.837,2,19.34879,305.692,-9.314643,0.4814069,5.06978,-9.8565,-34.4393,0.7929993,
2,231.847,2,19.35104,305.6851,-9.314775,0.4813579,5.06978,-9.8565,-34.4393,0.7929993,
2,231.857,2,19.34868,305.6813,-9.314534,0.4814042,5.06978,-9.8565,-34.4393,0.7929993,
2,231.867,2,19.3495,305.6761,-9.313244,0.481317,5.06978,-9.8565,-34.4393,0.7929993,
2,231.877,2,19.35836,305.6654,-9.31323,0.481096,5.06978,-9.8565,-34.4393,0.7929993,
2,231.887,2,19.3645,305.6605,-9.31412,0.4809894,5.06978,-9.8565,-34.4393,0.7929993,
2,231.897,2,19.37011,305.6439,-9.315309,0.4809116,5.06978,-9.8565,-34.4393,0.7929993,
2,231.907,2,19.37133,305.6486,-9.316479,0.4809416,5.06978,-9.8565,-34.4393,0.7929993,
2,231.917,2,19.36921,305.6499,-9.319229,0.4811363,5.06978,-9.8565,-34.4393,0.7929993,
2,231.927,2,19.37051,305.6395,-9.32163,0.4812279,5.06978,-9.8565,-34.4393,0.7929993,
2,231.937,2,19.36987,305.6413,-9.321655,0.4812452,5.06978,-9.8565,-34.4393,0.7929993,
2,231.947,2,19.36957,305.6296,-9.322946,0.4813192,5.06978,-9.8565,-34.4393,0.7929993,
2,231.957,2,19.37011,305.6252,-9.324077,0.4813642,5.06978,-9.8565,-34.4393,0.7929993,
2,231.967,2,19.36948,305.6289,-9.325108,0.4814329,5.06978,-9.8565,-34.4393,0.7929993,
2,231.977,2,19.36839,305.623,-9.324647,0.4814364,5.06978,-9.8565,-34.4393,0.7929993,
2,231.987,2,19.37046,305.6245,-9.322031,0.4812499,5.06978,-9.8565,-34.4393,0.7929993,
2,231.997,2,19.37188,305.6189,-9.322635,0.4812457,5.06978,-9.8565,-34.4393,0.7929993,
2,232.007,2,19.36835,305.6113,-9.323627,0.4813847,5.06978,-9.8565,-34.4393,0.7929993,
2,232.017,2,19.36947,305.6094,-9.325889,0.4814737,5.06978,-9.8565,-34.4393,0.7929993,
2,232.027,2,19.36782,305.6069,-9.324818,0.4814594,5.06978,-9.8565,-34.4393,0.7929993,
2,232.037,2,19.36761,305.6124,-9.325993,0.4815252,5.06777,-9.8565,-34.4399,0.7935982,
2,232.047,2,19.36551,305.5988,-9.329447,0.4817558,5.06777,-9.8565,-34.4399,0.7935982,
2,232.057,2,19.36774,305.5946,-9.329809,0.481719,5.06777,-9.8565,-34.4399,0.7935982,
2,232.067,2,19.36826,305.5933,-9.329053,0.4816671,5.06777,-9.8565,-34.4399,0.7935982,
2,232.077,2,19.36779,305.6103,-9.33157,0.4818088,5.06777,-9.8565,-34.4399,0.7935982,
2,232.087,2,19.36548,305.5872,-9.331768,0.4818764,5.06777,-9.8565,-34.4399,0.7935982,
2,232.097,2,19.36812,305.5855,-9.328134,0.4816232,5.06777,-9.8565,-34.4399,0.7935982,
2,232.107,2,19.36671,305.5843,-9.328252,0.4816642,5.06777,-9.8565,-34.4399,0.7935982,
2,232.117,2,19.3668,305.5772,-9.325371,0.4815131,5.06777,-9.8565,-34.4399,0.7935982,
2,232.127,2,19.37225,305.5701,-9.32595,0.4814076,5.06777,-9.8565,-34.4399,0.7935982,
2,232.137,2,19.37753,305.5574,-9.327017,0.4813315,5.06777,-9.8565,-34.4399,0.7935982,
2,232.147,2,19.38748,305.5559,-9.328881,0.4811807,5.06777,-9.8565,-34.4399,0.7935982,
2,232.157,2,19.3913,305.5466,-9.327791,0.4810297,5.06777,-9.8565,-34.4399,0.7935982,
2,232.167,2,19.38657,305.5384,-9.331112,0.4813184,5.06777,-9.8565,-34.4399,0.7935982,
2,232.177,2,19.38944,305.5373,-9.333507,0.4813707,5.06777,-9.8565,-34.4399,0.7935982,
2,232.187,2,19.39085,305.5405,-9.330306,0.4811705,5.06777,-9.8565,-34.4399,0.7935982,
2,232.197,2,19.38763,305.5276,-9.332039,0.4813399,5.06777,-9.8565,-34.4399,0.7935982,
2,232.207,2,19.38827,305.5269,-9.33162,0.4813023,5.06777,-9.8565,-34.4399,0.7935982,
2,232.217,2,19.38931,305.5223,-9.329446,0.4811644,5.06777,-9.8565,-34.4399,0.7935982,
2,232.227,2,19.38745,305.5175,-9.329244,0.4812002,5.06777,-9.8565,-34.4399,0.7935982,
2,232.237,2,19.38785,305.5116,-9.328474,0.4811504,5.06777,-9.8565,-34.4399,0.7935982,
2,232.247,2,19.38841,305.5134,-9.327946,0.4811094,5.06563,-9.8565,-34.4406,0.7943001,
2,232.257,2,19.38358,305.5046,-9.329945,0.4813323,5.06563,-9.8565,-34.4406,0.7943001,
2,232.267,2,19.38885,305.505,-9.330562,0.4812333,5.06563,-9.8565,-34.4406,0.7943001,
2,232.277,2,19.38586,305.5054,-9.329649,0.4812605,5.06563,-9.8565,-34.4406,0.7943001,
2,232.287,2,19.38349,305.5006,-9.333531,0.4815198,5.06563,-9.8565,-34.4406,0.7943001,
2,232.297,2,19.38383,305.4975,-9.336004,0.4816387,5.06563,-9.8565,-34.4406,0.7943001,
2,232.307,2,19.38767,305.487,-9.334134,0.4814469,5.06563,-9.8565,-34.4406,0.7943001,
2,232.317,2,19.38845,305.4745,-9.335584,0.4815024,5.06563,-9.8565,-34.4406,0.7943001,
2,232.327,2,19.38366,305.4846,-9.337049,0.4816969,5.06563,-9.8565,-34.4406,0.7943001,
2,232.337,2,19.3865,305.4857,-9.335385,0.4815405,5.06563,-9.8565,-34.4406,0.7943001,
2,232.347,2,19.38697,305.4777,-9.334067,0.4814608,5.06563,-9.8565,-34.4406,0.7943001,
2,232.357,2,19.38586,305.4714,-9.33697,0.4816381,5.06563,-9.8565,-34.4406,0.7943001,
2,232.367,2,19.39243,305.4639,-9.336304,0.4814408,5.06563,-9.8565,-34.4406,0.7943001,
2,232.377,2,19.40078,305.4507,-9.336361,0.4812365,5.06563,-9.8565,-34.4406,0.7943001,
2,232.387,2,19.4061,305.4453,-9.338013,0.4811897,5.06563,-9.8565,-34.4406,0.7943001,
2,232.397,2,19.41116,305.4354,-9.339925,0.4811625,5.06563,-9.8565,-34.4406,0.7943001,
2,232.407,2,19.41258,305.431,-9.342676,0.4812691,5.06563,-9.8565,-34.4406,0.7943001,
2,232.417,2,19.41063,305.4272,-9.345503,0.4814633,5.06563,-9.8565,-34.4406,0.7943001,
2,232.427,2,19.41117,305.4248,-9.345485,0.4814488,5.06563,-9.8565,-34.4406,0.7943001,
2,232.437,2,19.41151,305.4318,-9.344878,0.481409,5.06563,-9.8565,-34.4406,0.7943001,
2,232.447,2,19.41119,305.4372,-9.348016,0.4815788,5.06563,-9.8565,-34.4406,0.7943001,
2,232.457,2,19.41158,305.4191,-9.347286,0.4815315,5.06563,-9.8565,-34.4406,0.7943001,
2,232.467,2,19.40916,305.4122,-9.346526,0.4815524,5.06563,-9.8565,-34.4406,0.7943001,
2,232.477,2,19.40792,305.4103,-9.349257,0.4817239,5.06563,-9.8565,-34.4406,0.7943001,
2,232.487,2,19.41138,305.4097,-9.346294,0.4814852,5.06563,-9.8565,-34.4406,0.7943001,
2,232.497,2,19.40991,305.4048,-9.349248,0.481674,5.06563,-9.8565,-34.4406,0.7943001,
2,232.507,2,19.40792,305.4083,-9.350869,0.4818069,5.06362,-9.8565,-34.4413,0.7949982,
2,232.517,2,19.40895,305.4005,-9.350998,0.4817879,5.06362,-9.8565,-34.4413,0.7949982,
2,232.527,2,19.40776,305.4027,-9.354188,0.4819817,5.06362,-9.8565,-34.4413,0.7949982,
2,232.537,2,19.40695,305.3933,-9.357265,0.4821605,5.06362,-9.8565,-34.4413,0.7949982,
2,232.547,2,19.40727,305.3936,-9.358034,0.4821921,5.06362,-9.8565,-34.4413,0.7949982,
2,232.557,2,19.40796,305.3769,-9.357343,0.4821393,5.06362,-9.8565,-34.4413,0.7949982,
2,232.567,2,19.40623,305.3893,-9.359044,0.4822701,5.06362,-9.8565,-34.4413,0.7949982,
2,232.577,2,19.40603,305.3863,-9.357986,0.4822205,5.06362,-9.8565,-34.4413,0.7949982,
2,232.587,2,19.40729,305.3912,-9.355493,0.4820607,5.06362,-9.8565,-34.4413,0.7949982,
2,232.597,2,19.40795,305.3814,-9.356967,0.4821203,5.06362,-9.8565,-34.4413,0.7949982,
2,232.607,2,19.40625,305.3802,-9.358919,0.4822631,5.06362,-9.8565,-34.4413,0.7949982,
2,232.617,2,19.41179,305.3678,-9.358865,0.4821227,5.06362,-9.8565,-34.4413,0.7949982,
2,232.627,2,19.41555,305.3743,-9.3595,0.4820621,5.06362,-9.8565,-34.4413,0.7949982,
2,232.637,2,19.42262,305.3499,-9.362858,0.4820594,5.06362,-9.8565,-34.4413,0.7949982,
2,232.647,2,19.42978,305.3472,-9.364753,0.4819795,5.06362,-9.8565,-34.4413,0.7949982,
2,232.657,2,19.43313,305.3443,-9.36435,0.4818754,5.06362,-9.8565,-34.4413,0.7949982,
2,232.667,2,19.42957,305.3246,-9.367826,0.4821428,5.06362,-9.8565,-34.4413,0.7949982,
2,232.677,2,19.43209,305.3633,-9.368962,0.4821386,5.06362,-9.8565,-34.4413,0.7949982,
2,232.687,2,19.43244,305.3329,-9.368261,0.4820938,5.06362,-9.8565,-34.4413,0.7949982,
2,232.697,2,19.42951,305.3346,-9.366701,0.4820863,5.06362,-9.8565,-34.4413,0.7949982,
2,232.707,2,19.43145,305.3237,-9.366861,0.4820464,5.06362,-9.8565,-34.4413,0.7949982,
2,232.717,2,19.43185,305.32,-9.364864,0.4819338,5.06362,-9.8565,-34.4413,0.7949982,
2,232.727,2,19.43039,305.3246,-9.364833,0.4819685,5.06362,-9.8565,-34.4413,0.7949982,
2,232.737,2,19.42817,305.3095,-9.366638,0.4821163,5.06362,-9.8565,-34.4413,0.7949982,
2,232.747,2,19.42996,305.3117,-9.365686,0.482023,5.06362,-9.8565,-34.4413,0.7949982,
2,232.757,2,19.42863,305.3159,-9.365599,0.4820513,5.06175,-9.8565,-34.442,0.7957001,
2,232.767,2,19.4296,305.3097,-9.371075,0.4823093,5.06175,-9.8565,-34.442,0.7957001,
2,232.777,2,19.42998,305.3087,-9.371658,0.4823299,5.06175,-9.8565,-34.442,0.7957001,
2,232.787,2,19.43181,305.303,-9.369841,0.4821909,5.06175,-9.8565,-34.442,0.7957001,
2,232.797,2,19.42893,305.299,-9.370518,0.4822971,5.06175,-9.8565,-34.442,0.7957001,
2,232.807,2,19.42787,305.2985,-9.371303,0.4823638,5.06175,-9.8565,-34.442,0.7957001,
2,232.817,2,19.42912,305.2981,-9.367178,0.4821205,5.06175,-9.8565,-34.442,0.7957001,
2,232.827,2,19.4276,305.2882,-9.365648,0.4820794,5.06175,-9.8565,-34.442,0.7957001,
2,232.837,2,19.42695,305.286,-9.363401,0.4819801,5.06175,-9.8565,-34.442,0.7957001,
2,232.847,2,19.42835,305.285,-9.363577,0.4819543,5.06175,-9.8565,-34.442,0.7957001,
2,232.857,2,19.4259,305.2765,-9.364575,0.4820665,5.06175,-9.8565,-34.442,0.7957001,
2,232.867,2,19.42559,305.2771,-9.365931,0.4821439,5.06175,-9.8565,-34.442,0.7957001,
2,232.877,2,19.43223,305.2688,-9.368405,0.4821065,5.06175,-9.8565,-34.442,0.7957001,
2,232.887,2,19.4394,305.2552,-9.369558,0.4819881,5.06175,-9.8565,-34.442,0.7957001,
2,232.897,2,19.44805,305.247,-9.37027,0.4818103,5.06175,-9.8565,-34.442,0.7957001,
2,232.907,2,19.45074,305.2456,-9.371687,0.4818164,5.06175,-9.8565,-34.442,0.7957001,
2,232.917,2,19.45411,305.2464,-9.370828,0.4816888,5.06175,-9.8565,-34.442,0.7957001,
2,232.927,2,19.45264,305.2349,-9.374603,0.4819192,5.06175,-9.8565,-34.442,0.7957001,
2,232.937,2,19.452,305.2216,-9.37386,0.4818971,5.06175,-9.8565,-34.442,0.7957001,
2,232.947,2,19.45203,305.231,-9.372729,0.4818382,5.06175,-9.8565,-34.442,0.7957001,
2,232.957,2,19.4529,305.2308,-9.373391,0.4818505,5.06175,-9.8565,-34.442,0.7957001,
2,232.967,2,19.45026,305.2205,-9.374883,0.4819928,5.06175,-9.8565,-34.442,0.7957001,
2,232.977,2,19.45114,305.2165,-9.376719,0.4820652,5.06175,-9.8565,-34.442,0.7957001,
2,232.987,2,19.45324,305.2159,-9.378329,0.4820959,5.06175,-9.8565,-34.442,0.7957001,
2,232.997,2,19.44884,305.2128,-9.380144,0.4822983,5.06175,-9.8565,-34.442,0.7957001,
2,233.007,2,19.44752,305.213,-9.383202,0.4824883,5.06175,-9.8565,-34.442,0.7957001,
2,233.017,2,19.44716,305.2072,-9.385216,0.4826009,5.05933,-9.8565,-34.4426,0.796299,
2,233.027,2,19.45042,305.2133,-9.385641,0.4825418,5.05933,-9.8565,-34.4426,0.796299,
2,233.037,2,19.4483,305.1953,-9.383657,0.4824924,5.05933,-9.8565,-34.4426,0.796299,
2,233.047,2,19.44867,305.2041,-9.384089,0.4825054,5.05933,-9.8565,-34.4426,0.796299,
2,233.057,2,19.44724,305.2004,-9.385052,0.4825904,5.05933,-9.8565,-34.4426,0.796299,
2,233.067,2,19.44799,305.2016,-9.38616,0.4826287,5.05933,-9.8565,-34.4426,0.796299,
2,233.077,2,19.4475,305.194,-9.38426,0.4825433,5.05933,-9.8565,-34.4426,0.796299,
2,233.087,2,19.44948,305.1906,-9.385881,0.4825775,5.05933,-9.8565,-34.4426,0.796299,
2,233.097,2,19.44897,305.1826,-9.386348,0.482614,5.05933,-9.8565,-34.4426,0.796299,
2,233.107,2,19.44852,305.1844,-9.388353,0.4827285,5.05933,-9.8565,-34.4426,0.796299,
2,233.117,2,19.44717,305.1821,-9.390461,0.4828704,5.05933,-9.8565,-34.4426,0.796299,
2,233.127,2,19.44821,305.1807,-9.391455,0.4828956,5.05933,-9.8565,-34.4426,0.796299,
2,233.137,2,19.45317,305.1671,-9.392115,0.4828063,5.05933,-9.8565,-34.4426,0.796299,
2,233.147,2,19.46115,305.1498,-9.395443,0.4827794,5.05933,-9.8565,-34.4426,0.796299,
2,233.157,2,19.47202,305.1704,-9.394251,0.4824486,5.05933,-9.8565,-34.4426,0.796299,
2,233.167,2,19.47223,305.1335,-9.393778,0.4824193,5.05933,-9.8565,-34.4426,0.796299,
2,233.177,2,19.47058,305.1347,-9.397052,0.4826282,5.05933,-9.8565,-34.4426,0.796299,
2,233.187,2,19.47399,305.1362,-9.396879,0.4825348,5.05933,-9.8565,-34.4426,0.796299,
2,233.197,2,19.47155,305.1407,-9.395866,0.4825433,5.05933,-9.8565,-34.4426,0.796299,
2,233.207,2,19.46776,305.1304,-9.399067,0.4828016,5.05933,-9.8565,-34.4426,0.796299,
2,233.217,2,19.47035,305.1323,-9.400229,0.4827971,5.05933,-9.8565,-34.4426,0.796299,
2,233.227,2,19.47175,305.1357,-9.400473,0.4827749,5.05933,-9.8565,-34.4426,0.796299,
2,233.237,2,19.46954,305.1275,-9.405001,0.4830624,5.05933,-9.8565,-34.4426,0.796299,
2,233.247,2,19.4709,305.1276,-9.406472,0.4831042,5.05933,-9.8565,-34.4426,0.796299,
2,233.257,2,19.47271,305.1297,-9.40702,0.4830873,5.05933,-9.8565,-34.4426,0.796299,
2,233.267,2,19.46893,305.122,-9.40854,0.4832593,5.05933,-9.8565,-34.4426,0.796299,
2,233.277,2,19.46744,305.1391,-9.410749,0.4834097,5.05933,-9.8565,-34.4426,0.796299,
2,233.287,2,19.46972,305.1115,-9.408518,0.4832384,5.05933,-9.8565,-34.4426,0.796299,
2,233.297,2,19.46625,305.1162,-9.407435,0.4832689,5.05933,-9.8565,-34.4426,0.796299,
2,233.307,2,19.46557,305.1107,-9.407446,0.4832864,5.0572,-9.8565,-34.4433,0.7969971,
2,233.317,2,19.46886,305.112,-9.405768,0.4831185,5.0572,-9.8565,-34.4433,0.7969971,
2,233.327,2,19.46746,305.1051,-9.407269,0.4832304,5.0572,-9.8565,-34.4433,0.7969971,
2,233.337,2,19.46802,305.0968,-9.406738,0.4831893,5.0572,-9.8565,-34.4433,0.7969971,
2,233.347,2,19.46777,305.1002,-9.40675,0.4831962,5.0572,-9.8565,-34.4433,0.7969971,
2,233.357,2,19.46734,305.0965,-9.409603,0.4833533,5.0572,-9.8565,-34.4433,0.7969971,
2,233.367,2,19.46853,305.0894,-9.410924,0.4833916,5.0572,-9.8565,-34.4433,0.7969971,
2,233.377,2,19.46768,305.0824,-9.40966,0.4833479,5.0572,-9.8565,-34.4433,0.7969971,
2,233.387,2,19.4667,305.0919,-9.411486,0.4834659,5.0572,-9.8565,-34.4433,0.7969971,
2,233.397,2,19.46961,305.0792,-9.409481,0.4832907,5.0572,-9.8565,-34.4433,0.7969971,
2,233.407,2,19.46606,305.0825,-9.407692,0.483287,5.0572,-9.8565,-34.4433,0.7969971,
2,233.417,2,19.46683,305.0898,-9.409708,0.4833714,5.0572,-9.8565,-34.4433,0.7969971,
2,233.427,2,19.47691,305.0648,-9.40792,0.4830293,5.0572,-9.8565,-34.4433,0.7969971,
2,233.437,2,19.48421,305.0629,-9.403979,0.4826462,5.0572,-9.8565,-34.4433,0.7969971,
2,233.447,2,19.49019,305.0453,-9.405979,0.4826008,5.0572,-9.8565,-34.4433,0.7969971,
2,233.457,2,19.49486,305.0403,-9.407971,0.4825872,5.0572,-9.8565,-34.4433,0.7969971,
2,233.467,2,19.49729,305.0311,-9.40941,0.4826008,5.0572,-9.8565,-34.4433,0.7969971,
2,233.477,2,19.49589,305.0306,-9.412386,0.4827882,5.0572,-9.8565,-34.4433,0.7969971,
2,233.487,2,19.49267,305.0269,-9.41592,0.4830493,5.0572,-9.8565,-34.4433,0.7969971,
2,233.497,2,19.4948,305.0259,-9.416824,0.4830428,5.0572,-9.8565,-34.4433,0.7969971,
2,233.507,2,19.49556,305.0197,-9.41892,0.4831316,5.0572,-9.8565,-34.4433,0.7969971,
2,233.517,2,19.49207,305.0025,-9.419756,0.4832608,5.0572,-9.8565,-34.4433,0.7969971,
2,233.527,2,19.49382,305.0187,-9.419898,0.4832248,5.0572,-9.8565,-34.4433,0.7969971,
2,233.537,2,19.49426,305.005,-9.420469,0.4832432,5.0572,-9.8565,-34.4433,0.7969971,
2,233.547,2,19.49149,305.0132,-9.421074,0.483343,5.0572,-9.8565,-34.4433,0.7969971,
2,233.557,2,19.49191,305.0131,-9.420428,0.4832995,5.05505,-9.8565,-34.4441,0.7977982,
2,233.567,2,19.49271,305.0047,-9.420966,0.4833072,5.05505,-9.8565,-34.4441,0.7977982,
2,233.577,2,19.4928,305.0042,-9.421365,0.4833254,5.05505,-9.8565,-34.4441,0.7977982,
2,233.587,2,19.49179,305.0064,-9.424311,0.4835015,5.05505,-9.8565,-34.4441,0.7977982,
2,233.597,2,19.49221,304.9951,-9.426789,0.4836182,5.05505,-9.8565,-34.4441,0.7977982,
2,233.607,2,19.49126,305.0013,-9.427401,0.4836733,5.05505,-9.8565,-34.4441,0.7977982,
2,233.617,2,19.49455,305.0023,-9.429173,0.4836825,5.05505,-9.8565,-34.4441,0.7977982,
2,233.627,2,19.49311,304.9729,-9.431281,0.4838264,5.05505,-9.8565,-34.4441,0.7977982,
2,233.637,2,19.49381,304.9708,-9.429449,0.4837151,5.05505,-9.8565,-34.4441,0.7977982,
2,233.647,2,19.49207,304.9875,-9.428113,0.4836897,5.05505,-9.8565,-34.4441,0.7977982,
2,233.657,2,19.49083,304.9763,-9.429672,0.4838005,5.05505,-9.8565,-34.4441,0.7977982,
2,233.667,2,19.4907,304.9737,-9.429658,0.4838029,5.05505,-9.8565,-34.4441,0.7977982,
2,233.677,2,19.49607,304.9681,-9.430401,0.4837077,5.05505,-9.8565,-34.4441,0.7977982,
2,233.687,2,19.50339,304.962,-9.430282,0.4835202,5.05505,-9.8565,-34.4441,0.7977982,
2,233.697,2,19.51109,304.9519,-9.434407,0.4835408,5.05505,-9.8565,-34.4441,0.7977982,
2,233.707,2,19.51765,304.9382,-9.434082,0.4833616,5.05505,-9.8565,-34.4441,0.7977982,
2,233.717,2,19.51816,304.9481,-9.438134,0.4835567,5.05505,-9.8565,-34.4441,0.7977982,
2,233.727,2,19.51352,304.9436,-9.440446,0.4837901,5.05505,-9.8565,-34.4441,0.7977982,
2,233.737,2,19.51609,304.9341,-9.441946,0.4838032,5.05505,-9.8565,-34.4441,0.7977982,
2,233.747,2,19.51586,304.9374,-9.443549,0.4838909,5.05505,-9.8565,-34.4441,0.7977982,
2,233.757,2,19.51377,304.9283,-9.444514,0.4839923,5.05505,-9.8565,-34.4441,0.7977982,
2,233.767,2,19.51559,304.9258,-9.443448,0.4838925,5.05505,-9.8565,-34.4441,0.7977982,
2,233.777,2,19.51464,304.9202,-9.443955,0.483942,5.05505,-9.8565,-34.4441,0.7977982,
2,233.787,2,19.51343,304.9234,-9.443753,0.4839616,5.05505,-9.8565,-34.4441,0.7977982,
2,233.797,2,19.51308,304.9213,-9.444732,0.4840205,5.05505,-9.8565,-34.4441,0.7977982,
2,233.807,2,19.51557,304.9161,-9.443545,0.4838979,5.05505,-9.8565,-34.4441,0.7977982,
2,233.817,2,19.51464,304.9123,-9.447518,0.4841246,5.05263,-9.8565,-34.4448,0.7985001,
2,233.827,2,19.51471,304.9105,-9.447735,0.4841339,5.05263,-9.8565,-34.4448,0.7985001,
2,233.837,2,19.51573,304.9045,-9.450196,0.4842349,5.05263,-9.8565,-34.4448,0.7985001,
2,233.847,2,19.5163,304.9021,-9.450836,0.4842534,5.05263,-9.8565,-34.4448,0.7985001,
2,233.857,2,19.5155,304.9042,-9.451143,0.4842891,5.05263,-9.8565,-34.4448,0.7985001,
2,233.867,2,19.51335,304.8889,-9.45278,0.4844262,5.05263,-9.8565,-34.4448,0.7985001,
2,233.877,2,19.51567,304.907,-9.451898,0.4843235,5.05263,-9.8565,-34.4448,0.7985001,
2,233.887,2,19.51388,304.8922,-9.451679,0.4843567,5.05263,-9.8565,-34.4448,0.7985001,
2,233.897,2,19.51371,304.8977,-9.451152,0.4843339,5.05263,-9.8565,-34.4448,0.7985001,
2,233.907,2,19.51363,304.8941,-9.449763,0.4842649,5.05263,-9.8565,-34.4448,0.7985001,
2,233.917,2,19.51384,304.8917,-9.450901,0.4843178,5.05263,-9.8565,-34.4448,0.7985001,
2,233.927,2,19.51351,304.8932,-9.449442,0.4842513,5.05263,-9.8565,-34.4448,0.7985001,
2,233.937,2,19.5207,304.8844,-9.450779,0.4841414,5.05263,-9.8565,-34.4448,0.7985001,
2,233.947,2,19.52854,304.8659,-9.451947,0.4840069,5.05263,-9.8565,-34.4448,0.7985001,
2,233.957,2,19.53526,304.8655,-9.453609,0.4839254,5.05263,-9.8565,-34.4448,0.7985001,
2,233.967,2,19.53921,304.8557,-9.455663,0.4839328,5.05263,-9.8565,-34.4448,0.7985001,
2,233.977,2,19.53905,304.8537,-9.45493,0.4838991,5.05263,-9.8565,-34.4448,0.7985001,
2,233.987,2,19.53968,304.8604,-9.456087,0.4839428,5.05263,-9.8565,-34.4448,0.7985001,
2,233.997,2,19.53876,304.8453,-9.457394,0.4840323,5.05263,-9.8565,-34.4448,0.7985001,
2,234.007,2,19.54051,304.8474,-9.455425,0.4838883,5.05263,-9.8565,-34.4448,0.7985001,
2,234.017,2,19.538,304.8452,-9.453516,0.4838527,5.05263,-9.8565,-34.4448,0.7985001,
2,234.027,2,19.53711,304.8431,-9.453521,0.4838752,5.05263,-9.8565,-34.4448,0.7985001,
2,234.037,2,19.53737,304.8357,-9.45259,0.483821,5.05263,-9.8565,-34.4448,0.7985001,
2,234.047,2,19.5374,304.8378,-9.452379,0.4838096,5.05263,-9.8565,-34.4448,0.7985001,
2,234.057,2,19.53949,304.8299,-9.452837,0.4837812,5.05263,-9.8565,-34.4448,0.7985001,
2,234.067,2,19.53551,304.8309,-9.456445,0.4840645,5.05263,-9.8565,-34.4448,0.7985001,
2,234.077,2,19.53669,304.8286,-9.459231,0.4841778,5.05263,-9.8565,-34.4448,0.7985001,
2,234.087,2,19.53711,304.8189,-9.45946,0.484179,5.05263,-9.8565,-34.4448,0.7985001,
2,234.097,2,19.53852,304.8284,-9.460208,0.4841823,5.05263,-9.8565,-34.4448,0.7985001,
2,234.107,2,19.53599,304.8269,-9.461836,0.4843284,5.0505,-9.8565,-34.4455,0.7991982,
2,234.117,2,19.5358,304.8224,-9.461453,0.4843136,5.0505,-9.8565,-34.4455,0.7991982,
2,234.127,2,19.53788,304.8111,-9.460867,0.484232,5.0505,-9.8565,-34.4455,0.7991982,
2,234.137,2,19.53649,304.8104,-9.461916,0.4843202,5.0505,-9.8565,-34.4455,0.7991982,
2,234.147,2,19.53532,304.8112,-9.463188,0.4844144,5.0505,-9.8565,-34.4455,0.7991982,
2,234.157,2,19.5342,304.8103,-9.462727,0.4844183,5.0505,-9.8565,-34.4455,0.7991982,
2,234.167,2,19.53495,304.8005,-9.463188,0.4844235,5.0505,-9.8565,-34.4455,0.7991982,
2,234.177,2,19.536,304.7993,-9.462908,0.4843831,5.0505,-9.8565,-34.4455,0.7991982,
2,234.187,2,19.53568,304.8004,-9.464081,0.4844511,5.0505,-9.8565,-34.4455,0.7991982,
2,234.197,2,19.53519,304.7989,-9.469543,0.4847429,5.0505,-9.8565,-34.4455,0.7991982,
2,234.207,2,19.53482,304.7937,-9.470657,0.484809,5.0505,-9.8565,-34.4455,0.7991982,
2,234.217,2,19.53552,304.7899,-9.468985,0.4847061,5.0505,-9.8565,-34.4455,0.7991982,
2,234.227,2,19.54403,304.7871,-9.470971,0.4845966,5.0505,-9.8565,-34.4455,0.7991982,
2,234.237,2,19.55165,304.7766,-9.472037,0.4844622,5.0505,-9.8565,-34.4455,0.7991982,
2,234.247,2,19.55549,304.7753,-9.470754,0.4843015,5.0505,-9.8565,-34.4455,0.7991982,
2,234.257,2,19.56044,304.7667,-9.471466,0.4842155,5.0505,-9.8565,-34.4455,0.7991982,
2,234.267,2,19.56047,304.766,-9.471302,0.4842063,5.0505,-9.8565,-34.4455,0.7991982,
2,234.277,2,19.55863,304.7582,-9.471766,0.4842754,5.0505,-9.8565,-34.4455,0.7991982,
2,234.287,2,19.56185,304.7546,-9.473153,0.4842667,5.0505,-9.8565,-34.4455,0.7991982,
2,234.297,2,19.55856,304.7552,-9.473314,0.4843566,5.0505,-9.8565,-34.4455,0.7991982,
2,234.307,2,19.55887,304.7578,-9.476186,0.4844955,5.0505,-9.8565,-34.4455,0.7991982,
2,234.317,2,19.5599,304.7368,-9.480887,0.4847104,5.0505,-9.8565,-34.4455,0.7991982,
2,234.327,2,19.56031,304.7466,-9.481384,0.4847257,5.0505,-9.8565,-34.4455,0.7991982,
2,234.337,2,19.55986,304.7429,-9.481236,0.4847293,5.0505,-9.8565,-34.4455,0.7991982,
2,234.347,2,19.55774,304.735,-9.483551,0.4849,5.0505,-9.8565,-34.4455,0.7991982,
2,234.357,2,19.55988,304.7369,-9.480984,0.4847158,5.04835,-9.8565,-34.4462,0.7999001,
2,234.367,2,19.56095,304.7465,-9.48126,0.4847036,5.04835,-9.8565,-34.4462,0.7999001,
2,234.377,2,19.55852,304.7389,-9.481849,0.4847938,5.04835,-9.8565,-34.4462,0.7999001,
2,234.387,2,19.55901,304.7351,-9.48127,0.4847521,5.04835,-9.8565,-34.4462,0.7999001,
2,234.397,2,19.55968,304.7337,-9.482491,0.4847979,5.04835,-9.8565,-34.4462,0.7999001,
2,234.407,2,19.55798,304.7265,-9.482666,0.484849,5.04835,-9.8565,-34.4462,0.7999001,
2,234.417,2,19.5598,304.7301,-9.485448,0.484946,5.04835,-9.8565,-34.4462,0.7999001,
2,234.427,2,19.55923,304.7313,-9.486322,0.485005,5.04835,-9.8565,-34.4462,0.7999001,
2,234.437,2,19.55687,304.7273,-9.489367,0.4852191,5.04835,-9.8565,-34.4462,0.7999001,
2,234.447,2,19.55894,304.7205,-9.491311,0.485267,5.04835,-9.8565,-34.4462,0.7999001,
2,234.457,2,19.5581,304.7232,-9.490971,0.4852706,5.04835,-9.8565,-34.4462,0.7999001,
2,234.467,2,19.55658,304.7429,-9.490815,0.4853003,5.04835,-9.8565,-34.4462,0.7999001,
2,234.477,2,19.5601,304.7317,-9.49262,0.4853052,5.04835,-9.8565,-34.4462,0.7999001,
2,234.487,2,19.56788,304.7065,-9.490788,0.4850186,5.04835,-9.8565,-34.4462,0.7999001,
2,234.497,2,19.57837,304.7035,-9.489367,0.4846862,5.04835,-9.8565,-34.4462,0.7999001,
2,234.507,2,19.58282,304.6813,-9.489387,0.4845772,5.04835,-9.8565,-34.4462,0.7999001,
2,234.517,2,19.5834,304.6852,-9.491175,0.4846542,5.04835,-9.8565,-34.4462,0.7999001,
2,234.527,2,19.58497,304.6873,-9.490863,0.4845994,5.04835,-9.8565,-34.4462,0.7999001,
2,234.537,2,19.58297,304.6919,-9.490913,0.4846514,5.04835,-9.8565,-34.4462,0.7999001,
2,234.547,2,19.58142,304.6778,-9.49225,0.484758,5.04835,-9.8565,-34.4462,0.7999001,
2,234.557,2,19.58298,304.663,-9.496105,0.4849161,5.04835,-9.8565,-34.4462,0.7999001,
2,234.567,2,19.58389,304.6797,-9.495094,0.4848421,5.04835,-9.8565,-34.4462,0.7999001,
2,234.577,2,19.58359,304.6699,-9.494904,0.4848397,5.04835,-9.8565,-34.4462,0.7999001,
2,234.587,2,19.58376,304.6668,-9.498451,0.4850166,5.04835,-9.8565,-34.4462,0.7999001,
2,234.597,2,19.58656,304.6628,-9.495657,0.4848047,5.04835,-9.8565,-34.4462,0.7999001,
2,234.607,2,19.58197,304.6698,-9.495694,0.4849203,5.04835,-9.8565,-34.4462,0.7999001,
2,234.617,2,19.58298,304.6609,-9.492897,0.4847525,5.04593,-9.8565,-34.447,0.8006973,
2,234.627,2,19.58383,304.6598,-9.491098,0.4846396,5.04593,-9.8565,-34.447,0.8006973,
2,234.637,2,19.58065,304.6658,-9.491265,0.4847268,5.04593,-9.8565,-34.447,0.8006973,
2,234.647,2,19.58403,304.6441,-9.494005,0.4847829,5.04593,-9.8565,-34.447,0.8006973,
2,234.657,2,19.58335,304.6595,-9.492107,0.4847028,5.04593,-9.8565,-34.447,0.8006973,
2,234.667,2,19.58113,304.6592,-9.493952,0.4848522,5.04593,-9.8565,-34.447,0.8006973,
2,234.677,2,19.58148,304.6474,-9.500038,0.4851542,5.04593,-9.8565,-34.447,0.8006973,
2,234.687,2,19.58289,304.6484,-9.499494,0.4850914,5.04593,-9.8565,-34.447,0.8006973,
2,234.697,2,19.58133,304.645,-9.49877,0.4850931,5.04593,-9.8565,-34.447,0.8006973,
2,234.707,2,19.58072,304.6346,-9.501576,0.4852517,5.04593,-9.8565,-34.447,0.8006973,
2,234.717,2,19.58223,304.6393,-9.500798,0.4851744,5.04593,-9.8565,-34.447,0.8006973,
2,234.727,2,19.58141,304.6361,-9.501394,0.4852253,5.04593,-9.8565,-34.447,0.8006973,
2,234.737,2,19.58762,304.6336,-9.501837,0.485094,5.04593,-9.8565,-34.447,0.8006973,
2,234.747,2,19.599,304.6274,-9.500464,0.4847424,5.04593,-9.8565,-34.447,0.8006973,
2,234.757,2,19.60274,304.6283,-9.501552,0.4847054,5.04593,-9.8565,-34.447,0.8006973,
2,234.767,2,19.604,304.6078,-9.503883,0.484793,5.04593,-9.8565,-34.447,0.8006973,
2,234.777,2,19.60703,304.6019,-9.502804,0.4846631,5.04593,-9.8565,-34.447,0.8006973,
2,234.787,2,19.60408,304.5791,-9.504211,0.4848079,5.04593,-9.8565,-34.447,0.8006973,
2,234.797,2,19.6038,304.5902,-9.508451,0.485031,5.04593,-9.8565,-34.447,0.8006973,
2,234.807,2,19.60498,304.5959,-9.510391,0.4851007,5.04593,-9.8565,-34.447,0.8006973,
2,234.817,2,19.60597,304.6096,-9.510327,0.4850729,5.04593,-9.8565,-34.447,0.8006973,
2,234.827,2,19.60407,304.4886,-9.511192,0.4851641,5.04593,-9.8565,-34.447,0.8006973,
2,234.837,2,19.60579,304.6311,-9.510167,0.4850693,5.04593,-9.8565,-34.447,0.8006973,
2,234.847,2,19.60639,304.5667,-9.511417,0.4851182,5.04593,-9.8565,-34.447,0.8006973,
2,234.857,2,19.60443,304.5861,-9.512239,0.4852086,5.04593,-9.8565,-34.447,0.8006973,
2,234.867,2,19.6042,304.5914,-9.513311,0.4852691,5.04593,-9.8565,-34.447,0.8006973,
2,234.877,2,19.60454,304.5884,-9.51277,0.4852329,5.04593,-9.8565,-34.447,0.8006973,
2,234.887,2,19.60082,304.5689,-9.516859,0.4855337,5.04593,-9.8565,-34.447,0.8006973,
2,234.897,2,19.60686,304.5779,-9.515658,0.4853229,5.04593,-9.8565,-34.447,0.8006973,
2,234.907,2,19.60351,304.5758,-9.517209,0.485485,5.04378,-9.8565,-34.4476,0.8013,
2,234.917,2,19.60203,304.5664,-9.521228,0.4857266,5.04378,-9.8565,-34.4476,0.8013,
2,234.927,2,19.60319,304.5626,-9.521544,0.485714,5.04378,-9.8565,-34.4476,0.8013,
2,234.937,2,19.60568,304.5775,-9.522703,0.4857114,5.04378,-9.8565,-34.4476,0.8013,
2,234.947,2,19.60275,304.5408,-9.521495,0.4857224,5.04378,-9.8565,-34.4476,0.8013,
2,234.957,2,19.60359,304.5777,-9.522462,0.4857509,5.04378,-9.8565,-34.4476,0.8013,
2,234.967,2,19.60201,304.5677,-9.525018,0.4859205,5.04378,-9.8565,-34.4476,0.8013,
2,234.977,2,19.6039,304.5531,-9.523312,0.4857866,5.04378,-9.8565,-34.4476,0.8013,
2,234.987,2,19.60488,304.5522,-9.521414,0.4856656,5.04378,-9.8565,-34.4476,0.8013,
2,234.997,2,19.60737,304.5619,-9.522208,0.4856443,5.04378,-9.8565,-34.4476,0.8013,
2,235.007,2,19.60399,304.5667,-9.5267,0.4859572,5.04378,-9.8565,-34.4476,0.8013,
2,235.017,2,19.60361,304.5475,-9.524911,0.4858753,5.04378,-9.8565,-34.4476,0.8013,
2,235.027,2,19.61259,304.5478,-9.526099,0.4857135,5.04378,-9.8565,-34.4476,0.8013,
2,235.037,2,19.6188,304.562,-9.533337,0.4859286,5.04378,-9.8565,-34.4476,0.8013,
2,235.047,2,19.62437,304.5117,-9.534345,0.4858421,5.04378,-9.8565,-34.4476,0.8013,
2,235.057,2,19.62934,304.5469,-9.533333,0.4856675,5.04378,-9.8565,-34.4476,0.8013,
2,235.067,2,19.62868,304.5546,-9.534214,0.4857287,5.04378,-9.8565,-34.4476,0.8013,
2,235.077,2,19.62912,304.5211,-9.534509,0.4857328,5.04378,-9.8565,-34.4476,0.8013,
2,235.087,2,19.62933,304.5338,-9.53514,0.4857597,5.04378,-9.8565,-34.4476,0.8013,
2,235.097,2,19.6289,304.5285,-9.534601,0.485743,5.04378,-9.8565,-34.4476,0.8013,
2,235.107,2,19.6277,304.5139,-9.53192,0.4856362,5.04378,-9.8565,-34.4476,0.8013,
2,235.117,2,19.62713,304.5205,-9.533767,0.4857444,5.04378,-9.8565,-34.4476,0.8013,
2,235.127,2,19.62519,304.5194,-9.536853,0.4859495,5.04378,-9.8565,-34.4476,0.8013,
2,235.137,2,19.62821,304.5234,-9.535976,0.4858302,5.04378,-9.8565,-34.4476,0.8013,
2,235.147,2,19.62765,304.5004,-9.534666,0.4857774,5.04165,-9.8565,-34.4484,0.8020973,
2,235.157,2,19.62821,304.5141,-9.537644,0.485915,5.04165,-9.8565,-34.4484,0.8020973,
2,235.167,2,19.6263,304.5122,-9.540163,0.4860907,5.04165,-9.8565,-34.4484,0.8020973,
2,235.177,2,19.62829,304.5089,-9.537071,0.485884,5.04165,-9.8565,-34.4484,0.8020973,
2,235.187,2,19.62389,304.5326,-9.537975,0.4860391,5.04165,-9.8565,-34.4484,0.8020973,
2,235.197,2,19.62309,304.5058,-9.53904,0.486113,5.04165,-9.8565,-34.4484,0.8020973,
2,235.207,2,19.6249,304.4981,-9.536991,0.4859638,5.04165,-9.8565,-34.4484,0.8020973,
2,235.217,2,19.6267,304.4971,-9.532695,0.4857002,5.04165,-9.8565,-34.4484,0.8020973,
2,235.227,2,19.62721,304.5029,-9.531922,0.4856483,5.04165,-9.8565,-34.4484,0.8020973,
2,235.237,2,19.63402,304.4811,-9.534744,0.4856237,5.04165,-9.8565,-34.4484,0.8020973,
2,235.247,2,19.64109,304.4789,-9.534255,0.4854239,5.04165,-9.8565,-34.4484,0.8020973,
2,235.257,2,19.64542,304.4698,-9.535225,0.4853663,5.04165,-9.8565,-34.4484,0.8020973,
2,235.267,2,19.64939,304.4601,-9.5401,0.4855165,5.04165,-9.8565,-34.4484,0.8020973,
2,235.277,2,19.64886,304.4659,-9.541347,0.4855929,5.04165,-9.8565,-34.4484,0.8020973,
2,235.287,2,19.6476,304.4557,-9.541807,0.4856475,5.04165,-9.8565,-34.4484,0.8020973,
2,235.297,2,19.64656,304.4527,-9.542747,0.485721,5.04165,-9.8565,-34.4484,0.8020973,
2,235.307,2,19.64688,304.4555,-9.546247,0.4858911,5.04165,-9.8565,-34.4484,0.8020973,
2,235.317,2,19.64826,304.4444,-9.545221,0.485805,5.04165,-9.8565,-34.4484,0.8020973,
2,235.327,2,19.64652,304.4534,-9.544063,0.485789,5.04165,-9.8565,-34.4484,0.8020973,
2,235.337,2,19.64589,304.4531,-9.546269,0.4859168,5.04165,-9.8565,-34.4484,0.8020973,
2,235.347,2,19.64823,304.4537,-9.543865,0.4857365,5.04165,-9.8565,-34.4484,0.8020973,
2,235.357,2,19.64652,304.4422,-9.543406,0.4857556,5.04165,-9.8565,-34.4484,0.8020973,
2,235.367,2,19.64746,304.4305,-9.547372,0.485934,5.04165,-9.8565,-34.4484,0.8020973,
2,235.377,2,19.6507,304.448,-9.546779,0.4858239,5.04165,-9.8565,-34.4484,0.8020973,
2,235.387,2,19.64891,304.4414,-9.546605,0.4858594,5.04165,-9.8565,-34.4484,0.8020973,
