Repository: jacquesNIT/Polymer-Scratching

Files Structure:

<material>_<maximum_load>_<load_rate>_<sample_number>_<try_number>

- sample_number (s1, s2, ...) is used to indicate another iteration of the same test.
- try_number (1, 2, ...) simply indicates that precedent tests failed, it does not matter.

Scratch Process:

All scratchs were performed using the Rockwell indenter with the "Scratch.Rx" model in MFT. 
All tests have at a length of 2mm and a progressive load.

The same results are also accessible on the scratch pc of the lab, in the "jacques/second_batch" folder.
The "Additionnal_Batch" folder contains unverified results that were used to test the machine, it is advised not to use those.

General Notes:

File: Lab results/Second_Batch/PMMAGS/20N/PMMAGS_20N.csv (part 51 of 51)
Recipe, UpperSample, LowerSample, OtherInfo, Averaging, LogFrequency, Type, Radius,TestDate, Operator, Customer, RefStd, Temperature, RH, Liquid, LastCalibDate, LCFz, LCFx, Tip, OtherData, samplevs
scratch only.Rx,,,,10,1000,Scratch,1,9/2/2026 1:27:57 PM,,,ASTM/ISO,,,N/A,N/A,,,,Linear: 0.1 to 20;5;2;0.5025126,0.3,
Step, Timestamp, RecipeStep, DAQ.Fz (N),DAQ.CAP (um),DAQ.Fx (N),DAQ.COF (),XYZ.X Position (mm),XYZ.Y Position (mm),XYZ.Z Position (mm),XYZ.Z Depth (mm),
2,235.397,2,19.64924,304.4263,-9.550184,0.4860333,5.03963,-9.8565,-34.449,0.8027,
2,235.407,2,19.64755,304.4282,-9.553094,0.4862231,5.03963,-9.8565,-34.449,0.8027,
2,235.417,2,19.649,304.4338,-9.552154,0.4861395,5.03963,-9.8565,-34.449,0.8027,
2,235.427,2,19.64899,304.4303,-9.552787,0.486172,5.03963,-9.8565,-34.449,0.8027,
2,235.437,2,19.64401,304.4286,-9.554143,0.4863642,5.03963,-9.8565,-34.449,0.8027,
2,235.447,2,19.64697,304.4258,-9.554228,0.4862953,5.03963,-9.8565,-34.449,0.8027,
2,235.457,2,19.64711,304.4315,-9.550587,0.4861063,5.03963,-9.8565,-34.449,0.8027,
2,235.467,2,19.65004,304.4265,-9.550156,0.486012,5.03963,-9.8565,-34.449,0.8027,
2,235.477,2,19.657,304.4056,-9.552298,0.485949,5.03963,-9.8565,-34.449,0.8027,
2,235.487,2,19.66464,304.3947,-9.55443,0.4858685,5.03963,-9.8565,-34.449,0.8027,
2,235.497,2,19.66911,304.3997,-9.556651,0.4858711,5.03963,-9.8565,-34.449,0.8027,
2,235.507,2,19.672,304.3955,-9.55862,0.4858998,5.03963,-9.8565,-34.449,0.8027,
2,235.517,2,19.67238,304.3901,-9.561218,0.4860224,5.03963,-9.8565,-34.449,0.8027,
2,235.527,2,19.668,304.3939,-9.564416,0.4862932,5.03963,-9.8565,-34.449,0.8027,
2,235.537,2,19.66915,304.3887,-9.565018,0.4862954,5.03963,-9.8565,-34.449,0.8027,
2,235.547,2,19.67247,304.3949,-9.562931,0.4861073,5.03963,-9.8565,-34.449,0.8027,
2,235.557,2,19.67324,304.3835,-9.561056,0.485993,5.03963,-9.8565,-34.449,0.8027,
2,235.567,2,19.67132,304.3741,-9.563564,0.486168,5.03963,-9.8565,-34.449,0.8027,
2,235.577,2,19.67195,304.3808,-9.563329,0.4861404,5.03963,-9.8565,-34.449,0.8027,
2,235.587,2,19.67003,304.3755,-9.561705,0.4861051,5.03963,-9.8565,-34.449,0.8027,
2,235.597,2,19.66899,304.3756,-9.564775,0.4862869,5.03963,-9.8565,-34.449,0.8027,
2,235.607,2,19.66827,304.3792,-9.567358,0.4864361,5.03762,-9.8565,-34.4497,0.8033981,
2,235.617,2,19.67002,304.3752,-9.567302,0.48639,5.03762,-9.8565,-34.4497,0.8033981,
2,235.627,2,19.66871,304.3754,-9.569781,0.4865486,5.03762,-9.8565,-34.4497,0.8033981,
2,235.637,2,19.66728,304.3769,-9.57203,0.4866982,5.03762,-9.8565,-34.4497,0.8033981,
2,235.647,2,19.66858,304.3783,-9.57307,0.486719,5.03762,-9.8565,-34.4497,0.8033981,
2,235.657,2,19.66719,304.378,-9.573222,0.486761,5.03762,-9.8565,-34.4497,0.8033981,
2,235.667,2,19.66635,304.381,-9.571684,0.4867036,5.03762,-9.8565,-34.4497,0.8033981,
2,235.677,2,19.66694,304.3673,-9.57008,0.4866074,5.03762,-9.8565,-34.4497,0.8033981,
2,235.687,2,19.66631,304.3702,-9.570354,0.486637,5.03762,-9.8565,-34.4497,0.8033981,
2,235.697,2,19.66649,304.368,-9.566669,0.4864451,5.03762,-9.8565,-34.4497,0.8033981,
2,235.707,2,19.66755,304.3632,-9.566968,0.4864343,5.03762,-9.8565,-34.4497,0.8033981,
2,235.717,2,19.66734,304.3591,-9.566976,0.4864399,5.03762,-9.8565,-34.4497,0.8033981,
2,235.727,2,19.67386,304.3552,-9.564978,0.4861769,5.03762,-9.8565,-34.4497,0.8033981,
2,235.737,2,19.68044,304.3465,-9.564869,0.4860088,5.03762,-9.8565,-34.4497,0.8033981,
2,235.747,2,19.68833,304.3369,-9.567307,0.485938,5.03762,-9.8565,-34.4497,0.8033981,
2,235.757,2,19.68871,304.3293,-9.567579,0.4859423,5.03762,-9.8565,-34.4497,0.8033981,
2,235.767,2,19.68721,304.327,-9.56881,0.4860421,5.03762,-9.8565,-34.4497,0.8033981,
2,235.777,2,19.6892,304.3125,-9.566648,0.4858831,5.03762,-9.8565,-34.4497,0.8033981,
2,235.787,2,19.68879,304.3275,-9.567034,0.4859127,5.03762,-9.8565,-34.4497,0.8033981,
2,235.797,2,19.68826,304.3194,-9.565702,0.4858582,5.03762,-9.8565,-34.4497,0.8033981,
2,235.807,2,19.68746,304.3285,-9.566483,0.4859176,5.03762,-9.8565,-34.4497,0.8033981,
2,235.817,2,19.68727,304.3187,-9.565241,0.4858593,5.03762,-9.8565,-34.4497,0.8033981,
2,235.827,2,19.69043,304.3288,-9.56258,0.485646,5.03762,-9.8565,-34.4497,0.8033981,
2,235.837,2,19.68743,304.3141,-9.565243,0.4858553,5.03762,-9.8565,-34.4497,0.8033981,
2,235.847,2,19.68708,304.3139,-9.567618,0.4859846,5.03547,-9.8565,-34.4504,0.8041,
2,235.857,2,19.68804,304.3123,-9.564252,0.4857899,5.03547,-9.8565,-34.4504,0.8041,
2,235.867,2,19.68789,304.3025,-9.567772,0.4859725,5.03547,-9.8565,-34.4504,0.8041,
2,235.877,2,19.68754,304.3027,-9.569086,0.4860478,5.03547,-9.8565,-34.4504,0.8041,
2,235.887,2,19.68896,304.304,-9.568988,0.4860078,5.03547,-9.8565,-34.4504,0.8041,
2,235.897,2,19.68706,304.2902,-9.572042,0.4862099,5.03547,-9.8565,-34.4504,0.8041,
2,235.907,2,19.68553,304.2933,-9.572599,0.4862759,5.03547,-9.8565,-34.4504,0.8041,
2,235.917,2,19.68759,304.2914,-9.569627,0.486074,5.03547,-9.8565,-34.4504,0.8041,
2,235.927,2,19.68562,304.2891,-9.57089,0.4861869,5.03547,-9.8565,-34.4504,0.8041,
2,235.937,2,19.68453,304.2892,-9.568677,0.4861014,5.03547,-9.8565,-34.4504,0.8041,
2,235.947,2,19.68762,304.2858,-9.568275,0.4860048,5.03547,-9.8565,-34.4504,0.8041,
2,235.957,2,19.68639,304.288,-9.567904,0.4860162,5.03547,-9.8565,-34.4504,0.8041,
2,235.967,2,19.68976,304.281,-9.569344,0.4860061,5.03547,-9.8565,-34.4504,0.8041,
2,235.977,2,19.70164,304.2614,-9.568504,0.4856706,5.03547,-9.8565,-34.4504,0.8041,
2,235.987,2,19.7105,304.2643,-9.571475,0.4856027,5.03547,-9.8565,-34.4504,0.8041,
2,235.997,2,19.71141,304.2629,-9.573163,0.4856662,5.03547,-9.8565,-34.4504,0.8041,
2,236.007,2,19.71072,304.2665,-9.575164,0.4857845,5.03547,-9.8565,-34.4504,0.8041,
2,236.017,2,19.71221,304.2557,-9.573523,0.4856645,5.03547,-9.8565,-34.4504,0.8041,
2,236.027,2,19.71122,304.219,-9.573141,0.4856696,5.03547,-9.8565,-34.4504,0.8041,
2,236.037,2,19.7116,304.2516,-9.573294,0.4856681,5.03547,-9.8565,-34.4504,0.8041,
2,236.047,2,19.71057,304.2473,-9.574395,0.4857492,5.03547,-9.8565,-34.4504,0.8041,
2,236.057,2,19.71161,304.2442,-9.573781,0.4856926,5.03547,-9.8565,-34.4504,0.8041,
2,236.067,2,19.71105,304.2379,-9.572727,0.4856528,5.03347,-9.8565,-34.451,0.8046989,
2,236.077,2,19.70854,304.2374,-9.575743,0.4858676,5.03347,-9.8565,-34.451,0.8046989,
2,236.087,2,19.70999,304.2388,-9.57878,0.4859861,5.03347,-9.8565,-34.451,0.8046989,
2,236.097,2,19.7125,304.2344,-9.577305,0.4858493,5.03347,-9.8565,-34.451,0.8046989,
2,236.107,2,19.70955,304.2371,-9.581199,0.4861197,5.03347,-9.8565,-34.451,0.8046989,
2,236.117,2,19.71002,304.2312,-9.580183,0.4860565,5.03347,-9.8565,-34.451,0.8046989,
2,236.127,2,19.70779,304.2401,-9.581072,0.4861566,5.03347,-9.8565,-34.451,0.8046989,
2,236.137,2,19.70811,304.2379,-9.581462,0.4861685,5.03347,-9.8565,-34.451,0.8046989,
2,236.147,2,19.71144,304.237,-9.581547,0.4860907,5.03347,-9.8565,-34.451,0.8046989,
2,236.157,2,19.70756,304.2385,-9.579906,0.4861031,5.03347,-9.8565,-34.451,0.8046989,
2,236.167,2,19.70866,304.2277,-9.580943,0.4861287,5.03347,-9.8565,-34.451,0.8046989,
2,236.177,2,19.71622,304.2242,-9.579302,0.485859,5.03347,-9.8565,-34.451,0.8046989,
2,236.187,2,19.72328,304.2195,-9.577665,0.4856021,5.03347,-9.8565,-34.451,0.8046989,
2,236.197,2,19.72964,304.2124,-9.579067,0.4855166,5.03347,-9.8565,-34.451,0.8046989,
2,236.207,2,19.73012,304.2016,-9.58215,0.485661,5.03347,-9.8565,-34.451,0.8046989,
2,236.217,2,19.72909,304.203,-9.582102,0.4856839,5.03347,-9.8565,-34.451,0.8046989,
2,236.227,2,19.7299,304.1984,-9.585673,0.485845,5.03347,-9.8565,-34.451,0.8046989,
2,236.237,2,19.72843,304.2068,-9.588021,0.4860002,5.03347,-9.8565,-34.451,0.8046989,
2,236.247,2,19.72631,304.2084,-9.588066,0.4860548,5.03347,-9.8565,-34.451,0.8046989,
2,236.257,2,19.7295,304.1591,-9.587523,0.4859486,5.03347,-9.8565,-34.451,0.8046989,
2,236.267,2,19.72897,304.1896,-9.587738,0.4859725,5.03347,-9.8565,-34.451,0.8046989,
2,236.277,2,19.72783,304.1904,-9.585891,0.4859071,5.03347,-9.8565,-34.451,0.8046989,
2,236.287,2,19.7303,304.1925,-9.583663,0.4857332,5.03347,-9.8565,-34.451,0.8046989,
2,236.297,2,19.7305,304.1932,-9.584518,0.4857716,5.03347,-9.8565,-34.451,0.8046989,
2,236.307,2,19.72685,304.1904,-9.583162,0.4857929,5.032,-9.8565,-34.4516,0.8052979,
2,236.317,2,19.72732,304.1918,-9.585905,0.4859203,5.032,-9.8565,-34.4516,0.8052979,
2,236.327,2,19.72704,304.1944,-9.58531,0.4858971,5.032,-9.8565,-34.4516,0.8052979,
2,236.337,2,19.72897,304.1837,-9.586006,0.4858847,5.032,-9.8565,-34.4516,0.8052979,
2,236.347,2,19.7269,304.1774,-9.587437,0.4860082,5.032,-9.8565,-34.4516,0.8052979,
2,236.357,2,19.72781,304.1837,-9.587853,0.486007,5.032,-9.8565,-34.4516,0.8052979,
2,236.367,2,19.72964,304.1727,-9.586452,0.4858908,5.032,-9.8565,-34.4516,0.8052979,
2,236.377,2,19.72918,304.1729,-9.586788,0.4859193,5.032,-9.8565,-34.4516,0.8052979,
2,236.387,2,19.72891,304.1684,-9.586729,0.4859228,5.032,-9.8565,-34.4516,0.8052979,
2,236.397,2,19.72961,304.1743,-9.584702,0.485803,5.032,-9.8565,-34.4516,0.8052979,
2,236.407,2,19.73949,304.1596,-9.581482,0.4853967,5.032,-9.8565,-34.4516,0.8052979,
2,236.417,2,19.74596,304.1513,-9.581813,0.4852544,5.032,-9.8565,-34.4516,0.8052979,
2,236.427,2,19.75157,304.1418,-9.581732,0.4851124,5.032,-9.8565,-34.4516,0.8052979,
2,236.437,2,19.75369,304.1437,-9.579811,0.4849631,5.032,-9.8565,-34.4516,0.8052979,
2,236.447,2,19.75165,304.1362,-9.582162,0.4851322,5.032,-9.8565,-34.4516,0.8052979,
2,236.457,2,19.74992,304.1365,-9.583426,0.4852388,5.032,-9.8565,-34.4516,0.8052979,
2,236.467,2,19.74925,304.1311,-9.587131,0.4854428,5.032,-9.8565,-34.4516,0.8052979,
2,236.477,2,19.74995,304.1263,-9.58799,0.485469,5.032,-9.8565,-34.4516,0.8052979,
2,236.487,2,19.74819,304.1235,-9.589541,0.485591,5.032,-9.8565,-34.4516,0.8052979,
2,236.497,2,19.74628,304.1286,-9.591198,0.4857217,5.032,-9.8565,-34.4516,0.8052979,
2,236.507,2,19.74807,304.1218,-9.588999,0.4855665,5.032,-9.8565,-34.4516,0.8052979,
2,236.517,2,19.7457,304.1315,-9.588044,0.4855764,5.032,-9.8565,-34.4516,0.8052979,
2,236.527,2,19.74564,304.1163,-9.589601,0.4856565,5.032,-9.8565,-34.4516,0.8052979,
2,236.537,2,19.74538,304.1165,-9.588672,0.4856161,5.02997,-9.8565,-34.4523,0.8059998,
2,236.547,2,19.7457,304.1116,-9.588329,0.4855908,5.02997,-9.8565,-34.4523,0.8059998,
2,236.557,2,19.7484,304.1104,-9.591003,0.4856597,5.02997,-9.8565,-34.4523,0.8059998,
2,236.567,2,19.74866,304.1079,-9.593087,0.4857589,5.02997,-9.8565,-34.4523,0.8059998,
2,236.577,2,19.74669,304.1021,-9.593056,0.4858059,5.02997,-9.8565,-34.4523,0.8059998,
2,236.587,2,19.74552,304.1053,-9.594594,0.4859126,5.02997,-9.8565,-34.4523,0.8059998,
2,236.597,2,19.74668,304.1033,-9.594669,0.4858878,5.02997,-9.8565,-34.4523,0.8059998,
2,236.607,2,19.74577,304.0982,-9.59494,0.4859239,5.02997,-9.8565,-34.4523,0.8059998,
2,236.617,2,19.74685,304.114,-9.596413,0.4859717,5.02997,-9.8565,-34.4523,0.8059998,
2,236.627,2,19.75296,304.0934,-9.594563,0.4857278,5.02997,-9.8565,-34.4523,0.8059998,
2,236.637,2,19.76168,304.0838,-9.594577,0.4855143,5.02997,-9.8565,-34.4523,0.8059998,
2,236.647,2,19.76799,304.0832,-9.593577,0.4853088,5.02997,-9.8565,-34.4523,0.8059998,
2,236.657,2,19.77135,304.0746,-9.594977,0.4852971,5.02997,-9.8565,-34.4523,0.8059998,
2,236.667,2,19.77066,304.0794,-9.594985,0.4853143,5.02997,-9.8565,-34.4523,0.8059998,
2,236.677,2,19.77254,304.0811,-9.595412,0.4852899,5.02997,-9.8565,-34.4523,0.8059998,
2,236.687,2,19.76891,304.0719,-9.598826,0.4855517,5.02997,-9.8565,-34.4523,0.8059998,
2,236.697,2,19.7721,304.0741,-9.600918,0.485579,5.02997,-9.8565,-34.4523,0.8059998,
2,236.707,2,19.76986,304.059,-9.602847,0.4857316,5.02997,-9.8565,-34.4523,0.8059998,
2,236.717,2,19.77024,304.0617,-9.603203,0.4857402,5.02997,-9.8565,-34.4523,0.8059998,
2,236.727,2,19.76874,304.0767,-9.605553,0.485896,5.02997,-9.8565,-34.4523,0.8059998,
2,236.737,2,19.76837,304.0242,-9.606049,0.4859301,5.02997,-9.8565,-34.4523,0.8059998,
2,236.747,2,19.76867,304.0742,-9.604012,0.4858199,5.02997,-9.8565,-34.4523,0.8059998,
2,236.757,2,19.77096,304.0626,-9.602622,0.4856932,5.02798,-9.8565,-34.453,0.8066978,
2,236.767,2,19.76738,304.0644,-9.603697,0.4858357,5.02798,-9.8565,-34.453,0.8066978,
2,236.777,2,19.76833,304.048,-9.603142,0.4857841,5.02798,-9.8565,-34.453,0.8066978,
2,236.787,2,19.76881,304.0513,-9.603539,0.4857925,5.02798,-9.8565,-34.453,0.8066978,
2,236.797,2,19.76972,304.0522,-9.604717,0.4858297,5.02798,-9.8565,-34.453,0.8066978,
2,236.807,2,19.76665,304.0452,-9.60638,0.4859893,5.02798,-9.8565,-34.453,0.8066978,
2,236.817,2,19.76943,304.0491,-9.607114,0.4859581,5.02798,-9.8565,-34.453,0.8066978,
2,236.827,2,19.76952,304.0485,-9.608758,0.4860391,5.02798,-9.8565,-34.453,0.8066978,
2,236.837,2,19.76879,304.0483,-9.609261,0.4860824,5.02798,-9.8565,-34.453,0.8066978,
2,236.847,2,19.7737,304.0401,-9.610022,0.4860002,5.02798,-9.8565,-34.453,0.8066978,
2,236.857,2,19.78055,304.0068,-9.611537,0.4859085,5.02798,-9.8565,-34.453,0.8066978,
2,236.867,2,19.78592,304.0236,-9.610898,0.4857444,5.02798,-9.8565,-34.453,0.8066978,
2,236.877,2,19.79071,304.0226,-9.609167,0.4855392,5.02798,-9.8565,-34.453,0.8066978,
2,236.887,2,19.79089,304.0256,-9.608049,0.4854785,5.02798,-9.8565,-34.453,0.8066978,
2,236.897,2,19.78903,304.0175,-9.607896,0.4855162,5.02798,-9.8565,-34.453,0.8066978,
2,236.907,2,19.7914,304.005,-9.609361,0.4855321,5.02798,-9.8565,-34.453,0.8066978,
2,236.917,2,19.78956,304.0043,-9.606798,0.4854478,5.02798,-9.8565,-34.453,0.8066978,
2,236.927,2,19.78929,304.0068,-9.607234,0.4854763,5.02798,-9.8565,-34.453,0.8066978,
2,236.937,2,19.79076,303.9982,-9.610776,0.4856193,5.02798,-9.8565,-34.453,0.8066978,
2,236.947,2,19.78995,304.0008,-9.610778,0.4856392,5.02798,-9.8565,-34.453,0.8066978,
2,236.957,2,19.7911,304.0053,-9.612598,0.4857031,5.02798,-9.8565,-34.453,0.8066978,
2,236.967,2,19.79146,304.0003,-9.611001,0.4856135,5.0261,-9.8565,-34.4536,0.8073006,
2,236.977,2,19.78934,304.0089,-9.610525,0.4856415,5.0261,-9.8565,-34.4536,0.8073006,
2,236.987,2,19.78986,303.9735,-9.611368,0.4856714,5.0261,-9.8565,-34.4536,0.8073006,
2,236.997,2,19.79074,303.9869,-9.608197,0.4854894,5.0261,-9.8565,-34.4536,0.8073006,
2,237.007,2,19.79012,303.9827,-9.605184,0.4853525,5.0261,-9.8565,-34.4536,0.8073006,
2,237.017,2,19.79065,303.9883,-9.604938,0.4853272,5.0261,-9.8565,-34.4536,0.8073006,
2,237.027,2,19.79026,303.9878,-9.605564,0.4853682,5.0261,-9.8565,-34.4536,0.8073006,
2,237.037,2,19.79117,303.9757,-9.606135,0.4853749,5.0261,-9.8565,-34.4536,0.8073006,
2,237.047,2,19.7887,303.9749,-9.606853,0.4854716,5.0261,-9.8565,-34.4536,0.8073006,
2,237.057,2,19.78769,303.9756,-9.608611,0.4855854,5.0261,-9.8565,-34.4536,0.8073006,
2,237.067,2,19.79114,303.9701,-9.61069,0.4856057,5.0261,-9.8565,-34.4536,0.8073006,
2,237.077,2,19.79644,303.9584,-9.611695,0.4855264,5.0261,-9.8565,-34.4536,0.8073006,
2,237.087,2,19.803,303.9622,-9.611927,0.4853774,5.0261,-9.8565,-34.4536,0.8073006,
2,237.097,2,19.80758,303.9879,-9.612327,0.4852851,5.0261,-9.8565,-34.4536,0.8073006,
2,237.107,2,19.80657,303.9554,-9.613338,0.4853611,5.0261,-9.8565,-34.4536,0.8073006,
2,237.117,2,19.80729,303.9503,-9.613338,0.4853434,5.0261,-9.8565,-34.4536,0.8073006,
2,237.127,2,19.8065,303.9465,-9.613798,0.485386,5.0261,-9.8565,-34.4536,0.8073006,
2,237.137,2,19.80667,303.9445,-9.612838,0.4853332,5.0261,-9.8565,-34.4536,0.8073006,
2,237.147,2,19.80629,303.9384,-9.615456,0.4854749,5.0261,-9.8565,-34.4536,0.8073006,
2,237.157,2,19.80767,303.9397,-9.615443,0.4854403,5.0261,-9.8565,-34.4536,0.8073006,
2,237.167,2,19.80631,303.9434,-9.616157,0.4855097,5.0261,-9.8565,-34.4536,0.8073006,
2,237.177,2,19.80807,303.9353,-9.618268,0.4855733,5.0261,-9.8565,-34.4536,0.8073006,
2,237.187,2,19.80456,303.9346,-9.617915,0.4856414,5.0261,-9.8565,-34.4536,0.8073006,
2,237.197,2,19.80639,303.9168,-9.620736,0.4857389,5.0261,-9.8565,-34.4536,0.8073006,
2,237.207,2,19.80812,303.9372,-9.621658,0.4857431,5.0261,-9.8565,-34.4536,0.8073006,
2,237.217,2,19.8057,303.8801,-9.620927,0.4857655,5.0261,-9.8565,-34.4536,0.8073006,
2,237.227,2,19.80642,303.9292,-9.620389,0.4857207,5.0261,-9.8565,-34.4536,0.8073006,
2,237.237,2,19.80703,303.9272,-9.621668,0.4857703,5.02423,-9.8565,-34.4541,0.8078003,
2,237.247,2,19.80667,303.9271,-9.620219,0.4857062,5.02423,-9.8565,-34.4541,0.8078003,
2,237.257,2,19.80596,303.9253,-9.62167,0.4857966,5.02423,-9.8565,-34.4541,0.8078003,
2,237.267,2,19.80577,303.923,-9.623378,0.4858875,5.02423,-9.8565,-34.4541,0.8078003,
2,237.277,2,19.8034,303.9189,-9.625907,0.4860735,5.02423,-9.8565,-34.4541,0.8078003,
2,237.287,2,19.80417,303.916,-9.626842,0.4861017,5.02423,-9.8565,-34.4541,0.8078003,
2,237.297,2,19.80333,303.9231,-9.629478,0.4862554,5.02423,-9.8565,-34.4541,0.8078003,
2,237.307,2,19.80104,303.9183,-9.635542,0.486618,5.02423,-9.8565,-34.4541,0.8078003,
2,237.317,2,19.80431,303.9204,-9.638802,0.4867022,5.02423,-9.8565,-34.4541,0.8078003,
2,237.327,2,19.80356,303.9143,-9.634998,0.4865286,5.02423,-9.8565,-34.4541,0.8078003,
2,237.337,2,19.80422,303.9083,-9.634878,0.4865064,5.02423,-9.8565,-34.4541,0.8078003,
2,237.347,2,19.80383,303.9012,-9.637154,0.4866308,5.02423,-9.8565,-34.4541,0.8078003,
2,237.357,2,19.80584,303.9049,-9.63652,0.4865494,5.02423,-9.8565,-34.4541,0.8078003,
2,237.367,2,19.81629,303.8944,-9.635178,0.4862251,5.02423,-9.8565,-34.4541,0.8078003,
2,237.377,2,19.82329,303.8842,-9.635049,0.4860469,5.02423,-9.8565,-34.4541,0.8078003,
2,237.387,2,19.82844,303.8844,-9.632401,0.4857872,5.02423,-9.8565,-34.4541,0.8078003,
2,237.397,2,19.8286,303.8816,-9.637877,0.4860594,5.02423,-9.8565,-34.4541,0.8078003,
2,237.407,2,19.82805,303.8796,-9.639261,0.4861426,5.02423,-9.8565,-34.4541,0.8078003,
2,237.417,2,19.82638,303.8785,-9.641183,0.4862806,5.02423,-9.8565,-34.4541,0.8078003,
2,237.427,2,19.82697,303.8795,-9.642612,0.4863383,5.02423,-9.8565,-34.4541,0.8078003,
2,237.437,2,19.82792,303.874,-9.639367,0.4861511,5.02423,-9.8565,-34.4541,0.8078003,
2,237.447,2,19.82657,303.8864,-9.639185,0.486175,5.02423,-9.8565,-34.4541,0.8078003,
2,237.457,2,19.82886,303.8797,-9.638121,0.4860652,5.02423,-9.8565,-34.4541,0.8078003,
2,237.467,2,19.82568,303.8811,-9.63672,0.4860726,5.02423,-9.8565,-34.4541,0.8078003,
2,237.477,2,19.82487,303.8591,-9.637903,0.486152,5.02182,-9.8565,-34.4548,0.8084984,
2,237.487,2,19.82582,303.8654,-9.634653,0.4859648,5.02182,-9.8565,-34.4548,0.8084984,
2,237.497,2,19.8274,303.8596,-9.634233,0.485905,5.02182,-9.8565,-34.4548,0.8084984,
2,237.507,2,19.82704,303.8576,-9.636555,0.486031,5.02182,-9.8565,-34.4548,0.8084984,
2,237.517,2,19.82545,303.8617,-9.637112,0.486098,5.02182,-9.8565,-34.4548,0.8084984,
2,237.527,2,19.82734,303.8575,-9.637688,0.4860808,5.02182,-9.8565,-34.4548,0.8084984,
2,237.537,2,19.82471,303.8521,-9.640193,0.4862717,5.02182,-9.8565,-34.4548,0.8084984,
2,237.547,2,19.82592,303.8576,-9.641094,0.4862874,5.02182,-9.8565,-34.4548,0.8084984,
2,237.557,2,19.82537,303.858,-9.639997,0.4862455,5.02182,-9.8565,-34.4548,0.8084984,
2,237.567,2,19.82542,303.8593,-9.641274,0.4863087,5.02182,-9.8565,-34.4548,0.8084984,
2,237.577,2,19.82523,303.8621,-9.641569,0.4863282,5.02182,-9.8565,-34.4548,0.8084984,
2,237.587,2,19.82371,303.8571,-9.639126,0.4862423,5.02182,-9.8565,-34.4548,0.8084984,
2,237.597,2,19.82867,303.8475,-9.640354,0.4861825,5.02182,-9.8565,-34.4548,0.8084984,
2,237.607,2,19.83648,303.8412,-9.636611,0.4858026,5.02182,-9.8565,-34.4548,0.8084984,
2,237.617,2,19.84265,303.8327,-9.63499,0.4855697,5.02182,-9.8565,-34.4548,0.8084984,
2,237.627,2,19.84806,303.8235,-9.638096,0.4855939,5.02182,-9.8565,-34.4548,0.8084984,
2,237.637,2,19.84496,303.8183,-9.640128,0.4857721,5.02182,-9.8565,-34.4548,0.8084984,
2,237.647,2,19.84758,303.8187,-9.640104,0.4857068,5.02182,-9.8565,-34.4548,0.8084984,
2,237.657,2,19.8482,303.8171,-9.642501,0.4858123,5.02182,-9.8565,-34.4548,0.8084984,
2,237.667,2,19.84694,303.8156,-9.647185,0.4860793,5.02182,-9.8565,-34.4548,0.8084984,
2,237.677,2,19.8451,303.8059,-9.64572,0.4860506,5.02182,-9.8565,-34.4548,0.8084984,
2,237.687,2,19.84605,303.7983,-9.645244,0.4860032,5.02182,-9.8565,-34.4548,0.8084984,
2,237.697,2,19.84476,303.797,-9.647359,0.4861414,5.02182,-9.8565,-34.4548,0.8084984,
2,237.707,2,19.84661,303.8005,-9.646257,0.4860405,5.02182,-9.8565,-34.4548,0.8084984,
2,237.717,2,19.84434,303.8031,-9.645388,0.4860523,5.02182,-9.8565,-34.4548,0.8084984,
2,237.727,2,19.84606,303.7999,-9.646857,0.4860843,5.02182,-9.8565,-34.4548,0.8084984,
2,237.737,2,19.84834,303.8004,-9.645146,0.4859422,5.0198,-9.8565,-34.4554,0.8090973,
2,237.747,2,19.84444,303.7936,-9.644598,0.48601,5.0198,-9.8565,-34.4554,0.8090973,
2,237.757,2,19.84458,303.7946,-9.645697,0.4860621,5.0198,-9.8565,-34.4554,0.8090973,
2,237.767,2,19.84467,303.7967,-9.650079,0.4862806,5.0198,-9.8565,-34.4554,0.8090973,
2,237.777,2,19.8441,303.7835,-9.651514,0.4863669,5.0198,-9.8565,-34.4554,0.8090973,
2,237.787,2,19.84316,303.7881,-9.650911,0.4863595,5.0198,-9.8565,-34.4554,0.8090973,
2,237.797,2,19.84367,303.7957,-9.653057,0.4864552,5.0198,-9.8565,-34.4554,0.8090973,
2,237.807,2,19.84415,303.7844,-9.650295,0.4863043,5.0198,-9.8565,-34.4554,0.8090973,
2,237.817,2,19.84502,303.7786,-9.650415,0.486289,5.0198,-9.8565,-34.4554,0.8090973,
2,237.827,2,19.84488,303.7844,-9.653112,0.4864284,5.0198,-9.8565,-34.4554,0.8090973,
2,237.837,2,19.84945,303.7733,-9.65451,0.4863869,5.0198,-9.8565,-34.4554,0.8090973,
2,237.847,2,19.85534,303.771,-9.654589,0.4862464,5.0198,-9.8565,-34.4554,0.8090973,
2,237.857,2,19.86287,303.7622,-9.659256,0.486297,5.0198,-9.8565,-34.4554,0.8090973,
2,237.867,2,19.86561,303.755,-9.658497,0.4861918,5.0198,-9.8565,-34.4554,0.8090973,
2,237.877,2,19.8678,303.758,-9.656306,0.486028,5.0198,-9.8565,-34.4554,0.8090973,
2,237.887,2,19.86626,303.7516,-9.659807,0.4862418,5.0198,-9.8565,-34.4554,0.8090973,
2,237.897,2,19.86744,303.7529,-9.662525,0.4863498,5.0198,-9.8565,-34.4554,0.8090973,
2,237.907,2,19.86723,303.751,-9.664761,0.4864675,5.0198,-9.8565,-34.4554,0.8090973,
2,237.917,2,19.86791,303.7526,-9.667133,0.4865703,5.0198,-9.8565,-34.4554,0.8090973,
2,237.927,2,19.86625,303.7491,-9.667988,0.486654,5.0198,-9.8565,-34.4554,0.8090973,
2,237.937,2,19.86665,303.7433,-9.668001,0.4866449,5.0198,-9.8565,-34.4554,0.8090973,
2,237.947,2,19.86798,303.7285,-9.667475,0.4865857,5.0198,-9.8565,-34.4554,0.8090973,
2,237.957,2,19.86513,303.7431,-9.6658,0.4865712,5.0198,-9.8565,-34.4554,0.8090973,
2,237.967,2,19.86665,303.7436,-9.664833,0.4864854,5.0198,-9.8565,-34.4554,0.8090973,
2,237.977,2,19.86486,303.7355,-9.66553,0.4865642,5.0198,-9.8565,-34.4554,0.8090973,
2,237.987,2,19.86533,303.73,-9.666409,0.4865969,5.0198,-9.8565,-34.4554,0.8090973,
2,237.997,2,19.86729,303.7316,-9.667433,0.4866004,5.0198,-9.8565,-34.4554,0.8090973,
2,238.007,2,19.86748,303.7334,-9.666952,0.4865717,5.0178,-9.8565,-34.456,0.8097,
2,238.017,2,19.86617,303.7325,-9.672224,0.486869,5.0178,-9.8565,-34.456,0.8097,
2,238.027,2,19.8655,303.726,-9.673026,0.4869259,5.0178,-9.8565,-34.456,0.8097,
2,238.037,2,19.86716,303.7359,-9.67467,0.4869678,5.0178,-9.8565,-34.456,0.8097,
2,238.047,2,19.86452,303.7232,-9.673889,0.4869934,5.0178,-9.8565,-34.456,0.8097,
2,238.057,2,19.86458,303.7333,-9.67447,0.4870211,5.0178,-9.8565,-34.456,0.8097,
2,238.067,2,19.86555,303.7408,-9.673131,0.4869298,5.0178,-9.8565,-34.456,0.8097,
2,238.077,2,19.86538,303.7318,-9.672765,0.4869156,5.0178,-9.8565,-34.456,0.8097,
2,238.087,2,19.86492,303.728,-9.672356,0.4869064,5.0178,-9.8565,-34.456,0.8097,
2,238.097,2,19.86673,303.7269,-9.670376,0.4867624,5.0178,-9.8565,-34.456,0.8097,
2,238.107,2,19.86565,303.7292,-9.669657,0.4867525,5.0178,-9.8565,-34.456,0.8097,
2,238.117,2,19.86587,303.7344,-9.672289,0.4868797,5.0178,-9.8565,-34.456,0.8097,
2,238.127,2,19.87307,303.7204,-9.673401,0.4867592,5.0178,-9.8565,-34.456,0.8097,
2,238.137,2,19.87997,303.6996,-9.672201,0.48653,5.0178,-9.8565,-34.456,0.8097,
2,238.147,2,19.88605,303.7054,-9.674485,0.4864962,5.0178,-9.8565,-34.456,0.8097,
2,238.157,2,19.88947,303.7052,-9.676566,0.4865169,5.0178,-9.8565,-34.456,0.8097,
2,238.167,2,19.89078,303.6815,-9.67496,0.4864044,5.0178,-9.8565,-34.456,0.8097,
2,238.177,2,19.88908,303.6994,-9.67627,0.4865118,5.0178,-9.8565,-34.456,0.8097,
2,238.187,2,19.88792,303.6992,-9.676413,0.4865472,5.0178,-9.8565,-34.456,0.8097,
2,238.197,2,19.88948,303.6895,-9.674337,0.4864048,5.0178,-9.8565,-34.456,0.8097,
2,238.207,2,19.88878,303.6949,-9.672863,0.4863478,5.0178,-9.8565,-34.456,0.8097,
2,238.217,2,19.88939,303.6887,-9.673982,0.4863891,5.0178,-9.8565,-34.456,0.8097,
2,238.227,2,19.88706,303.6842,-9.674294,0.4864618,5.0178,-9.8565,-34.456,0.8097,
2,238.237,2,19.88892,303.6885,-9.676084,0.4865063,5.0178,-9.8565,-34.456,0.8097,
2,238.247,2,19.88824,303.6877,-9.67676,0.4865569,5.01538,-9.8565,-34.4567,0.8103981,
2,238.257,2,19.88632,303.6841,-9.680217,0.4867776,5.01538,-9.8565,-34.4567,0.8103981,
2,238.267,2,19.88711,303.6758,-9.68106,0.4868008,5.01538,-9.8565,-34.4567,0.8103981,
2,238.277,2,19.88719,303.675,-9.682736,0.486883,5.01538,-9.8565,-34.4567,0.8103981,
2,238.287,2,19.88813,303.6753,-9.682242,0.4868351,5.01538,-9.8565,-34.4567,0.8103981,
2,238.297,2,19.88918,303.6655,-9.68428,0.4869121,5.01538,-9.8565,-34.4567,0.8103981,
2,238.307,2,19.88694,303.6783,-9.683934,0.4869494,5.01538,-9.8565,-34.4567,0.8103981,
2,238.317,2,19.88717,303.6789,-9.684135,0.4869539,5.01538,-9.8565,-34.4567,0.8103981,
2,238.327,2,19.88701,303.669,-9.682685,0.4868848,5.01538,-9.8565,-34.4567,0.8103981,
2,238.337,2,19.88779,303.6771,-9.682194,0.4868411,5.01538,-9.8565,-34.4567,0.8103981,
2,238.347,2,19.8862,303.656,-9.683045,0.4869229,5.01538,-9.8565,-34.4567,0.8103981,
2,238.357,2,19.88781,303.6552,-9.686036,0.4870339,5.01538,-9.8565,-34.4567,0.8103981,
2,238.367,2,19.89288,303.6637,-9.685501,0.4868829,5.01538,-9.8565,-34.4567,0.8103981,
2,238.377,2,19.90114,303.6455,-9.685732,0.4866922,5.01538,-9.8565,-34.4567,0.8103981,
2,238.387,2,19.90726,303.6553,-9.689015,0.4867076,5.01538,-9.8565,-34.4567,0.8103981,
2,238.397,2,19.91109,303.639,-9.690633,0.4866953,5.01538,-9.8565,-34.4567,0.8103981,
2,238.407,2,19.91313,303.7041,-9.691037,0.4866656,5.01538,-9.8565,-34.4567,0.8103981,
2,238.417,2,19.91266,303.622,-9.690533,0.4866518,5.01538,-9.8565,-34.4567,0.8103981,
2,238.427,2,19.91057,303.6349,-9.692103,0.4867818,5.01538,-9.8565,-34.4567,0.8103981,
2,238.437,2,19.91051,303.6198,-9.693068,0.4868316,5.01538,-9.8565,-34.4567,0.8103981,
2,238.447,2,19.91078,303.6294,-9.694414,0.4868928,5.01538,-9.8565,-34.4567,0.8103981,
2,238.457,2,19.91152,303.6262,-9.694217,0.4868647,5.01538,-9.8565,-34.4567,0.8103981,
2,238.467,2,19.911,303.6284,-9.69515,0.4869244,5.01538,-9.8565,-34.4567,0.8103981,
2,238.477,2,19.91092,303.6255,-9.697213,0.48703,5.01538,-9.8565,-34.4567,0.8103981,
2,238.487,2,19.90931,303.6229,-9.698874,0.4871527,5.01538,-9.8565,-34.4567,0.8103981,
2,238.497,2,19.91,303.6269,-9.700623,0.4872237,5.01538,-9.8565,-34.4567,0.8103981,
2,238.507,2,19.91333,303.618,-9.703188,0.487271,5.01337,-9.8565,-34.4574,0.8111,
2,238.517,2,19.91071,303.6162,-9.703563,0.487354,5.01337,-9.8565,-34.4574,0.8111,
2,238.527,2,19.90986,303.6425,-9.704009,0.4873972,5.01337,-9.8565,-34.4574,0.8111,
2,238.537,2,19.91027,303.6233,-9.706617,0.4875182,5.01337,-9.8565,-34.4574,0.8111,
2,238.547,2,19.90945,303.6216,-9.705266,0.4874704,5.01337,-9.8565,-34.4574,0.8111,
2,238.557,2,19.90797,303.6221,-9.704102,0.4874482,5.01337,-9.8565,-34.4574,0.8111,
2,238.567,2,19.91026,303.617,-9.704896,0.487432,5.01337,-9.8565,-34.4574,0.8111,
2,238.577,2,19.90951,303.6204,-9.70452,0.4874315,5.01337,-9.8565,-34.4574,0.8111,
2,238.587,2,19.90812,303.6156,-9.705544,0.4875169,5.01337,-9.8565,-34.4574,0.8111,
2,238.597,2,19.90712,303.6142,-9.706308,0.4875799,5.01337,-9.8565,-34.4574,0.8111,
2,238.607,2,19.9083,303.6123,-9.710298,0.4877512,5.01337,-9.8565,-34.4574,0.8111,
2,238.617,2,19.90854,303.6059,-9.712288,0.4878454,5.01337,-9.8565,-34.4574,0.8111,
2,238.627,2,19.91674,303.5985,-9.712748,0.4876675,5.01337,-9.8565,-34.4574,0.8111,
2,238.637,2,19.92348,303.6193,-9.712513,0.4874908,5.01337,-9.8565,-34.4574,0.8111,
2,238.647,2,19.93114,303.5469,-9.711637,0.4872594,5.01337,-9.8565,-34.4574,0.8111,
2,238.657,2,19.93221,303.5973,-9.710646,0.4871835,5.01337,-9.8565,-34.4574,0.8111,
2,238.667,2,19.93337,303.592,-9.711305,0.4871884,5.01337,-9.8565,-34.4574,0.8111,
2,238.677,2,19.93272,303.5961,-9.71132,0.4872049,5.01337,-9.8565,-34.4574,0.8111,
2,238.687,2,19.93399,303.578,-9.709614,0.4870882,5.01337,-9.8565,-34.4574,0.8111,
2,238.697,2,19.93132,303.5973,-9.711011,0.4872237,5.01337,-9.8565,-34.4574,0.8111,
2,238.707,2,19.93151,303.6176,-9.712271,0.4872822,5.01337,-9.8565,-34.4574,0.8111,
2,238.717,2,19.92896,303.5497,-9.711937,0.4873277,5.01337,-9.8565,-34.4574,0.8111,
2,238.727,2,19.93103,303.5446,-9.713357,0.4873486,5.01337,-9.8565,-34.4574,0.8111,
2,238.737,2,19.93086,303.6217,-9.714634,0.4874166,5.01337,-9.8565,-34.4574,0.8111,
2,238.747,2,19.9304,303.6088,-9.714712,0.487432,5.01337,-9.8565,-34.4574,0.8111,
2,238.757,2,19.93146,303.6046,-9.714767,0.4874086,5.01337,-9.8565,-34.4574,0.8111,
2,238.767,2,19.93094,303.551,-9.717966,0.4875819,5.01337,-9.8565,-34.4574,0.8111,
2,238.777,2,19.92989,303.5824,-9.7169,0.4875542,5.01337,-9.8565,-34.4574,0.8111,
2,238.787,2,19.92934,303.5679,-9.712211,0.4873324,5.01123,-9.8565,-34.458,0.8116989,
2,238.797,2,19.93026,303.5789,-9.713952,0.4873971,5.01123,-9.8565,-34.458,0.8116989,
2,238.807,2,19.92916,303.5729,-9.712622,0.4873572,5.01123,-9.8565,-34.458,0.8116989,
2,238.817,2,19.93156,303.5734,-9.710094,0.4871718,5.01123,-9.8565,-34.458,0.8116989,
2,238.827,2,19.93002,303.5683,-9.711966,0.4873033,5.01123,-9.8565,-34.458,0.8116989,
2,238.837,2,19.93059,303.5685,-9.714866,0.487435,5.01123,-9.8565,-34.458,0.8116989,
2,238.847,2,19.93027,303.5636,-9.715614,0.4874803,5.01123,-9.8565,-34.458,0.8116989,
2,238.857,2,19.93065,303.5581,-9.715834,0.4874821,5.01123,-9.8565,-34.458,0.8116989,
2,238.867,2,19.93014,303.561,-9.717258,0.4875659,5.01123,-9.8565,-34.458,0.8116989,
2,238.877,2,19.93645,303.5557,-9.718938,0.4874959,5.01123,-9.8565,-34.458,0.8116989,
2,238.887,2,19.94311,303.552,-9.719572,0.487365,5.01123,-9.8565,-34.458,0.8116989,
2,238.897,2,19.95027,303.537,-9.719708,0.4871969,5.01123,-9.8565,-34.458,0.8116989,
2,238.907,2,19.95506,303.5353,-9.717356,0.4869621,5.01123,-9.8565,-34.458,0.8116989,
2,238.917,2,19.95711,303.5269,-9.717871,0.4869377,5.01123,-9.8565,-34.458,0.8116989,
2,238.927,2,19.9573,303.5297,-9.719023,0.4869909,5.01123,-9.8565,-34.458,0.8116989,
2,238.937,2,19.95442,303.5061,-9.720006,0.4871104,5.01123,-9.8565,-34.458,0.8116989,
2,238.947,2,19.95626,303.5175,-9.721653,0.4871481,5.01123,-9.8565,-34.458,0.8116989,
2,238.957,2,19.95453,303.5313,-9.72588,0.4874021,5.01123,-9.8565,-34.458,0.8116989,
2,238.967,2,19.9559,303.5137,-9.726755,0.4874126,5.01123,-9.8565,-34.458,0.8116989,
2,238.977,2,19.9548,303.4971,-9.727677,0.4874857,5.01123,-9.8565,-34.458,0.8116989,
2,238.987,2,19.95581,303.5368,-9.725244,0.487339,5.01123,-9.8565,-34.458,0.8116989,
2,238.997,2,19.95272,303.5073,-9.726595,0.487482,5.01123,-9.8565,-34.458,0.8116989,
2,239.007,2,19.95329,303.51,-9.722314,0.4872538,5.01123,-9.8565,-34.458,0.8116989,
2,239.017,2,19.95392,303.5264,-9.718707,0.4870574,5.01123,-9.8565,-34.458,0.8116989,
2,239.027,2,19.95488,303.4955,-9.712234,0.4867098,5.01123,-9.8565,-34.458,0.8116989,

TotalTime
00:06:19.2150201
