Repository: jacquesNIT/Polymer-Scratching

Files Structure:

<material>_<maximum_load>_<load_rate>_<sample_number>_<try_number>

- sample_number (s1, s2, ...) is used to indicate another iteration of the same test.
- try_number (1, 2, ...) simply indicates that precedent tests failed, it does not matter.

Scratch Process:

All scratchs were performed using the Rockwell indenter with the "Scratch.Rx" model in MFT. 
All tests have at a length of 2mm and a progressive load.

The same results are also accessible on the scratch pc of the lab, in the "jacques/second_batch" folder.
The "Additionnal_Batch" folder contains unverified results that were used to test the machine, it is advised not to use those.

General Notes:

File: Lab results/Second_Batch/PMMAXT/20N/PMMAXT_20N_25Nm.csv (part 2 of 10)
Recipe, UpperSample, LowerSample, OtherInfo, Averaging, LogFrequency, Type, Radius,TestDate, Operator, Customer, RefStd, Temperature, RH, Liquid, LastCalibDate, LCFz, LCFx, Tip, OtherData, samplevs
scratch only.Rx,,,,10,1000,Scratch,1,9/4/2026 1:52:33 PM,,,ASTM/ISO,,,N/A,N/A,,,,Linear: 0.1 to 20;25;2;2.512563,0.3,
Step, Timestamp, RecipeStep, DAQ.Fz (N),DAQ.CAP (um),DAQ.Fx (N),DAQ.COF (),XYZ.X Position (mm),XYZ.Y Position (mm),XYZ.Z Position (mm),XYZ.Z Depth (mm),
2,4.58,2,1.520434,383.9206,-0.4417693,0.2905547,-4.5793,-9.4206,-34.0552,0.05989838,
2,4.59,2,1.529468,383.9554,-0.4399564,0.2876532,-4.5793,-9.4206,-34.0552,0.05989838,
2,4.6,2,1.534443,383.9391,-0.4413521,0.2876302,-4.5793,-9.4206,-34.0552,0.05989838,
2,4.61,2,1.541709,383.8863,-0.4446473,0.288412,-4.5793,-9.4206,-34.0552,0.05989838,
2,4.62,2,1.559003,383.8125,-0.4450766,0.2854881,-4.5793,-9.4206,-34.0552,0.05989838,
2,4.63,2,1.575555,383.77,-0.4478148,0.2842268,-4.5793,-9.4206,-34.0552,0.05989838,
2,4.64,2,1.587072,383.6802,-0.4612533,0.2906317,-4.5793,-9.4206,-34.0552,0.05989838,
2,4.65,2,1.601187,383.6103,-0.4594727,0.2869576,-4.5793,-9.4206,-34.0552,0.05989838,
2,4.66,2,1.614521,383.5839,-0.4545782,0.2815561,-4.5793,-9.4206,-34.0552,0.05989838,
2,4.67,2,1.61487,383.58,-0.4584341,0.2838829,-4.5793,-9.4206,-34.0552,0.05989838,
2,4.68,2,1.617502,383.5605,-0.4592734,0.2839399,-4.5793,-9.4206,-34.0552,0.05989838,
2,4.69,2,1.615735,383.5426,-0.4609229,0.2852714,-4.5793,-9.4206,-34.0552,0.05989838,
2,4.7,2,1.619404,383.5061,-0.4646699,0.2869388,-4.5793,-9.4206,-34.0552,0.05989838,
2,4.71,2,1.619734,383.53,-0.4629565,0.2858225,-4.58803,-9.4206,-34.0598,0.0644989,
2,4.72,2,1.61527,383.4993,-0.4613501,0.285618,-4.58803,-9.4206,-34.0598,0.0644989,
2,4.73,2,1.61822,383.5292,-0.4593722,0.2838749,-4.58803,-9.4206,-34.0598,0.0644989,
2,4.74,2,1.615195,383.5032,-0.4602515,0.284951,-4.58803,-9.4206,-34.0598,0.0644989,
2,4.75,2,1.6182,383.5186,-0.4602058,0.2843937,-4.58803,-9.4206,-34.0598,0.0644989,
2,4.76,2,1.616,383.4924,-0.4622723,0.2860595,-4.58803,-9.4206,-34.0598,0.0644989,
2,4.77,2,1.615041,383.494,-0.4642137,0.2874314,-4.58803,-9.4206,-34.0598,0.0644989,
2,4.78,2,1.61747,383.4686,-0.4612871,0.2851906,-4.58803,-9.4206,-34.0598,0.0644989,
2,4.79,2,1.624882,383.4524,-0.4617153,0.2841531,-4.58803,-9.4206,-34.0598,0.0644989,
2,4.8,2,1.632965,383.4147,-0.4664561,0.2856498,-4.58803,-9.4206,-34.0598,0.0644989,
2,4.81,2,1.646662,383.3521,-0.4684357,0.284476,-4.58803,-9.4206,-34.0598,0.0644989,
2,4.82,2,1.662054,383.3359,-0.4729334,0.2845476,-4.58803,-9.4206,-34.0598,0.0644989,
2,4.83,2,1.677107,383.2127,-0.4756037,0.2835858,-4.58803,-9.4206,-34.0598,0.0644989,
2,4.84,2,1.693731,383.1589,-0.4765957,0.281388,-4.58803,-9.4206,-34.0598,0.0644989,
2,4.85,2,1.701075,383.1331,-0.4797647,0.2820361,-4.58803,-9.4206,-34.0598,0.0644989,
2,4.86,2,1.707072,383.0943,-0.4797056,0.2810108,-4.58803,-9.4206,-34.0598,0.0644989,
2,4.87,2,1.706515,383.0742,-0.4840055,0.2836221,-4.58803,-9.4206,-34.0598,0.0644989,
2,4.88,2,1.708599,383.0811,-0.4813605,0.2817281,-4.58803,-9.4206,-34.0598,0.0644989,
2,4.89,2,1.707636,383.0712,-0.4857568,0.2844616,-4.58803,-9.4206,-34.0598,0.0644989,
2,4.9,2,1.706818,383.057,-0.4863224,0.2849292,-4.59605,-9.4206,-34.0643,0.06900024,
2,4.91,2,1.707076,383.0313,-0.485484,0.2843952,-4.59605,-9.4206,-34.0643,0.06900024,
2,4.92,2,1.709023,383.0344,-0.4880288,0.2855601,-4.59605,-9.4206,-34.0643,0.06900024,
2,4.93,2,1.707786,383.0392,-0.4877611,0.2856103,-4.59605,-9.4206,-34.0643,0.06900024,
2,4.94,2,1.706307,383.061,-0.4880323,0.2860166,-4.59605,-9.4206,-34.0643,0.06900024,
2,4.95,2,1.70654,383.014,-0.4869929,0.2853687,-4.59605,-9.4206,-34.0643,0.06900024,
2,4.96,2,1.708028,383.0217,-0.4882044,0.2858292,-4.59605,-9.4206,-34.0643,0.06900024,
2,4.97,2,1.708533,383.0012,-0.4861445,0.2845392,-4.59605,-9.4206,-34.0643,0.06900024,
2,4.98,2,1.713239,382.9728,-0.4846001,0.2828561,-4.59605,-9.4206,-34.0643,0.06900024,
2,4.99,2,1.72234,382.9366,-0.4874781,0.2830325,-4.59605,-9.4206,-34.0643,0.06900024,
2,5,2,1.736804,382.8932,-0.4888462,0.2814631,-4.59605,-9.4206,-34.0643,0.06900024,
2,5.01,2,1.751665,382.8087,-0.4932457,0.2815867,-4.59605,-9.4206,-34.0643,0.06900024,
2,5.02,2,1.770388,382.7701,-0.4952151,0.2797213,-4.59605,-9.4206,-34.0643,0.06900024,
2,5.03,2,1.781688,382.7039,-0.5010189,0.2812046,-4.59605,-9.4206,-34.0643,0.06900024,
2,5.04,2,1.794716,382.6671,-0.5027258,0.2801144,-4.59605,-9.4206,-34.0643,0.06900024,
2,5.05,2,1.79969,382.6369,-0.5059656,0.2811405,-4.59605,-9.4206,-34.0643,0.06900024,
2,5.06,2,1.802495,382.5945,-0.5075353,0.2815738,-4.59605,-9.4206,-34.0643,0.06900024,
2,5.07,2,1.80333,382.6197,-0.5066368,0.2809451,-4.59605,-9.4206,-34.0643,0.06900024,
2,5.08,2,1.801193,382.6125,-0.5077744,0.2819101,-4.59605,-9.4206,-34.0643,0.06900024,
2,5.09,2,1.802406,382.5947,-0.5074603,0.2815461,-4.6041,-9.4206,-34.0687,0.07339859,
2,5.1,2,1.803507,382.5896,-0.5070791,0.2811628,-4.6041,-9.4206,-34.0687,0.07339859,
2,5.11,2,1.799106,382.5821,-0.5099172,0.2834281,-4.6041,-9.4206,-34.0687,0.07339859,
2,5.12,2,1.800132,382.5674,-0.5112019,0.2839802,-4.6041,-9.4206,-34.0687,0.07339859,
2,5.13,2,1.800525,382.5625,-0.512718,0.2847602,-4.6041,-9.4206,-34.0687,0.07339859,
2,5.14,2,1.799942,382.5569,-0.5117073,0.2842911,-4.6041,-9.4206,-34.0687,0.07339859,
2,5.15,2,1.799473,382.5761,-0.514348,0.2858327,-4.6041,-9.4206,-34.0687,0.07339859,
2,5.16,2,1.800886,382.5481,-0.5133284,0.2850421,-4.6041,-9.4206,-34.0687,0.07339859,
2,5.17,2,1.807742,382.5203,-0.5126449,0.283583,-4.6041,-9.4206,-34.0687,0.07339859,
2,5.18,2,1.812731,382.4846,-0.517545,0.2855057,-4.6041,-9.4206,-34.0687,0.07339859,
2,5.19,2,1.823554,382.4481,-0.5177171,0.2839056,-4.6041,-9.4206,-34.0687,0.07339859,
2,5.2,2,1.843482,382.3814,-0.5183002,0.2811529,-4.6041,-9.4206,-34.0687,0.07339859,
2,5.21,2,1.856641,382.3353,-0.5190274,0.2795517,-4.6041,-9.4206,-34.0687,0.07339859,
2,5.22,2,1.871073,382.2679,-0.5241497,0.2801333,-4.6041,-9.4206,-34.0687,0.07339859,
2,5.23,2,1.881875,382.2452,-0.5281078,0.2806285,-4.6041,-9.4206,-34.0687,0.07339859,
2,5.24,2,1.886523,382.2088,-0.5283704,0.2800763,-4.6041,-9.4206,-34.0687,0.07339859,
2,5.25,2,1.888007,382.2151,-0.5337217,0.2826905,-4.6041,-9.4206,-34.0687,0.07339859,
2,5.26,2,1.889598,382.1759,-0.5343883,0.2828052,-4.6041,-9.4206,-34.0687,0.07339859,
2,5.27,2,1.88925,382.1811,-0.5352734,0.2833259,-4.6041,-9.4206,-34.0687,0.07339859,
2,5.28,2,1.890862,382.1662,-0.5329272,0.2818436,-4.6041,-9.4206,-34.0687,0.07339859,
2,5.29,2,1.889958,382.1579,-0.5358637,0.283532,-4.6041,-9.4206,-34.0687,0.07339859,
2,5.3,2,1.889207,382.1459,-0.5354229,0.2834114,-4.6041,-9.4206,-34.0687,0.07339859,
2,5.31,2,1.88851,382.1341,-0.5340124,0.2827692,-4.6041,-9.4206,-34.0687,0.07339859,
2,5.32,2,1.887085,382.1306,-0.5338659,0.2829051,-4.6041,-9.4206,-34.0687,0.07339859,
2,5.33,2,1.887284,382.1235,-0.5330064,0.2824199,-4.6041,-9.4206,-34.0687,0.07339859,
2,5.34,2,1.888124,382.1418,-0.5329689,0.2822742,-4.61345,-9.4206,-34.073,0.07770157,
2,5.35,2,1.887835,382.115,-0.5338576,0.2827883,-4.61345,-9.4206,-34.073,0.07770157,
2,5.36,2,1.885895,382.1032,-0.5356123,0.2840097,-4.61345,-9.4206,-34.073,0.07770157,
2,5.37,2,1.887478,382.1038,-0.5379429,0.2850062,-4.61345,-9.4206,-34.073,0.07770157,
2,5.38,2,1.889067,382.1045,-0.537415,0.2844871,-4.61345,-9.4206,-34.073,0.07770157,
2,5.39,2,1.885749,382.0726,-0.5382802,0.2854463,-4.61345,-9.4206,-34.073,0.07770157,
2,5.4,2,1.887704,382.0891,-0.5376153,0.2847985,-4.61345,-9.4206,-34.073,0.07770157,
2,5.41,2,1.891937,382.0797,-0.5391831,0.2849899,-4.61345,-9.4206,-34.073,0.07770157,
2,5.42,2,1.900374,382.0649,-0.5426102,0.2855282,-4.61345,-9.4206,-34.073,0.07770157,
2,5.43,2,1.911697,381.9883,-0.5426587,0.2838623,-4.61345,-9.4206,-34.073,0.07770157,
2,5.44,2,1.928571,381.938,-0.5457361,0.2829744,-4.61345,-9.4206,-34.073,0.07770157,
2,5.45,2,1.943322,381.8633,-0.5481744,0.2820811,-4.61345,-9.4206,-34.073,0.07770157,
2,5.46,2,1.958331,381.8239,-0.5615855,0.2867674,-4.61345,-9.4206,-34.073,0.07770157,
2,5.47,2,1.969813,381.771,-0.5563615,0.2824438,-4.61345,-9.4206,-34.073,0.07770157,
2,5.48,2,1.97715,381.749,-0.5546892,0.2805498,-4.61345,-9.4206,-34.073,0.07770157,
2,5.49,2,1.978563,381.7288,-0.5577732,0.2819082,-4.61345,-9.4206,-34.073,0.07770157,
2,5.5,2,1.979617,381.7189,-0.5605229,0.2831472,-4.61345,-9.4206,-34.073,0.07770157,
2,5.51,2,1.978164,381.6752,-0.5601386,0.2831608,-4.61345,-9.4206,-34.073,0.07770157,
2,5.52,2,1.98092,381.7127,-0.5590075,0.282196,-4.61345,-9.4206,-34.073,0.07770157,
2,5.53,2,1.979398,381.6903,-0.5642894,0.2850813,-4.61345,-9.4206,-34.073,0.07770157,
2,5.54,2,1.978878,381.6884,-0.5653992,0.285717,-4.6235,-9.4206,-34.0773,0.08200073,
2,5.55,2,1.980237,381.6877,-0.5609477,0.283273,-4.6235,-9.4206,-34.0773,0.08200073,
2,5.56,2,1.978541,381.6908,-0.5606753,0.2833781,-4.6235,-9.4206,-34.0773,0.08200073,
2,5.57,2,1.978961,381.6733,-0.5591733,0.2825591,-4.6235,-9.4206,-34.0773,0.08200073,
2,5.58,2,1.978194,381.6522,-0.5606609,0.2834207,-4.6235,-9.4206,-34.0773,0.08200073,
2,5.59,2,1.976597,381.6501,-0.5613725,0.2840096,-4.6235,-9.4206,-34.0773,0.08200073,
2,5.6,2,1.977637,381.654,-0.5616019,0.2839763,-4.6235,-9.4206,-34.0773,0.08200073,
2,5.61,2,1.977277,381.6519,-0.5613615,0.2839064,-4.6235,-9.4206,-34.0773,0.08200073,
2,5.62,2,1.981481,381.6163,-0.5625684,0.2839131,-4.6235,-9.4206,-34.0773,0.08200073,
2,5.63,2,1.991979,381.5916,-0.5663251,0.2843027,-4.6235,-9.4206,-34.0773,0.08200073,
2,5.64,2,2.007043,381.5365,-0.565824,0.2819192,-4.6235,-9.4206,-34.0773,0.08200073,
2,5.65,2,2.021602,381.4897,-0.570479,0.2821916,-4.6235,-9.4206,-34.0773,0.08200073,
2,5.66,2,2.036175,381.4276,-0.5758038,0.282787,-4.6235,-9.4206,-34.0773,0.08200073,
2,5.67,2,2.054946,381.3732,-0.5742403,0.279443,-4.6235,-9.4206,-34.0773,0.08200073,
2,5.68,2,2.062434,381.3423,-0.5779691,0.2802364,-4.6235,-9.4206,-34.0773,0.08200073,
2,5.69,2,2.065618,381.3094,-0.5789964,0.2803018,-4.6235,-9.4206,-34.0773,0.08200073,
2,5.7,2,2.069121,381.2898,-0.5798912,0.2802596,-4.6235,-9.4206,-34.0773,0.08200073,
2,5.71,2,2.070677,381.2991,-0.5804307,0.2803096,-4.6235,-9.4206,-34.0773,0.08200073,
2,5.72,2,2.068264,381.2733,-0.5796232,0.2802463,-4.6235,-9.4206,-34.0773,0.08200073,
2,5.73,2,2.068759,381.258,-0.580997,0.2808432,-4.6235,-9.4206,-34.0773,0.08200073,
2,5.74,2,2.06826,381.2915,-0.5812212,0.2810194,-4.6235,-9.4206,-34.0773,0.08200073,
2,5.75,2,2.067897,381.2951,-0.5834472,0.2821452,-4.6235,-9.4206,-34.0773,0.08200073,
2,5.76,2,2.070271,381.2495,-0.5841214,0.2821473,-4.6235,-9.4206,-34.0773,0.08200073,
2,5.77,2,2.067887,381.2246,-0.5824667,0.2816723,-4.6235,-9.4206,-34.0773,0.08200073,
2,5.78,2,2.068695,381.228,-0.5841205,0.2823618,-4.6235,-9.4206,-34.0773,0.08200073,
2,5.79,2,2.066305,381.2232,-0.5835823,0.282428,-4.63223,-9.4206,-34.0816,0.0862999,
2,5.8,2,2.066685,381.22,-0.5852771,0.2831961,-4.63223,-9.4206,-34.0816,0.0862999,
2,5.81,2,2.06735,381.2061,-0.5825177,0.2817703,-4.63223,-9.4206,-34.0816,0.0862999,
2,5.82,2,2.066923,381.232,-0.5834535,0.2822812,-4.63223,-9.4206,-34.0816,0.0862999,
2,5.83,2,2.065829,381.2003,-0.5834757,0.2824415,-4.63223,-9.4206,-34.0816,0.0862999,
2,5.84,2,2.064808,381.1863,-0.5842389,0.2829508,-4.63223,-9.4206,-34.0816,0.0862999,
2,5.85,2,2.067679,381.1812,-0.5878087,0.2842843,-4.63223,-9.4206,-34.0816,0.0862999,
2,5.86,2,2.072734,381.1872,-0.5883439,0.2838492,-4.63223,-9.4206,-34.0816,0.0862999,
2,5.87,2,2.080233,381.1334,-0.592311,0.284733,-4.63223,-9.4206,-34.0816,0.0862999,
2,5.88,2,2.09261,381.1031,-0.5906101,0.2822362,-4.63223,-9.4206,-34.0816,0.0862999,
2,5.89,2,2.108385,381.0198,-0.5963915,0.2828665,-4.63223,-9.4206,-34.0816,0.0862999,
2,5.9,2,2.12375,380.9882,-0.5965142,0.2808778,-4.63223,-9.4206,-34.0816,0.0862999,
2,5.91,2,2.140676,380.9195,-0.600702,0.2806132,-4.63223,-9.4206,-34.0816,0.0862999,
2,5.92,2,2.150609,380.8847,-0.6045153,0.2810903,-4.63223,-9.4206,-34.0816,0.0862999,
2,5.93,2,2.15543,380.8634,-0.6049738,0.2806742,-4.63223,-9.4206,-34.0816,0.0862999,
2,5.94,2,2.159091,380.8603,-0.6061652,0.2807502,-4.63223,-9.4206,-34.0816,0.0862999,
2,5.95,2,2.159806,380.8176,-0.6051334,0.2801795,-4.63223,-9.4206,-34.0816,0.0862999,
2,5.96,2,2.161474,380.8277,-0.6079515,0.2812671,-4.63223,-9.4206,-34.0816,0.0862999,
2,5.97,2,2.160812,380.8139,-0.6087417,0.2817189,-4.63223,-9.4206,-34.0816,0.0862999,
2,5.98,2,2.160542,380.7941,-0.6087301,0.2817488,-4.63223,-9.4206,-34.0816,0.0862999,
2,5.99,2,2.160534,380.7734,-0.6093317,0.2820283,-4.63223,-9.4206,-34.0816,0.0862999,
2,6,2,2.160769,380.7833,-0.6077986,0.2812881,-4.64227,-9.4206,-34.0861,0.09080124,
2,6.01,2,2.159098,380.8139,-0.6091236,0.2821195,-4.64227,-9.4206,-34.0861,0.09080124,
2,6.02,2,2.160572,380.7848,-0.6086665,0.2817155,-4.64227,-9.4206,-34.0861,0.09080124,
2,6.03,2,2.158875,380.7741,-0.608916,0.2820525,-4.64227,-9.4206,-34.0861,0.09080124,
2,6.04,2,2.159314,380.7791,-0.6086077,0.2818524,-4.64227,-9.4206,-34.0861,0.09080124,
2,6.05,2,2.159365,380.7692,-0.6071928,0.2811904,-4.64227,-9.4206,-34.0861,0.09080124,
2,6.06,2,2.162698,380.72,-0.6075184,0.2809076,-4.64227,-9.4206,-34.0861,0.09080124,
2,6.07,2,2.168085,380.729,-0.6066424,0.2798056,-4.64227,-9.4206,-34.0861,0.09080124,
2,6.08,2,2.17481,380.7069,-0.6124533,0.2816123,-4.64227,-9.4206,-34.0861,0.09080124,
2,6.09,2,2.190145,380.6438,-0.6147755,0.2807009,-4.64227,-9.4206,-34.0861,0.09080124,
2,6.1,2,2.205842,380.5778,-0.6174402,0.2799114,-4.64227,-9.4206,-34.0861,0.09080124,
2,6.11,2,2.221995,380.5514,-0.6215515,0.2797268,-4.64227,-9.4206,-34.0861,0.09080124,
2,6.12,2,2.239169,380.4691,-0.6234192,0.2784154,-4.64227,-9.4206,-34.0861,0.09080124,
2,6.13,2,2.245049,380.4592,-0.627414,0.2794656,-4.64227,-9.4206,-34.0861,0.09080124,
2,6.14,2,2.251629,380.4078,-0.6275175,0.2786949,-4.64227,-9.4206,-34.0861,0.09080124,
2,6.15,2,2.25365,380.4061,-0.6287655,0.2789987,-4.64227,-9.4206,-34.0861,0.09080124,
2,6.16,2,2.254495,380.3932,-0.6325509,0.2805732,-4.64227,-9.4206,-34.0861,0.09080124,
2,6.17,2,2.255131,380.3817,-0.6330273,0.2807053,-4.64227,-9.4206,-34.0861,0.09080124,
2,6.18,2,2.254025,380.364,-0.6314869,0.2801597,-4.64227,-9.4206,-34.0861,0.09080124,
2,6.19,2,2.25221,380.3749,-0.6315248,0.2804022,-4.64227,-9.4206,-34.0861,0.09080124,
2,6.2,2,2.254896,380.3365,-0.6310129,0.2798413,-4.64227,-9.4206,-34.0861,0.09080124,
2,6.21,2,2.252301,380.3494,-0.6315393,0.2803974,-4.64227,-9.4206,-34.0861,0.09080124,
2,6.22,2,2.251271,380.3517,-0.6322218,0.2808288,-4.64227,-9.4206,-34.0861,0.09080124,
2,6.23,2,2.253107,380.3628,-0.6346397,0.2816731,-4.651,-9.4206,-34.0905,0.09519958,
2,6.24,2,2.250622,380.3409,-0.6333122,0.2813943,-4.651,-9.4206,-34.0905,0.09519958,
2,6.25,2,2.254174,380.2652,-0.6334718,0.2810217,-4.651,-9.4206,-34.0905,0.09519958,
2,6.26,2,2.252184,380.3232,-0.6309508,0.2801507,-4.651,-9.4206,-34.0905,0.09519958,
2,6.27,2,2.253689,380.3115,-0.631246,0.2800946,-4.651,-9.4206,-34.0905,0.09519958,
2,6.28,2,2.252539,380.3045,-0.631447,0.2803267,-4.651,-9.4206,-34.0905,0.09519958,
2,6.29,2,2.251797,380.2883,-0.6301621,0.2798485,-4.651,-9.4206,-34.0905,0.09519958,
2,6.3,2,2.253711,380.3073,-0.6321294,0.2804839,-4.651,-9.4206,-34.0905,0.09519958,
2,6.31,2,2.261771,380.2691,-0.6308272,0.2789085,-4.651,-9.4206,-34.0905,0.09519958,
2,6.32,2,2.269683,380.219,-0.6376331,0.2809349,-4.651,-9.4206,-34.0905,0.09519958,
2,6.33,2,2.283185,380.179,-0.6374684,0.2792014,-4.651,-9.4206,-34.0905,0.09519958,
2,6.34,2,2.298451,380.1408,-0.6437554,0.2800823,-4.651,-9.4206,-34.0905,0.09519958,
2,6.35,2,2.315187,380.0795,-0.6468344,0.2793876,-4.651,-9.4206,-34.0905,0.09519958,
2,6.36,2,2.330623,380.034,-0.6472102,0.2776984,-4.651,-9.4206,-34.0905,0.09519958,
2,6.37,2,2.339523,379.9648,-0.6520896,0.2787276,-4.651,-9.4206,-34.0905,0.09519958,
2,6.38,2,2.343853,379.9867,-0.6539511,0.2790069,-4.651,-9.4206,-34.0905,0.09519958,
2,6.39,2,2.346764,379.9496,-0.6563534,0.2796844,-4.651,-9.4206,-34.0905,0.09519958,
2,6.4,2,2.344514,379.9399,-0.652485,0.2783029,-4.651,-9.4206,-34.0905,0.09519958,
2,6.41,2,2.347396,379.9312,-0.6488476,0.2764116,-4.651,-9.4206,-34.0905,0.09519958,
2,6.42,2,2.347265,379.9454,-0.6564728,0.2796757,-4.651,-9.4206,-34.0905,0.09519958,
2,6.43,2,2.345378,379.9181,-0.6514825,0.2777729,-4.651,-9.4206,-34.0905,0.09519958,
2,6.44,2,2.347021,379.9241,-0.6545463,0.2788839,-4.66103,-9.4206,-34.095,0.09970093,
2,6.45,2,2.345629,379.8978,-0.6564335,0.2798539,-4.66103,-9.4206,-34.095,0.09970093,
2,6.46,2,2.347084,379.8903,-0.6548377,0.2790006,-4.66103,-9.4206,-34.095,0.09970093,
2,6.47,2,2.343925,379.8796,-0.6591921,0.2812343,-4.66103,-9.4206,-34.095,0.09970093,
2,6.48,2,2.34448,379.8637,-0.6571152,0.2802819,-4.66103,-9.4206,-34.095,0.09970093,
2,6.49,2,2.346179,379.9214,-0.6577759,0.2803604,-4.66103,-9.4206,-34.095,0.09970093,
2,6.5,2,2.344422,379.864,-0.6577196,0.2805466,-4.66103,-9.4206,-34.095,0.09970093,
2,6.51,2,2.348063,379.8575,-0.6583421,0.2803767,-4.66103,-9.4206,-34.095,0.09970093,
2,6.52,2,2.35433,379.8309,-0.6564903,0.2788438,-4.66103,-9.4206,-34.095,0.09970093,
2,6.53,2,2.367082,379.7936,-0.6550874,0.2767489,-4.66103,-9.4206,-34.095,0.09970093,
2,6.54,2,2.380349,379.7197,-0.6603222,0.2774056,-4.66103,-9.4206,-34.095,0.09970093,
2,6.55,2,2.397346,379.6697,-0.6659974,0.2778062,-4.66103,-9.4206,-34.095,0.09970093,
2,6.56,2,2.410446,379.6542,-0.6703285,0.2780932,-4.66103,-9.4206,-34.095,0.09970093,
2,6.57,2,2.426119,379.5841,-0.6727512,0.2772953,-4.66103,-9.4206,-34.095,0.09970093,
2,6.58,2,2.432392,379.5419,-0.6737205,0.2769786,-4.66103,-9.4206,-34.095,0.09970093,
2,6.59,2,2.438221,379.5246,-0.6759416,0.2772274,-4.66103,-9.4206,-34.095,0.09970093,
2,6.6,2,2.439911,379.5153,-0.6760768,0.2770908,-4.66103,-9.4206,-34.095,0.09970093,
2,6.61,2,2.440571,379.5379,-0.6789736,0.2782027,-4.66103,-9.4206,-34.095,0.09970093,
2,6.62,2,2.439599,379.4918,-0.677363,0.2776534,-4.66103,-9.4206,-34.095,0.09970093,
2,6.63,2,2.439423,379.4901,-0.6761432,0.2771734,-4.66103,-9.4206,-34.095,0.09970093,
2,6.64,2,2.438791,379.4763,-0.6757119,0.2770683,-4.66103,-9.4206,-34.095,0.09970093,
2,6.65,2,2.439387,379.4608,-0.6759509,0.2770987,-4.66103,-9.4206,-34.095,0.09970093,
2,6.66,2,2.436174,379.4563,-0.6769096,0.2778576,-4.66103,-9.4206,-34.095,0.09970093,
2,6.67,2,2.436232,379.4458,-0.6778229,0.2782259,-4.66103,-9.4206,-34.095,0.09970093,
2,6.68,2,2.437965,379.4323,-0.6791503,0.2785726,-4.66103,-9.4206,-34.095,0.09970093,
2,6.69,2,2.436726,379.4449,-0.6785752,0.2784783,-4.66103,-9.4206,-34.095,0.09970093,
2,6.7,2,2.436117,379.4344,-0.6796035,0.2789699,-4.66972,-9.4206,-34.0993,0.1040001,
2,6.71,2,2.436608,379.4282,-0.6811226,0.2795372,-4.66972,-9.4206,-34.0993,0.1040001,
2,6.72,2,2.435601,379.4242,-0.6797813,0.2791021,-4.66972,-9.4206,-34.0993,0.1040001,
2,6.73,2,2.435743,379.3785,-0.6821097,0.2800417,-4.66972,-9.4206,-34.0993,0.1040001,
2,6.74,2,2.435891,379.4191,-0.6806986,0.2794454,-4.66972,-9.4206,-34.0993,0.1040001,
2,6.75,2,2.436038,379.4321,-0.6812361,0.2796492,-4.66972,-9.4206,-34.0993,0.1040001,
2,6.76,2,2.435915,379.3989,-0.6817805,0.2798869,-4.66972,-9.4206,-34.0993,0.1040001,
2,6.77,2,2.440454,379.3889,-0.6790158,0.2782333,-4.66972,-9.4206,-34.0993,0.1040001,
2,6.78,2,2.449043,379.3618,-0.6833901,0.2790437,-4.66972,-9.4206,-34.0993,0.1040001,
2,6.79,2,2.461076,379.3112,-0.6851787,0.2784061,-4.66972,-9.4206,-34.0993,0.1040001,
2,6.8,2,2.477356,379.2464,-0.6923774,0.2794824,-4.66972,-9.4206,-34.0993,0.1040001,
2,6.81,2,2.495189,379.1949,-0.6936669,0.2780017,-4.66972,-9.4206,-34.0993,0.1040001,
2,6.82,2,2.508603,379.165,-0.6977679,0.27815,-4.66972,-9.4206,-34.0993,0.1040001,
2,6.83,2,2.521572,379.1196,-0.7013216,0.2781287,-4.66972,-9.4206,-34.0993,0.1040001,
2,6.84,2,2.529584,379.0986,-0.7043178,0.2784323,-4.66972,-9.4206,-34.0993,0.1040001,
2,6.85,2,2.533638,379.0546,-0.7044514,0.2780395,-4.66972,-9.4206,-34.0993,0.1040001,
2,6.86,2,2.535697,379.0638,-0.7017323,0.2767414,-4.66972,-9.4206,-34.0993,0.1040001,
2,6.87,2,2.533422,379.0366,-0.7049922,0.2782767,-4.66972,-9.4206,-34.0993,0.1040001,
2,6.88,2,2.531154,379.044,-0.7026855,0.2776147,-4.66972,-9.4206,-34.0993,0.1040001,
2,6.89,2,2.532484,379.0428,-0.7024993,0.2773954,-4.66972,-9.4206,-34.0993,0.1040001,
2,6.9,2,2.533139,379.0318,-0.7044046,0.2780757,-4.66972,-9.4206,-34.0993,0.1040001,
2,6.91,2,2.534959,379.0225,-0.705848,0.2784455,-4.66972,-9.4206,-34.0993,0.1040001,
2,6.92,2,2.534367,379.0198,-0.7044075,0.2779422,-4.66972,-9.4206,-34.0993,0.1040001,
2,6.93,2,2.532686,378.9881,-0.703299,0.2776889,-4.68048,-9.4206,-34.1039,0.1086006,
2,6.94,2,2.531012,378.9899,-0.7065511,0.2791575,-4.68048,-9.4206,-34.1039,0.1086006,
2,6.95,2,2.531348,378.9872,-0.7089816,0.2800807,-4.68048,-9.4206,-34.1039,0.1086006,
2,6.96,2,2.529631,378.9695,-0.7073262,0.2796164,-4.68048,-9.4206,-34.1039,0.1086006,
2,6.97,2,2.529555,378.9954,-0.71062,0.2809269,-4.68048,-9.4206,-34.1039,0.1086006,
2,6.98,2,2.530061,378.9601,-0.7058861,0.2789996,-4.68048,-9.4206,-34.1039,0.1086006,
2,6.99,2,2.530585,378.956,-0.7061866,0.2790606,-4.68048,-9.4206,-34.1039,0.1086006,
2,7,2,2.530202,378.9592,-0.707177,0.2794943,-4.68048,-9.4206,-34.1039,0.1086006,
2,7.01,2,2.535311,378.9373,-0.7055993,0.2783088,-4.68048,-9.4206,-34.1039,0.1086006,
2,7.02,2,2.542354,378.9026,-0.7097358,0.2791648,-4.68048,-9.4206,-34.1039,0.1086006,
2,7.03,2,2.554705,378.8665,-0.7145832,0.2797126,-4.68048,-9.4206,-34.1039,0.1086006,
2,7.04,2,2.571758,378.8167,-0.7196825,0.2798406,-4.68048,-9.4206,-34.1039,0.1086006,
2,7.05,2,2.588656,378.7579,-0.7197428,0.2780373,-4.68048,-9.4206,-34.1039,0.1086006,
2,7.06,2,2.605594,378.6792,-0.7233794,0.2776255,-4.68048,-9.4206,-34.1039,0.1086006,
2,7.07,2,2.617051,378.6666,-0.7288269,0.2784917,-4.68048,-9.4206,-34.1039,0.1086006,
2,7.08,2,2.623315,378.6352,-0.7281336,0.2775624,-4.68048,-9.4206,-34.1039,0.1086006,
2,7.09,2,2.625975,378.6341,-0.7294211,0.2777716,-4.68048,-9.4206,-34.1039,0.1086006,
2,7.1,2,2.630721,378.5967,-0.7252007,0.2756661,-4.68048,-9.4206,-34.1039,0.1086006,
2,7.11,2,2.629853,378.5941,-0.7269044,0.2764049,-4.68048,-9.4206,-34.1039,0.1086006,
2,7.12,2,2.630506,378.579,-0.7272117,0.2764532,-4.68048,-9.4206,-34.1039,0.1086006,
2,7.13,2,2.630835,378.5654,-0.7264428,0.2761264,-4.68048,-9.4206,-34.1039,0.1086006,
2,7.14,2,2.629525,378.5486,-0.7268929,0.276435,-4.6905,-9.4206,-34.1085,0.1132011,
2,7.15,2,2.632254,378.5416,-0.7283229,0.2766917,-4.6905,-9.4206,-34.1085,0.1132011,
2,7.16,2,2.626005,378.517,-0.7313269,0.2784941,-4.6905,-9.4206,-34.1085,0.1132011,
2,7.17,2,2.627979,378.5336,-0.7273679,0.2767784,-4.6905,-9.4206,-34.1085,0.1132011,
2,7.18,2,2.630024,378.5187,-0.731315,0.278064,-4.6905,-9.4206,-34.1085,0.1132011,
2,7.19,2,2.629898,378.534,-0.7311309,0.2780073,-4.6905,-9.4206,-34.1085,0.1132011,
2,7.2,2,2.62892,378.5139,-0.7317353,0.2783407,-4.6905,-9.4206,-34.1085,0.1132011,
2,7.21,2,2.631477,378.4932,-0.7315078,0.2779838,-4.6905,-9.4206,-34.1085,0.1132011,
2,7.22,2,2.63601,378.5064,-0.7297648,0.2768445,-4.6905,-9.4206,-34.1085,0.1132011,
2,7.23,2,2.644118,378.4743,-0.7340891,0.277631,-4.6905,-9.4206,-34.1085,0.1132011,
2,7.24,2,2.655129,378.4315,-0.7344099,0.2766004,-4.6905,-9.4206,-34.1085,0.1132011,
2,7.25,2,2.673917,378.3534,-0.7357875,0.2751721,-4.6905,-9.4206,-34.1085,0.1132011,
2,7.26,2,2.690309,378.3129,-0.7411574,0.2754916,-4.6905,-9.4206,-34.1085,0.1132011,
2,7.27,2,2.705648,378.249,-0.7439215,0.2749514,-4.6905,-9.4206,-34.1085,0.1132011,
2,7.28,2,2.717403,378.2267,-0.7477909,0.2751858,-4.6905,-9.4206,-34.1085,0.1132011,
2,7.29,2,2.723562,378.2014,-0.7492699,0.2751066,-4.6905,-9.4206,-34.1085,0.1132011,
2,7.3,2,2.726947,378.1922,-0.7495655,0.2748735,-4.6905,-9.4206,-34.1085,0.1132011,
2,7.31,2,2.723504,378.1663,-0.7522627,0.2762113,-4.6905,-9.4206,-34.1085,0.1132011,
2,7.32,2,2.722915,378.1537,-0.7568344,0.2779501,-4.6905,-9.4206,-34.1085,0.1132011,
2,7.33,2,2.72446,378.138,-0.7550218,0.2771271,-4.6905,-9.4206,-34.1085,0.1132011,
2,7.34,2,2.723793,378.1449,-0.7523149,0.2762012,-4.6905,-9.4206,-34.1085,0.1132011,
2,7.35,2,2.721841,378.1303,-0.7533629,0.2767843,-4.6905,-9.4206,-34.1085,0.1132011,
2,7.36,2,2.722571,378.1345,-0.7528545,0.2765234,-4.6905,-9.4206,-34.1085,0.1132011,
2,7.37,2,2.720502,378.1065,-0.7545283,0.2773489,-4.6905,-9.4206,-34.1085,0.1132011,
2,7.38,2,2.720219,378.1177,-0.7544642,0.2773542,-4.69922,-9.4206,-34.113,0.1176987,
2,7.39,2,2.72111,378.1051,-0.7556416,0.2776961,-4.69922,-9.4206,-34.113,0.1176987,
2,7.4,2,2.720188,378.1182,-0.7586148,0.2788832,-4.69922,-9.4206,-34.113,0.1176987,
2,7.41,2,2.72116,378.0911,-0.7583777,0.2786965,-4.69922,-9.4206,-34.113,0.1176987,
2,7.42,2,2.720209,378.1122,-0.759418,0.2791763,-4.69922,-9.4206,-34.113,0.1176987,
2,7.43,2,2.720046,378.0721,-0.7627279,0.2804099,-4.69922,-9.4206,-34.113,0.1176987,
2,7.44,2,2.721101,378.0759,-0.7613799,0.2798059,-4.69922,-9.4206,-34.113,0.1176987,
2,7.45,2,2.723118,378.0566,-0.7596304,0.2789561,-4.69922,-9.4206,-34.113,0.1176987,
2,7.46,2,2.727116,378.0396,-0.7593699,0.2784517,-4.69922,-9.4206,-34.113,0.1176987,
2,7.47,2,2.737373,378.0092,-0.7642834,0.2792032,-4.69922,-9.4206,-34.113,0.1176987,
2,7.48,2,2.749182,377.9698,-0.7628098,0.2774679,-4.69922,-9.4206,-34.113,0.1176987,
2,7.49,2,2.767668,377.9287,-0.7688148,0.2777843,-4.69922,-9.4206,-34.113,0.1176987,
2,7.5,2,2.784233,377.8552,-0.7738264,0.2779316,-4.69922,-9.4206,-34.113,0.1176987,
2,7.51,2,2.797806,377.8022,-0.775709,0.2772562,-4.69922,-9.4206,-34.113,0.1176987,
2,7.52,2,2.811341,377.7653,-0.7799501,0.2774299,-4.69922,-9.4206,-34.113,0.1176987,
2,7.53,2,2.814376,377.7546,-0.7800496,0.277166,-4.69922,-9.4206,-34.113,0.1176987,
2,7.54,2,2.81885,377.7378,-0.7816177,0.2772824,-4.69922,-9.4206,-34.113,0.1176987,
2,7.55,2,2.820881,377.71,-0.780355,0.2766352,-4.69922,-9.4206,-34.113,0.1176987,
2,7.56,2,2.818381,377.7039,-0.7833871,0.2779564,-4.69922,-9.4206,-34.113,0.1176987,
2,7.57,2,2.819415,377.7054,-0.7845829,0.2782786,-4.69922,-9.4206,-34.113,0.1176987,
2,7.58,2,2.820302,377.6871,-0.7820808,0.2773039,-4.69922,-9.4206,-34.113,0.1176987,
2,7.59,2,2.820218,377.6781,-0.779797,0.2765024,-4.69922,-9.4206,-34.113,0.1176987,
2,7.6,2,2.822388,377.6806,-0.7797845,0.2762854,-4.70927,-9.4206,-34.1175,0.1222,
2,7.61,2,2.820491,377.6679,-0.782504,0.2774354,-4.70927,-9.4206,-34.1175,0.1222,
2,7.62,2,2.819602,377.6446,-0.7816658,0.2772256,-4.70927,-9.4206,-34.1175,0.1222,
2,7.63,2,2.82129,377.6556,-0.7816136,0.2770412,-4.70927,-9.4206,-34.1175,0.1222,
2,7.64,2,2.815263,377.6382,-0.7843992,0.2786238,-4.70927,-9.4206,-34.1175,0.1222,
2,7.65,2,2.818885,377.6314,-0.7849519,0.2784619,-4.70927,-9.4206,-34.1175,0.1222,
2,7.66,2,2.820006,377.5909,-0.7850516,0.2783864,-4.70927,-9.4206,-34.1175,0.1222,
2,7.67,2,2.827211,377.6059,-0.7841902,0.2773724,-4.70927,-9.4206,-34.1175,0.1222,
2,7.68,2,2.835786,377.5804,-0.786401,0.2773132,-4.70927,-9.4206,-34.1175,0.1222,
2,7.69,2,2.850859,377.5267,-0.789535,0.2769464,-4.70927,-9.4206,-34.1175,0.1222,
2,7.7,2,2.86834,377.4861,-0.7905354,0.2756073,-4.70927,-9.4206,-34.1175,0.1222,
2,7.71,2,2.883958,377.4204,-0.7952142,0.275737,-4.70927,-9.4206,-34.1175,0.1222,
2,7.72,2,2.895995,377.3832,-0.7988288,0.2758391,-4.70927,-9.4206,-34.1175,0.1222,
2,7.73,2,2.906991,377.3322,-0.7978678,0.2744651,-4.70927,-9.4206,-34.1175,0.1222,
2,7.74,2,2.911498,377.3151,-0.8016955,0.275355,-4.70927,-9.4206,-34.1175,0.1222,
2,7.75,2,2.915301,377.3132,-0.801633,0.2749744,-4.70927,-9.4206,-34.1175,0.1222,
2,7.76,2,2.913435,377.2932,-0.8033797,0.27575,-4.70927,-9.4206,-34.1175,0.1222,
2,7.77,2,2.914002,377.2735,-0.8037412,0.2758204,-4.70927,-9.4206,-34.1175,0.1222,
2,7.78,2,2.913683,377.2755,-0.8057386,0.2765362,-4.70927,-9.4206,-34.1175,0.1222,
2,7.79,2,2.916794,377.2564,-0.8075441,0.2768602,-4.70927,-9.4206,-34.1175,0.1222,
2,7.8,2,2.913438,377.259,-0.8133681,0.2791781,-4.70927,-9.4206,-34.1175,0.1222,
2,7.81,2,2.914004,377.2296,-0.8104219,0.2781128,-4.70927,-9.4206,-34.1175,0.1222,
2,7.82,2,2.914053,377.2462,-0.8059697,0.2765803,-4.70927,-9.4206,-34.1175,0.1222,
2,7.83,2,2.912603,377.2414,-0.8052771,0.2764802,-4.71798,-9.4206,-34.122,0.1267014,
2,7.84,2,2.912763,377.2346,-0.8057573,0.2766298,-4.71798,-9.4206,-34.122,0.1267014,
2,7.85,2,2.910688,377.2096,-0.8053836,0.2766987,-4.71798,-9.4206,-34.122,0.1267014,
2,7.86,2,2.911315,377.2231,-0.8100195,0.2782314,-4.71798,-9.4206,-34.122,0.1267014,
2,7.87,2,2.910595,377.2011,-0.8090456,0.2779657,-4.71798,-9.4206,-34.122,0.1267014,
2,7.88,2,2.908554,377.1932,-0.8119662,0.2791649,-4.71798,-9.4206,-34.122,0.1267014,
2,7.89,2,2.911836,377.1952,-0.8158348,0.2801788,-4.71798,-9.4206,-34.122,0.1267014,
2,7.9,2,2.913064,377.2085,-0.8166282,0.2803331,-4.71798,-9.4206,-34.122,0.1267014,
2,7.91,2,2.920671,377.1597,-0.8150206,0.2790525,-4.71798,-9.4206,-34.122,0.1267014,
2,7.92,2,2.929176,377.0995,-0.8163304,0.2786894,-4.71798,-9.4206,-34.122,0.1267014,
2,7.93,2,2.942764,377.0895,-0.8169899,0.2776267,-4.71798,-9.4206,-34.122,0.1267014,
2,7.94,2,2.960717,377.0412,-0.8218888,0.2775979,-4.71798,-9.4206,-34.122,0.1267014,
2,7.95,2,2.975771,376.9805,-0.8273731,0.2780366,-4.71798,-9.4206,-34.122,0.1267014,
2,7.96,2,2.990231,376.9276,-0.8244246,0.275706,-4.71798,-9.4206,-34.122,0.1267014,
2,7.97,2,3.001216,376.9264,-0.8252429,0.2749695,-4.71798,-9.4206,-34.122,0.1267014,
2,7.98,2,3.005568,376.8683,-0.8294235,0.2759623,-4.71798,-9.4206,-34.122,0.1267014,
2,7.99,2,3.007284,376.8405,-0.8308609,0.2762828,-4.71798,-9.4206,-34.122,0.1267014,
2,8,2,3.010004,376.8431,-0.8315498,0.276262,-4.71798,-9.4206,-34.122,0.1267014,
2,8.01,2,3.011117,376.83,-0.8336829,0.2768683,-4.71798,-9.4206,-34.122,0.1267014,
2,8.02,2,3.007631,376.8163,-0.8358209,0.2779,-4.71798,-9.4206,-34.122,0.1267014,
2,8.03,2,3.008903,376.8224,-0.8364099,0.2779783,-4.72802,-9.4206,-34.1265,0.1311989,
2,8.04,2,3.007296,376.811,-0.8397875,0.2792501,-4.72802,-9.4206,-34.1265,0.1311989,
2,8.05,2,3.009625,376.804,-0.8361906,0.2778388,-4.72802,-9.4206,-34.1265,0.1311989,
2,8.06,2,3.009424,376.8189,-0.8319821,0.2764589,-4.72802,-9.4206,-34.1265,0.1311989,
2,8.07,2,3.009496,376.7863,-0.8317977,0.276391,-4.72802,-9.4206,-34.1265,0.1311989,
2,8.08,2,3.008433,376.7799,-0.8330123,0.2768924,-4.72802,-9.4206,-34.1265,0.1311989,
2,8.09,2,3.007015,376.7862,-0.8329118,0.2769896,-4.72802,-9.4206,-34.1265,0.1311989,
2,8.1,2,3.007566,376.7607,-0.8320031,0.2766367,-4.72802,-9.4206,-34.1265,0.1311989,
2,8.11,2,3.010427,376.7576,-0.8353255,0.2774774,-4.72802,-9.4206,-34.1265,0.1311989,
2,8.12,2,3.014011,376.7139,-0.8415602,0.279216,-4.72802,-9.4206,-34.1265,0.1311989,
2,8.13,2,3.024333,376.6837,-0.8461111,0.2797679,-4.72802,-9.4206,-34.1265,0.1311989,
2,8.14,2,3.043952,376.6191,-0.8446158,0.2774734,-4.72802,-9.4206,-34.1265,0.1311989,
2,8.15,2,3.062817,376.5917,-0.8456106,0.2760892,-4.72802,-9.4206,-34.1265,0.1311989,
2,8.16,2,3.073942,376.5769,-0.8509966,0.2768421,-4.72802,-9.4206,-34.1265,0.1311989,
2,8.17,2,3.089594,376.5064,-0.8527167,0.2759964,-4.72802,-9.4206,-34.1265,0.1311989,
2,8.18,2,3.099588,376.4677,-0.8547311,0.2757564,-4.72802,-9.4206,-34.1265,0.1311989,
2,8.19,2,3.100275,376.4521,-0.8547283,0.2756944,-4.72802,-9.4206,-34.1265,0.1311989,
2,8.2,2,3.101485,376.4337,-0.8552675,0.2757607,-4.72802,-9.4206,-34.1265,0.1311989,
2,8.21,2,3.105114,376.3918,-0.8568469,0.275947,-4.72802,-9.4206,-34.1265,0.1311989,
2,8.22,2,3.1042,376.4108,-0.8566945,0.2759792,-4.72802,-9.4206,-34.1265,0.1311989,
2,8.23,2,3.105968,376.4213,-0.8580368,0.2762542,-4.72802,-9.4206,-34.1265,0.1311989,
2,8.24,2,3.102497,376.4164,-0.8580303,0.2765612,-4.72802,-9.4206,-34.1265,0.1311989,
2,8.25,2,3.101793,376.3753,-0.8594117,0.2770693,-4.72802,-9.4206,-34.1265,0.1311989,
2,8.26,2,3.101829,376.3799,-0.8620352,0.2779119,-4.72802,-9.4206,-34.1265,0.1311989,
2,8.27,2,3.102014,376.3712,-0.8614402,0.2777036,-4.72802,-9.4206,-34.1265,0.1311989,
2,8.28,2,3.100419,376.3948,-0.8646951,0.2788962,-4.72802,-9.4206,-34.1265,0.1311989,
2,8.29,2,3.102498,376.3494,-0.8596682,0.277089,-4.73672,-9.4206,-34.1309,0.135601,
2,8.3,2,3.101608,376.3539,-0.8600248,0.2772836,-4.73672,-9.4206,-34.1309,0.135601,
2,8.31,2,3.102971,376.3594,-0.8593025,0.276929,-4.73672,-9.4206,-34.1309,0.135601,
2,8.32,2,3.101112,376.3305,-0.8570633,0.2763729,-4.73672,-9.4206,-34.1309,0.135601,
2,8.33,2,3.100906,376.3156,-0.8622283,0.2780569,-4.73672,-9.4206,-34.1309,0.135601,
2,8.34,2,3.102463,376.3152,-0.8621797,0.2779017,-4.73672,-9.4206,-34.1309,0.135601,
2,8.35,2,3.102305,376.2985,-0.8610827,0.2775622,-4.73672,-9.4206,-34.1309,0.135601,
2,8.36,2,3.10721,376.2939,-0.8636389,0.2779467,-4.73672,-9.4206,-34.1309,0.135601,
2,8.37,2,3.114784,376.2722,-0.8679021,0.2786396,-4.73672,-9.4206,-34.1309,0.135601,
2,8.38,2,3.131798,376.2372,-0.8708767,0.2780756,-4.73672,-9.4206,-34.1309,0.135601,
2,8.39,2,3.150302,376.1714,-0.8701965,0.2762263,-4.73672,-9.4206,-34.1309,0.135601,
2,8.4,2,3.164629,376.0728,-0.8766302,0.2770089,-4.73672,-9.4206,-34.1309,0.135601,
2,8.41,2,3.17859,376.0741,-0.8769106,0.2758804,-4.73672,-9.4206,-34.1309,0.135601,
2,8.42,2,3.189085,376.0496,-0.8795066,0.2757865,-4.73672,-9.4206,-34.1309,0.135601,
2,8.43,2,3.194966,376.0235,-0.8816064,0.2759361,-4.73672,-9.4206,-34.1309,0.135601,
2,8.44,2,3.198184,375.999,-0.8809134,0.2754417,-4.73672,-9.4206,-34.1309,0.135601,
2,8.45,2,3.198768,376.0034,-0.8823125,0.2758288,-4.73672,-9.4206,-34.1309,0.135601,
2,8.46,2,3.198836,375.967,-0.8811745,0.2754672,-4.73672,-9.4206,-34.1309,0.135601,
2,8.47,2,3.198568,375.955,-0.8826456,0.2759502,-4.73672,-9.4206,-34.1309,0.135601,
2,8.48,2,3.196467,375.9538,-0.8849778,0.2768612,-4.74545,-9.4206,-34.1354,0.1400986,
2,8.49,2,3.197754,375.9571,-0.8870156,0.2773871,-4.74545,-9.4206,-34.1354,0.1400986,
2,8.5,2,3.194565,375.9388,-0.8891745,0.2783398,-4.74545,-9.4206,-34.1354,0.1400986,
2,8.51,2,3.194514,375.9301,-0.8860466,0.277365,-4.74545,-9.4206,-34.1354,0.1400986,
2,8.52,2,3.195544,375.9053,-0.8914334,0.2789614,-4.74545,-9.4206,-34.1354,0.1400986,
2,8.53,2,3.195615,375.9343,-0.8873801,0.2776868,-4.74545,-9.4206,-34.1354,0.1400986,
2,8.54,2,3.195323,375.899,-0.8851374,0.2770103,-4.74545,-9.4206,-34.1354,0.1400986,
2,8.55,2,3.195151,375.908,-0.8854342,0.2771181,-4.74545,-9.4206,-34.1354,0.1400986,
2,8.56,2,3.199472,375.8898,-0.8851518,0.2766556,-4.74545,-9.4206,-34.1354,0.1400986,
2,8.57,2,3.210333,375.8719,-0.8871742,0.2763495,-4.74545,-9.4206,-34.1354,0.1400986,
2,8.58,2,3.219523,375.8282,-0.889063,0.2761474,-4.74545,-9.4206,-34.1354,0.1400986,
2,8.59,2,3.235516,375.771,-0.8929112,0.2759718,-4.74545,-9.4206,-34.1354,0.1400986,
2,8.6,2,3.249113,375.7124,-0.8975826,0.2762547,-4.74545,-9.4206,-34.1354,0.1400986,
2,8.61,2,3.265387,375.6714,-0.9042151,0.276909,-4.74545,-9.4206,-34.1354,0.1400986,
2,8.62,2,3.280908,375.6293,-0.9071781,0.2765021,-4.74545,-9.4206,-34.1354,0.1400986,
2,8.63,2,3.286808,375.6064,-0.9066731,0.2758522,-4.74545,-9.4206,-34.1354,0.1400986,
2,8.64,2,3.291853,375.6345,-0.9088765,0.2760988,-4.74545,-9.4206,-34.1354,0.1400986,
2,8.65,2,3.293153,375.5713,-0.9088448,0.2759801,-4.74545,-9.4206,-34.1354,0.1400986,
2,8.66,2,3.292114,375.5533,-0.9080279,0.2758191,-4.74545,-9.4206,-34.1354,0.1400986,
2,8.67,2,3.291179,375.554,-0.9084026,0.2760113,-4.74545,-9.4206,-34.1354,0.1400986,
2,8.68,2,3.292033,375.5389,-0.9086539,0.2760161,-4.74545,-9.4206,-34.1354,0.1400986,
2,8.69,2,3.291171,375.516,-0.9099042,0.2764682,-4.74545,-9.4206,-34.1354,0.1400986,
2,8.7,2,3.289588,375.5186,-0.908533,0.2761844,-4.74545,-9.4206,-34.1354,0.1400986,
2,8.71,2,3.290011,375.5221,-0.9089843,0.2762861,-4.74545,-9.4206,-34.1354,0.1400986,
2,8.72,2,3.289845,375.508,-0.9109296,0.2768913,-4.74545,-9.4206,-34.1354,0.1400986,
2,8.73,2,3.286434,375.4876,-0.9153855,0.2785346,-4.7555,-9.4206,-34.1398,0.1445007,
2,8.74,2,3.287067,375.4928,-0.9145381,0.2782231,-4.7555,-9.4206,-34.1398,0.1445007,
2,8.75,2,3.289078,375.487,-0.913273,0.2776684,-4.7555,-9.4206,-34.1398,0.1445007,
2,8.76,2,3.289498,375.4992,-0.9175612,0.2789365,-4.7555,-9.4206,-34.1398,0.1445007,
2,8.77,2,3.294571,375.4576,-0.9144925,0.2775756,-4.7555,-9.4206,-34.1398,0.1445007,
2,8.78,2,3.302082,375.4282,-0.9140463,0.2768091,-4.7555,-9.4206,-34.1398,0.1445007,
2,8.79,2,3.312011,375.3845,-0.9189642,0.2774642,-4.7555,-9.4206,-34.1398,0.1445007,
2,8.8,2,3.329417,375.3308,-0.9178309,0.2756732,-4.7555,-9.4206,-34.1398,0.1445007,
2,8.81,2,3.347521,375.284,-0.9237702,0.2759565,-4.7555,-9.4206,-34.1398,0.1445007,
2,8.82,2,3.361267,375.2359,-0.9286988,0.2762942,-4.7555,-9.4206,-34.1398,0.1445007,
2,8.83,2,3.373632,375.1891,-0.9330416,0.2765689,-4.7555,-9.4206,-34.1398,0.1445007,
2,8.84,2,3.381306,375.1777,-0.9353683,0.2766293,-4.7555,-9.4206,-34.1398,0.1445007,
2,8.85,2,3.384467,375.1506,-0.9381757,0.2772005,-4.7555,-9.4206,-34.1398,0.1445007,
2,8.86,2,3.388864,375.1443,-0.938527,0.2769444,-4.7555,-9.4206,-34.1398,0.1445007,
2,8.87,2,3.387278,375.1353,-0.938365,0.2770263,-4.7555,-9.4206,-34.1398,0.1445007,
2,8.88,2,3.386376,375.0926,-0.9391465,0.2773308,-4.7555,-9.4206,-34.1398,0.1445007,
2,8.89,2,3.386655,375.1243,-0.9397535,0.2774872,-4.7555,-9.4206,-34.1398,0.1445007,
2,8.9,2,3.385974,375.1185,-0.939926,0.277594,-4.7555,-9.4206,-34.1398,0.1445007,
2,8.91,2,3.38457,375.1049,-0.9387738,0.2773687,-4.7555,-9.4206,-34.1398,0.1445007,
2,8.92,2,3.384437,375.09,-0.9390884,0.2774726,-4.7555,-9.4206,-34.1398,0.1445007,
2,8.93,2,3.385139,375.082,-0.940939,0.2779617,-4.76423,-9.4206,-34.1443,0.1489983,
2,8.94,2,3.385845,375.0576,-0.9387418,0.2772548,-4.76423,-9.4206,-34.1443,0.1489983,
2,8.95,2,3.384607,375.0609,-0.9424967,0.2784656,-4.76423,-9.4206,-34.1443,0.1489983,
2,8.96,2,3.384892,375.0541,-0.9441669,0.2789356,-4.76423,-9.4206,-34.1443,0.1489983,
2,8.97,2,3.386554,375.0641,-0.9437864,0.2786863,-4.76423,-9.4206,-34.1443,0.1489983,
2,8.98,2,3.38496,375.0459,-0.9444314,0.2790081,-4.76423,-9.4206,-34.1443,0.1489983,
2,8.99,2,3.382722,375.033,-0.9458518,0.2796126,-4.76423,-9.4206,-34.1443,0.1489983,
2,9,2,3.38347,375.0085,-0.9497508,0.2807032,-4.76423,-9.4206,-34.1443,0.1489983,
2,9.01,2,3.389441,375.0205,-0.9446603,0.2787068,-4.76423,-9.4206,-34.1443,0.1489983,
2,9.02,2,3.397688,374.9909,-0.9477139,0.278929,-4.76423,-9.4206,-34.1443,0.1489983,
2,9.03,2,3.410565,374.9559,-0.9482775,0.2780412,-4.76423,-9.4206,-34.1443,0.1489983,
2,9.04,2,3.428171,374.9124,-0.9506502,0.2773053,-4.76423,-9.4206,-34.1443,0.1489983,
2,9.05,2,3.442102,374.8582,-0.9568815,0.2779933,-4.76423,-9.4206,-34.1443,0.1489983,
2,9.06,2,3.457584,374.8182,-0.9618247,0.2781782,-4.76423,-9.4206,-34.1443,0.1489983,
2,9.07,2,3.469172,374.7514,-0.9663093,0.2785418,-4.76423,-9.4206,-34.1443,0.1489983,
2,9.08,2,3.475193,374.7318,-0.9674077,0.2783753,-4.76423,-9.4206,-34.1443,0.1489983,
2,9.09,2,3.479507,374.7333,-0.9683132,0.2782904,-4.76423,-9.4206,-34.1443,0.1489983,
2,9.1,2,3.480414,374.7141,-0.9707022,0.2789042,-4.76423,-9.4206,-34.1443,0.1489983,
2,9.11,2,3.48011,374.6983,-0.9700658,0.2787457,-4.76423,-9.4206,-34.1443,0.1489983,
2,9.12,2,3.481076,374.7112,-0.9720015,0.2792244,-4.76423,-9.4206,-34.1443,0.1489983,
2,9.13,2,3.480783,374.6772,-0.9706253,0.2788526,-4.76423,-9.4206,-34.1443,0.1489983,
2,9.14,2,3.478834,374.6691,-0.9707236,0.2790371,-4.76423,-9.4206,-34.1443,0.1489983,
2,9.15,2,3.480579,374.6539,-0.9695725,0.2785664,-4.77425,-9.4206,-34.1487,0.1534004,
2,9.16,2,3.476098,374.658,-0.9708098,0.2792815,-4.77425,-9.4206,-34.1487,0.1534004,
2,9.17,2,3.478474,374.6373,-0.9707344,0.2790691,-4.77425,-9.4206,-34.1487,0.1534004,
2,9.18,2,3.478645,374.6355,-0.972336,0.2795157,-4.77425,-9.4206,-34.1487,0.1534004,
2,9.19,2,3.476706,374.6323,-0.974447,0.2802788,-4.77425,-9.4206,-34.1487,0.1534004,
2,9.2,2,3.476628,374.6231,-0.9749523,0.2804305,-4.77425,-9.4206,-34.1487,0.1534004,
2,9.21,2,3.479887,374.6024,-0.9777021,0.280958,-4.77425,-9.4206,-34.1487,0.1534004,
2,9.22,2,3.481923,374.5938,-0.9784999,0.2810229,-4.77425,-9.4206,-34.1487,0.1534004,
2,9.23,2,3.492244,374.5677,-0.9808888,0.2808764,-4.77425,-9.4206,-34.1487,0.1534004,
2,9.24,2,3.504931,374.5479,-0.9842206,0.2808103,-4.77425,-9.4206,-34.1487,0.1534004,
2,9.25,2,3.522818,374.4755,-0.9855493,0.2797616,-4.77425,-9.4206,-34.1487,0.1534004,
2,9.26,2,3.540537,374.4334,-0.9861934,0.2785435,-4.77425,-9.4206,-34.1487,0.1534004,
2,9.27,2,3.553011,374.3676,-0.9868677,0.2777553,-4.77425,-9.4206,-34.1487,0.1534004,
2,9.28,2,3.563814,374.3364,-0.9913325,0.2781661,-4.77425,-9.4206,-34.1487,0.1534004,
2,9.29,2,3.569682,374.3148,-0.9953482,0.2788339,-4.77425,-9.4206,-34.1487,0.1534004,
2,9.3,2,3.573105,374.2986,-0.997934,0.2792904,-4.77425,-9.4206,-34.1487,0.1534004,
2,9.31,2,3.574703,374.2653,-0.9994675,0.2795945,-4.77425,-9.4206,-34.1487,0.1534004,
2,9.32,2,3.572134,374.2778,-1.000523,0.2800912,-4.77425,-9.4206,-34.1487,0.1534004,
