Repository: jacquesNIT/Polymer-Scratching

Files Structure:

<material>_<maximum_load>_<load_rate>_<sample_number>_<try_number>

- sample_number (s1, s2, ...) is used to indicate another iteration of the same test.
- try_number (1, 2, ...) simply indicates that precedent tests failed, it does not matter.

Scratch Process:

All scratchs were performed using the Rockwell indenter with the "Scratch.Rx" model in MFT. 
All tests have at a length of 2mm and a progressive load.

The same results are also accessible on the scratch pc of the lab, in the "jacques/second_batch" folder.
The "Additionnal_Batch" folder contains unverified results that were used to test the machine, it is advised not to use those.

General Notes:

File: Lab results/Second_Batch/PMMAXT/20N/PMMAXT_20N_25Nm.csv (part 4 of 10)
Recipe, UpperSample, LowerSample, OtherInfo, Averaging, LogFrequency, Type, Radius,TestDate, Operator, Customer, RefStd, Temperature, RH, Liquid, LastCalibDate, LCFz, LCFx, Tip, OtherData, samplevs
scratch only.Rx,,,,10,1000,Scratch,1,9/4/2026 1:52:33 PM,,,ASTM/ISO,,,N/A,N/A,,,,Linear: 0.1 to 20;25;2;2.512563,0.3,
Step, Timestamp, RecipeStep, DAQ.Fz (N),DAQ.CAP (um),DAQ.Fx (N),DAQ.COF (),XYZ.X Position (mm),XYZ.Y Position (mm),XYZ.Z Position (mm),XYZ.Z Depth (mm),
2,14.1,2,5.557291,365.6151,-1.861842,0.3350269,-4.97592,-9.4206,-34.242,0.2467003,
2,14.11,2,5.574638,365.5499,-1.873534,0.3360818,-4.97592,-9.4206,-34.242,0.2467003,
2,14.12,2,5.587113,365.5313,-1.875495,0.3356824,-4.97592,-9.4206,-34.242,0.2467003,
2,14.13,2,5.59798,365.5637,-1.880022,0.3358393,-4.97592,-9.4206,-34.242,0.2467003,
2,14.14,2,5.600513,365.495,-1.881912,0.3360249,-4.97592,-9.4206,-34.242,0.2467003,
2,14.15,2,5.6041,365.4796,-1.880456,0.33555,-4.97592,-9.4206,-34.242,0.2467003,
2,14.16,2,5.607199,365.4798,-1.883147,0.3358444,-4.97592,-9.4206,-34.242,0.2467003,
2,14.17,2,5.602623,365.462,-1.878448,0.3352802,-4.97592,-9.4206,-34.242,0.2467003,
2,14.18,2,5.602376,365.4253,-1.87934,0.335454,-4.97592,-9.4206,-34.242,0.2467003,
2,14.19,2,5.602753,365.4393,-1.881002,0.3357281,-4.97592,-9.4206,-34.242,0.2467003,
2,14.2,2,5.603251,365.4617,-1.884308,0.3362884,-4.97592,-9.4206,-34.242,0.2467003,
2,14.21,2,5.602337,365.4211,-1.885163,0.3364958,-4.98597,-9.4206,-34.2462,0.2509003,
2,14.22,2,5.60129,365.3933,-1.889387,0.3373128,-4.98597,-9.4206,-34.2462,0.2509003,
2,14.23,2,5.600607,365.4061,-1.891185,0.337675,-4.98597,-9.4206,-34.2462,0.2509003,
2,14.24,2,5.600687,365.3929,-1.890733,0.3375894,-4.98597,-9.4206,-34.2462,0.2509003,
2,14.25,2,5.600285,365.4163,-1.894113,0.3382173,-4.98597,-9.4206,-34.2462,0.2509003,
2,14.26,2,5.598541,365.3825,-1.895501,0.3385706,-4.98597,-9.4206,-34.2462,0.2509003,
2,14.27,2,5.59654,365.3733,-1.899109,0.3393363,-4.98597,-9.4206,-34.2462,0.2509003,
2,14.28,2,5.600014,365.3643,-1.892337,0.3379165,-4.98597,-9.4206,-34.2462,0.2509003,
2,14.29,2,5.608305,365.3328,-1.8888,0.3367862,-4.98597,-9.4206,-34.2462,0.2509003,
2,14.3,2,5.618747,365.3065,-1.893921,0.3370719,-4.98597,-9.4206,-34.2462,0.2509003,
2,14.31,2,5.63253,365.2809,-1.897631,0.3369056,-4.98597,-9.4206,-34.2462,0.2509003,
2,14.32,2,5.651204,365.2264,-1.903689,0.3368644,-4.98597,-9.4206,-34.2462,0.2509003,
2,14.33,2,5.668363,365.1935,-1.907525,0.3365213,-4.98597,-9.4206,-34.2462,0.2509003,
2,14.34,2,5.682771,365.1537,-1.91433,0.3368655,-4.98597,-9.4206,-34.2462,0.2509003,
2,14.35,2,5.689206,365.1416,-1.922308,0.3378869,-4.98597,-9.4206,-34.2462,0.2509003,
2,14.36,2,5.696797,365.1157,-1.923164,0.3375869,-4.98597,-9.4206,-34.2462,0.2509003,
2,14.37,2,5.69698,365.0397,-1.926316,0.3381293,-4.98597,-9.4206,-34.2462,0.2509003,
2,14.38,2,5.697062,365.0217,-1.927719,0.3383707,-4.98597,-9.4206,-34.2462,0.2509003,
2,14.39,2,5.696526,365.0811,-1.925657,0.3380405,-4.98597,-9.4206,-34.2462,0.2509003,
2,14.4,2,5.69566,365.0723,-1.928921,0.338665,-4.98597,-9.4206,-34.2462,0.2509003,
2,14.41,2,5.69613,365.0514,-1.927776,0.3384362,-4.98597,-9.4206,-34.2462,0.2509003,
2,14.42,2,5.696422,365.0528,-1.929323,0.3386903,-4.98597,-9.4206,-34.2462,0.2509003,
2,14.43,2,5.694692,365.03,-1.926434,0.3382859,-4.98597,-9.4206,-34.2462,0.2509003,
2,14.44,2,5.69696,365.0068,-1.928394,0.3384953,-4.98597,-9.4206,-34.2462,0.2509003,
2,14.45,2,5.693835,365.0174,-1.931294,0.3391905,-4.99535,-9.4206,-34.2504,0.2551003,
2,14.46,2,5.694733,365.0179,-1.932665,0.3393776,-4.99535,-9.4206,-34.2504,0.2551003,
2,14.47,2,5.693835,365.0037,-1.935977,0.3400128,-4.99535,-9.4206,-34.2504,0.2551003,
2,14.48,2,5.693913,364.9932,-1.934408,0.3397327,-4.99535,-9.4206,-34.2504,0.2551003,
2,14.49,2,5.694933,364.9682,-1.939141,0.3405029,-4.99535,-9.4206,-34.2504,0.2551003,
2,14.5,2,5.692566,364.9945,-1.938207,0.3404803,-4.99535,-9.4206,-34.2504,0.2551003,
2,14.51,2,5.691657,364.973,-1.936961,0.3403158,-4.99535,-9.4206,-34.2504,0.2551003,
2,14.52,2,5.692576,364.9676,-1.938235,0.3404847,-4.99535,-9.4206,-34.2504,0.2551003,
2,14.53,2,5.697747,364.9621,-1.936021,0.3397872,-4.99535,-9.4206,-34.2504,0.2551003,
2,14.54,2,5.70611,364.9423,-1.94053,0.3400794,-4.99535,-9.4206,-34.2504,0.2551003,
2,14.55,2,5.720702,364.9012,-1.942777,0.3396046,-4.99535,-9.4206,-34.2504,0.2551003,
2,14.56,2,5.737393,364.8385,-1.949034,0.3397072,-4.99535,-9.4206,-34.2504,0.2551003,
2,14.57,2,5.755764,364.796,-1.954239,0.3395273,-4.99535,-9.4206,-34.2504,0.2551003,
2,14.58,2,5.771733,364.7595,-1.958843,0.3393856,-4.99535,-9.4206,-34.2504,0.2551003,
2,14.59,2,5.78398,364.7336,-1.966431,0.3399788,-4.99535,-9.4206,-34.2504,0.2551003,
2,14.6,2,5.788459,364.7068,-1.969307,0.3402126,-4.99535,-9.4206,-34.2504,0.2551003,
2,14.61,2,5.790978,364.7472,-1.971082,0.3403712,-4.99535,-9.4206,-34.2504,0.2551003,
2,14.62,2,5.793727,364.6811,-1.971684,0.3403136,-4.99535,-9.4206,-34.2504,0.2551003,
2,14.63,2,5.795241,364.6742,-1.970936,0.3400955,-4.99535,-9.4206,-34.2504,0.2551003,
2,14.64,2,5.79259,364.6674,-1.971873,0.340413,-4.99535,-9.4206,-34.2504,0.2551003,
2,14.65,2,5.792989,364.6448,-1.970112,0.3400856,-4.99535,-9.4206,-34.2504,0.2551003,
2,14.66,2,5.791539,364.6219,-1.970756,0.340282,-4.99535,-9.4206,-34.2504,0.2551003,
2,14.67,2,5.792927,364.6285,-1.971132,0.3402652,-4.99535,-9.4206,-34.2504,0.2551003,
2,14.68,2,5.790848,364.6398,-1.974606,0.3409874,-4.99535,-9.4206,-34.2504,0.2551003,
2,14.69,2,5.788954,364.5983,-1.977543,0.3416063,-4.99535,-9.4206,-34.2504,0.2551003,
2,14.7,2,5.789493,364.5879,-1.979404,0.341896,-5.0054,-9.4206,-34.2546,0.2593002,
2,14.71,2,5.788604,364.5977,-1.984501,0.342829,-5.0054,-9.4206,-34.2546,0.2593002,
2,14.72,2,5.788451,364.5856,-1.983618,0.3426856,-5.0054,-9.4206,-34.2546,0.2593002,
2,14.73,2,5.791386,364.6028,-1.987456,0.3431745,-5.0054,-9.4206,-34.2546,0.2593002,
2,14.74,2,5.787938,364.5739,-1.986008,0.3431287,-5.0054,-9.4206,-34.2546,0.2593002,
2,14.75,2,5.788188,364.5606,-1.987915,0.3434435,-5.0054,-9.4206,-34.2546,0.2593002,
2,14.76,2,5.790117,364.5496,-1.985416,0.3428974,-5.0054,-9.4206,-34.2546,0.2593002,
2,14.77,2,5.79501,364.5399,-1.984177,0.3423941,-5.0054,-9.4206,-34.2546,0.2593002,
2,14.78,2,5.801039,364.5069,-1.989831,0.3430128,-5.0054,-9.4206,-34.2546,0.2593002,
2,14.79,2,5.814599,364.4761,-1.992213,0.3426227,-5.0054,-9.4206,-34.2546,0.2593002,
2,14.8,2,5.833977,364.446,-1.99671,0.3422554,-5.0054,-9.4206,-34.2546,0.2593002,
2,14.81,2,5.853288,364.401,-2.002368,0.3420929,-5.0054,-9.4206,-34.2546,0.2593002,
2,14.82,2,5.865882,364.3517,-2.00902,0.3424924,-5.0054,-9.4206,-34.2546,0.2593002,
2,14.83,2,5.877872,364.3293,-2.016284,0.3430295,-5.0054,-9.4206,-34.2546,0.2593002,
2,14.84,2,5.883416,364.308,-2.019372,0.3432312,-5.0054,-9.4206,-34.2546,0.2593002,
2,14.85,2,5.888803,364.2415,-2.023882,0.3436832,-5.0054,-9.4206,-34.2546,0.2593002,
2,14.86,2,5.89184,364.288,-2.020585,0.3429464,-5.0054,-9.4206,-34.2546,0.2593002,
2,14.87,2,5.891356,364.2788,-2.020639,0.3429836,-5.0054,-9.4206,-34.2546,0.2593002,
2,14.88,2,5.887434,364.2706,-2.021659,0.3433854,-5.0054,-9.4206,-34.2546,0.2593002,
2,14.89,2,5.890691,364.251,-2.01864,0.342683,-5.0054,-9.4206,-34.2546,0.2593002,
2,14.9,2,5.891229,364.2407,-2.024367,0.3436239,-5.01545,-9.4206,-34.259,0.2636986,
2,14.91,2,5.888575,364.2246,-2.023871,0.3436945,-5.01545,-9.4206,-34.259,0.2636986,
2,14.92,2,5.89008,364.2083,-2.028242,0.3443487,-5.01545,-9.4206,-34.259,0.2636986,
2,14.93,2,5.889235,364.2021,-2.027477,0.3442683,-5.01545,-9.4206,-34.259,0.2636986,
2,14.94,2,5.888504,364.2111,-2.030792,0.344874,-5.01545,-9.4206,-34.259,0.2636986,
2,14.95,2,5.888403,364.1861,-2.036571,0.3458613,-5.01545,-9.4206,-34.259,0.2636986,
2,14.96,2,5.887731,364.1878,-2.034491,0.3455476,-5.01545,-9.4206,-34.259,0.2636986,
2,14.97,2,5.889645,364.1717,-2.038222,0.3460687,-5.01545,-9.4206,-34.259,0.2636986,
2,14.98,2,5.891941,364.169,-2.035963,0.3455504,-5.01545,-9.4206,-34.259,0.2636986,
2,14.99,2,5.903894,364.1402,-2.036049,0.3448654,-5.01545,-9.4206,-34.259,0.2636986,
2,15,2,5.918131,364.123,-2.038046,0.3443732,-5.01545,-9.4206,-34.259,0.2636986,
2,15.01,2,5.936464,364.0609,-2.041268,0.3438525,-5.01545,-9.4206,-34.259,0.2636986,
2,15.02,2,5.955037,364.0266,-2.046502,0.343659,-5.01545,-9.4206,-34.259,0.2636986,
2,15.03,2,5.966241,363.9915,-2.052329,0.3439903,-5.01545,-9.4206,-34.259,0.2636986,
2,15.04,2,5.975929,363.9465,-2.058163,0.3444089,-5.01545,-9.4206,-34.259,0.2636986,
2,15.05,2,5.983719,363.9305,-2.059968,0.3442622,-5.01545,-9.4206,-34.259,0.2636986,
2,15.06,2,5.984947,363.9301,-2.064932,0.345021,-5.01545,-9.4206,-34.259,0.2636986,
2,15.07,2,5.985755,363.8977,-2.069483,0.3457347,-5.01545,-9.4206,-34.259,0.2636986,
2,15.08,2,5.984373,363.8787,-2.069429,0.3458056,-5.01545,-9.4206,-34.259,0.2636986,
2,15.09,2,5.985785,363.9095,-2.071336,0.3460425,-5.01545,-9.4206,-34.259,0.2636986,
2,15.1,2,5.986641,363.8719,-2.069936,0.3457591,-5.01545,-9.4206,-34.259,0.2636986,
2,15.11,2,5.983582,363.8642,-2.068979,0.3457759,-5.01545,-9.4206,-34.259,0.2636986,
2,15.12,2,5.982482,363.8506,-2.068533,0.3457651,-5.01545,-9.4206,-34.259,0.2636986,
2,15.13,2,5.984396,363.8508,-2.066298,0.345281,-5.01545,-9.4206,-34.259,0.2636986,
2,15.14,2,5.983912,363.8339,-2.068761,0.3457205,-5.01545,-9.4206,-34.259,0.2636986,
2,15.15,2,5.982223,363.8227,-2.069483,0.3459387,-5.02415,-9.4206,-34.2632,0.2678986,
2,15.16,2,5.982379,363.8123,-2.074757,0.3468113,-5.02415,-9.4206,-34.2632,0.2678986,
2,15.17,2,5.980142,363.8155,-2.075734,0.3471044,-5.02415,-9.4206,-34.2632,0.2678986,
2,15.18,2,5.981206,363.775,-2.077235,0.3472937,-5.02415,-9.4206,-34.2632,0.2678986,
2,15.19,2,5.980293,363.8227,-2.079494,0.3477245,-5.02415,-9.4206,-34.2632,0.2678986,
2,15.2,2,5.979546,363.7848,-2.079624,0.3477896,-5.02415,-9.4206,-34.2632,0.2678986,
2,15.21,2,5.981649,363.8041,-2.084301,0.3484491,-5.02415,-9.4206,-34.2632,0.2678986,
2,15.22,2,5.982936,363.7743,-2.081517,0.3479089,-5.02415,-9.4206,-34.2632,0.2678986,
2,15.23,2,5.995261,363.7334,-2.08326,0.3474845,-5.02415,-9.4206,-34.2632,0.2678986,
2,15.24,2,6.011386,363.6894,-2.084817,0.3468113,-5.02415,-9.4206,-34.2632,0.2678986,
2,15.25,2,6.029041,363.66,-2.089117,0.346509,-5.02415,-9.4206,-34.2632,0.2678986,
2,15.26,2,6.046484,363.5979,-2.094852,0.3464578,-5.02415,-9.4206,-34.2632,0.2678986,
2,15.27,2,6.062968,363.5511,-2.099961,0.3463585,-5.02415,-9.4206,-34.2632,0.2678986,
2,15.28,2,6.073235,363.5399,-2.106823,0.3469029,-5.02415,-9.4206,-34.2632,0.2678986,
2,15.29,2,6.080154,363.52,-2.108735,0.3468227,-5.02415,-9.4206,-34.2632,0.2678986,
2,15.3,2,6.079289,363.4807,-2.111239,0.3472839,-5.02415,-9.4206,-34.2632,0.2678986,
2,15.31,2,6.07992,363.4951,-2.115737,0.3479877,-5.02415,-9.4206,-34.2632,0.2678986,
2,15.32,2,6.079561,363.4915,-2.117959,0.3483737,-5.02415,-9.4206,-34.2632,0.2678986,
2,15.33,2,6.080784,363.4762,-2.117303,0.3481957,-5.02415,-9.4206,-34.2632,0.2678986,
2,15.34,2,6.079024,363.4905,-2.114599,0.3478518,-5.02415,-9.4206,-34.2632,0.2678986,
2,15.35,2,6.079328,363.4542,-2.116714,0.3481822,-5.0342,-9.4206,-34.2675,0.2722015,
2,15.36,2,6.078588,363.4534,-2.114356,0.3478367,-5.0342,-9.4206,-34.2675,0.2722015,
2,15.37,2,6.077937,363.4356,-2.115108,0.3479977,-5.0342,-9.4206,-34.2675,0.2722015,
2,15.38,2,6.0778,363.4292,-2.11418,0.3478528,-5.0342,-9.4206,-34.2675,0.2722015,
2,15.39,2,6.076615,363.4087,-2.116509,0.3483039,-5.0342,-9.4206,-34.2675,0.2722015,
2,15.4,2,6.076027,363.4247,-2.122735,0.3493623,-5.0342,-9.4206,-34.2675,0.2722015,
2,15.41,2,6.076484,363.4023,-2.123047,0.3493874,-5.0342,-9.4206,-34.2675,0.2722015,
2,15.42,2,6.08142,363.4078,-2.123698,0.3492109,-5.0342,-9.4206,-34.2675,0.2722015,
2,15.43,2,6.086568,363.3784,-2.125393,0.349194,-5.0342,-9.4206,-34.2675,0.2722015,
2,15.44,2,6.096855,363.3529,-2.130529,0.3494473,-5.0342,-9.4206,-34.2675,0.2722015,
2,15.45,2,6.111039,363.3155,-2.135263,0.3494108,-5.0342,-9.4206,-34.2675,0.2722015,
2,15.46,2,6.129419,363.2611,-2.136137,0.3485056,-5.0342,-9.4206,-34.2675,0.2722015,
2,15.47,2,6.146676,363.2241,-2.143254,0.3486851,-5.0342,-9.4206,-34.2675,0.2722015,
2,15.48,2,6.162167,363.1971,-2.14412,0.347949,-5.0342,-9.4206,-34.2675,0.2722015,
2,15.49,2,6.172679,363.1663,-2.146607,0.3477594,-5.0342,-9.4206,-34.2675,0.2722015,
2,15.5,2,6.176562,363.1715,-2.152229,0.348451,-5.0342,-9.4206,-34.2675,0.2722015,
2,15.51,2,6.179946,363.1368,-2.152794,0.3483515,-5.0342,-9.4206,-34.2675,0.2722015,
2,15.52,2,6.176686,363.1432,-2.157131,0.3492376,-5.0342,-9.4206,-34.2675,0.2722015,
2,15.53,2,6.176654,363.1195,-2.15859,0.3494756,-5.0342,-9.4206,-34.2675,0.2722015,
2,15.54,2,6.176202,363.137,-2.162965,0.3502095,-5.0342,-9.4206,-34.2675,0.2722015,
2,15.55,2,6.176685,363.1042,-2.166622,0.3507743,-5.0342,-9.4206,-34.2675,0.2722015,
2,15.56,2,6.174812,363.0755,-2.167158,0.3509675,-5.0342,-9.4206,-34.2675,0.2722015,
2,15.57,2,6.176927,363.0663,-2.166951,0.3508137,-5.04295,-9.4206,-34.2717,0.2764015,
2,15.58,2,6.174936,363.0617,-2.16327,0.3503308,-5.04295,-9.4206,-34.2717,0.2764015,
2,15.59,2,6.175191,363.0656,-2.165984,0.3507558,-5.04295,-9.4206,-34.2717,0.2764015,
2,15.6,2,6.172832,363.0457,-2.163494,0.3504865,-5.04295,-9.4206,-34.2717,0.2764015,
2,15.61,2,6.173164,363.0577,-2.165018,0.3507144,-5.04295,-9.4206,-34.2717,0.2764015,
2,15.62,2,6.170714,363.0351,-2.166614,0.3511124,-5.04295,-9.4206,-34.2717,0.2764015,
2,15.63,2,6.172573,363.0156,-2.168088,0.3512454,-5.04295,-9.4206,-34.2717,0.2764015,
2,15.64,2,6.172002,363.0121,-2.172421,0.35198,-5.04295,-9.4206,-34.2717,0.2764015,
2,15.65,2,6.178761,363.0091,-2.173282,0.3517342,-5.04295,-9.4206,-34.2717,0.2764015,
2,15.66,2,6.18651,362.9708,-2.176754,0.3518549,-5.04295,-9.4206,-34.2717,0.2764015,
2,15.67,2,6.200728,362.9537,-2.178755,0.3513708,-5.04295,-9.4206,-34.2717,0.2764015,
2,15.68,2,6.217795,362.9032,-2.184047,0.3512575,-5.04295,-9.4206,-34.2717,0.2764015,
2,15.69,2,6.233286,362.8878,-2.189303,0.3512278,-5.04295,-9.4206,-34.2717,0.2764015,
2,15.7,2,6.251978,362.8152,-2.189877,0.3502694,-5.04295,-9.4206,-34.2717,0.2764015,
2,15.71,2,6.262214,362.8049,-2.193452,0.3502678,-5.04295,-9.4206,-34.2717,0.2764015,
2,15.72,2,6.267236,362.7752,-2.194714,0.3501884,-5.04295,-9.4206,-34.2717,0.2764015,
2,15.73,2,6.271704,362.757,-2.195802,0.3501126,-5.04295,-9.4206,-34.2717,0.2764015,
2,15.74,2,6.271017,362.7378,-2.199249,0.3507006,-5.04295,-9.4206,-34.2717,0.2764015,
2,15.75,2,6.270975,362.7199,-2.202352,0.3511977,-5.04295,-9.4206,-34.2717,0.2764015,
2,15.76,2,6.271079,362.7183,-2.205208,0.3516473,-5.04295,-9.4206,-34.2717,0.2764015,
2,15.77,2,6.269206,362.7146,-2.207092,0.352053,-5.04295,-9.4206,-34.2717,0.2764015,
2,15.78,2,6.267407,362.656,-2.208691,0.352409,-5.04295,-9.4206,-34.2717,0.2764015,
2,15.79,2,6.268304,362.6943,-2.211145,0.3527501,-5.0523,-9.4206,-34.2759,0.2806015,
2,15.8,2,6.26686,362.7143,-2.213104,0.3531439,-5.0523,-9.4206,-34.2759,0.2806015,
2,15.81,2,6.266812,362.6681,-2.212466,0.353045,-5.0523,-9.4206,-34.2759,0.2806015,
2,15.82,2,6.268205,362.6784,-2.208708,0.3523669,-5.0523,-9.4206,-34.2759,0.2806015,
2,15.83,2,6.267271,362.6576,-2.212201,0.3529768,-5.0523,-9.4206,-34.2759,0.2806015,
2,15.84,2,6.264208,362.6605,-2.209242,0.352677,-5.0523,-9.4206,-34.2759,0.2806015,
2,15.85,2,6.263928,362.6226,-2.210912,0.3529593,-5.0523,-9.4206,-34.2759,0.2806015,
2,15.86,2,6.266554,362.6285,-2.214094,0.3533192,-5.0523,-9.4206,-34.2759,0.2806015,
2,15.87,2,6.269835,362.6293,-2.215976,0.3534345,-5.0523,-9.4206,-34.2759,0.2806015,
2,15.88,2,6.274627,362.5948,-2.223114,0.3543022,-5.0523,-9.4206,-34.2759,0.2806015,
2,15.89,2,6.287514,362.5689,-2.225417,0.3539422,-5.0523,-9.4206,-34.2759,0.2806015,
2,15.9,2,6.304129,362.534,-2.229912,0.3537224,-5.0523,-9.4206,-34.2759,0.2806015,
2,15.91,2,6.320961,362.4861,-2.232059,0.3531203,-5.0523,-9.4206,-34.2759,0.2806015,
2,15.92,2,6.338188,362.4697,-2.236919,0.3529273,-5.0523,-9.4206,-34.2759,0.2806015,
2,15.93,2,6.351349,362.4203,-2.242517,0.3530773,-5.0523,-9.4206,-34.2759,0.2806015,
2,15.94,2,6.358844,362.3925,-2.243629,0.3528359,-5.0523,-9.4206,-34.2759,0.2806015,
2,15.95,2,6.365473,362.368,-2.242359,0.3522691,-5.0523,-9.4206,-34.2759,0.2806015,
2,15.96,2,6.364801,362.3526,-2.242348,0.3523046,-5.0523,-9.4206,-34.2759,0.2806015,
2,15.97,2,6.362215,362.3481,-2.245257,0.3529049,-5.0523,-9.4206,-34.2759,0.2806015,
2,15.98,2,6.364075,362.3409,-2.245934,0.3529082,-5.0523,-9.4206,-34.2759,0.2806015,
2,15.99,2,6.362575,362.3189,-2.249059,0.3534825,-5.0523,-9.4206,-34.2759,0.2806015,
2,16,2,6.36158,362.3165,-2.25301,0.3541589,-5.06035,-9.4206,-34.28,0.2846985,
2,16.01,2,6.364055,362.3334,-2.252958,0.3540129,-5.06035,-9.4206,-34.28,0.2846985,
2,16.02,2,6.361885,362.3267,-2.25795,0.3549185,-5.06035,-9.4206,-34.28,0.2846985,
2,16.03,2,6.362277,362.298,-2.257792,0.3548717,-5.06035,-9.4206,-34.28,0.2846985,
2,16.04,2,6.361661,362.2495,-2.257708,0.3548929,-5.06035,-9.4206,-34.28,0.2846985,
2,16.05,2,6.363313,362.2639,-2.25744,0.3547586,-5.06035,-9.4206,-34.28,0.2846985,
2,16.06,2,6.361536,362.274,-2.256057,0.3546403,-5.06035,-9.4206,-34.28,0.2846985,
2,16.07,2,6.359793,362.2568,-2.257538,0.3549703,-5.06035,-9.4206,-34.28,0.2846985,
2,16.08,2,6.36643,362.2328,-2.252351,0.3537855,-5.06035,-9.4206,-34.28,0.2846985,
2,16.09,2,6.373455,362.2256,-2.257038,0.354131,-5.06035,-9.4206,-34.28,0.2846985,
2,16.1,2,6.386568,362.1827,-2.260557,0.3539549,-5.06035,-9.4206,-34.28,0.2846985,
2,16.11,2,6.403899,362.1264,-2.267372,0.3540612,-5.06035,-9.4206,-34.28,0.2846985,
2,16.12,2,6.421203,362.0913,-2.274278,0.3541825,-5.06035,-9.4206,-34.28,0.2846985,
2,16.13,2,6.437959,362.0648,-2.277605,0.3537774,-5.06035,-9.4206,-34.28,0.2846985,
2,16.14,2,6.448667,362.026,-2.28411,0.3541988,-5.06035,-9.4206,-34.28,0.2846985,
2,16.15,2,6.454322,362.0092,-2.288716,0.3546021,-5.06035,-9.4206,-34.28,0.2846985,
2,16.16,2,6.455578,361.9726,-2.292093,0.3550562,-5.06035,-9.4206,-34.28,0.2846985,
2,16.17,2,6.457795,361.992,-2.293615,0.35517,-5.06035,-9.4206,-34.28,0.2846985,
2,16.18,2,6.458392,361.9822,-2.29037,0.3546346,-5.06035,-9.4206,-34.28,0.2846985,
2,16.19,2,6.456169,361.953,-2.292236,0.3550459,-5.06035,-9.4206,-34.28,0.2846985,
2,16.2,2,6.458594,361.943,-2.288883,0.3543935,-5.06035,-9.4206,-34.28,0.2846985,
2,16.21,2,6.456789,361.9368,-2.291269,0.354862,-5.06035,-9.4206,-34.28,0.2846985,
2,16.22,2,6.454303,361.9258,-2.293032,0.3552718,-5.06035,-9.4206,-34.28,0.2846985,
2,16.23,2,6.455694,361.9116,-2.296006,0.355656,-5.0704,-9.4206,-34.2841,0.2887993,
2,16.24,2,6.455361,361.9059,-2.29664,0.3557725,-5.0704,-9.4206,-34.2841,0.2887993,
2,16.25,2,6.454089,361.8976,-2.299999,0.356363,-5.0704,-9.4206,-34.2841,0.2887993,
2,16.26,2,6.451556,361.8682,-2.305537,0.3573615,-5.0704,-9.4206,-34.2841,0.2887993,
2,16.27,2,6.451595,361.8703,-2.306156,0.3574552,-5.0704,-9.4206,-34.2841,0.2887993,
2,16.28,2,6.450782,361.9225,-2.307577,0.3577205,-5.0704,-9.4206,-34.2841,0.2887993,
2,16.29,2,6.45107,361.8704,-2.309029,0.3579296,-5.0704,-9.4206,-34.2841,0.2887993,
2,16.3,2,6.455722,361.8595,-2.305446,0.3571166,-5.0704,-9.4206,-34.2841,0.2887993,
2,16.31,2,6.459323,361.842,-2.307678,0.357263,-5.0704,-9.4206,-34.2841,0.2887993,
2,16.32,2,6.468966,361.8196,-2.305663,0.3564191,-5.0704,-9.4206,-34.2841,0.2887993,
2,16.33,2,6.485581,361.7522,-2.310622,0.3562706,-5.0704,-9.4206,-34.2841,0.2887993,
2,16.34,2,6.506774,361.7276,-2.316873,0.3560709,-5.0704,-9.4206,-34.2841,0.2887993,
2,16.35,2,6.521538,361.7018,-2.323831,0.3563317,-5.0704,-9.4206,-34.2841,0.2887993,
2,16.36,2,6.536988,361.6627,-2.331052,0.3565942,-5.0704,-9.4206,-34.2841,0.2887993,
2,16.37,2,6.547327,361.6199,-2.333968,0.3564765,-5.0704,-9.4206,-34.2841,0.2887993,
2,16.38,2,6.54869,361.6252,-2.338611,0.3571112,-5.0704,-9.4206,-34.2841,0.2887993,
2,16.39,2,6.551523,361.6142,-2.339837,0.357144,-5.0704,-9.4206,-34.2841,0.2887993,
2,16.4,2,6.550884,361.6287,-2.34394,0.3578052,-5.0704,-9.4206,-34.2841,0.2887993,
2,16.41,2,6.54831,361.583,-2.343895,0.3579389,-5.0704,-9.4206,-34.2841,0.2887993,
2,16.42,2,6.550812,361.5761,-2.341719,0.35747,-5.0704,-9.4206,-34.2841,0.2887993,
2,16.43,2,6.55045,361.5609,-2.341202,0.3574108,-5.0704,-9.4206,-34.2841,0.2887993,
2,16.44,2,6.549859,361.5378,-2.338569,0.3570411,-5.0704,-9.4206,-34.2841,0.2887993,
2,16.45,2,6.55043,361.5367,-2.344295,0.3578842,-5.0704,-9.4206,-34.2841,0.2887993,
2,16.46,2,6.549082,361.5231,-2.342618,0.3577017,-5.0704,-9.4206,-34.2841,0.2887993,
2,16.47,2,6.55108,361.5182,-2.344698,0.3579102,-5.0704,-9.4206,-34.2841,0.2887993,
2,16.48,2,6.549393,361.5173,-2.349172,0.3586855,-5.0798,-9.4206,-34.2882,0.2929001,
2,16.49,2,6.547778,361.5021,-2.3607,0.3605345,-5.0798,-9.4206,-34.2882,0.2929001,
2,16.5,2,6.547919,361.5112,-2.358703,0.3602218,-5.0798,-9.4206,-34.2882,0.2929001,
2,16.51,2,6.548813,361.4915,-2.353536,0.3593836,-5.0798,-9.4206,-34.2882,0.2929001,
2,16.52,2,6.549996,361.4326,-2.356627,0.3597907,-5.0798,-9.4206,-34.2882,0.2929001,
2,16.53,2,6.54565,361.4904,-2.354223,0.3596623,-5.0798,-9.4206,-34.2882,0.2929001,
2,16.54,2,6.548793,361.4759,-2.352845,0.3592792,-5.0798,-9.4206,-34.2882,0.2929001,
2,16.55,2,6.5568,361.4514,-2.353487,0.3589384,-5.0798,-9.4206,-34.2882,0.2929001,
2,16.56,2,6.56892,361.4296,-2.352647,0.3581482,-5.0798,-9.4206,-34.2882,0.2929001,
2,16.57,2,6.582564,361.3868,-2.357922,0.3582072,-5.0798,-9.4206,-34.2882,0.2929001,
2,16.58,2,6.603341,361.3347,-2.36303,0.3578537,-5.0798,-9.4206,-34.2882,0.2929001,
2,16.59,2,6.61938,361.2867,-2.3732,0.358523,-5.0798,-9.4206,-34.2882,0.2929001,
2,16.6,2,6.634155,361.2438,-2.378694,0.3585527,-5.0798,-9.4206,-34.2882,0.2929001,
2,16.61,2,6.640398,361.2442,-2.383949,0.3590069,-5.0798,-9.4206,-34.2882,0.2929001,
2,16.62,2,6.641834,361.222,-2.388096,0.3595537,-5.0798,-9.4206,-34.2882,0.2929001,
2,16.63,2,6.65074,361.2186,-2.390536,0.3594391,-5.0798,-9.4206,-34.2882,0.2929001,
2,16.64,2,6.648309,361.1869,-2.394594,0.3601809,-5.0798,-9.4206,-34.2882,0.2929001,
2,16.65,2,6.646159,361.201,-2.394046,0.360215,-5.0798,-9.4206,-34.2882,0.2929001,
2,16.66,2,6.64687,361.1806,-2.392283,0.3599112,-5.0798,-9.4206,-34.2882,0.2929001,
2,16.67,2,6.646785,361.175,-2.38994,0.3595633,-5.0798,-9.4206,-34.2882,0.2929001,
2,16.68,2,6.646619,361.1694,-2.389368,0.3594863,-5.0798,-9.4206,-34.2882,0.2929001,
2,16.69,2,6.645423,361.1631,-2.393423,0.3601611,-5.0798,-9.4206,-34.2882,0.2929001,
2,16.7,2,6.64638,361.1537,-2.392562,0.3599797,-5.0798,-9.4206,-34.2882,0.2929001,
2,16.71,2,6.644995,361.1258,-2.397037,0.3607281,-5.08983,-9.4206,-34.2924,0.2971001,
2,16.72,2,6.643558,361.1165,-2.397788,0.3609192,-5.08983,-9.4206,-34.2924,0.2971001,
2,16.73,2,6.643986,361.1255,-2.40218,0.3615571,-5.08983,-9.4206,-34.2924,0.2971001,
2,16.74,2,6.641891,361.1129,-2.407124,0.3624154,-5.08983,-9.4206,-34.2924,0.2971001,
2,16.75,2,6.643091,361.099,-2.407504,0.3624073,-5.08983,-9.4206,-34.2924,0.2971001,
2,16.76,2,6.641553,361.1342,-2.408874,0.3626975,-5.08983,-9.4206,-34.2924,0.2971001,
2,16.77,2,6.641552,361.085,-2.40613,0.3622842,-5.08983,-9.4206,-34.2924,0.2971001,
2,16.78,2,6.647094,361.0646,-2.405748,0.3619247,-5.08983,-9.4206,-34.2924,0.2971001,
2,16.79,2,6.649613,361.0471,-2.40291,0.3613608,-5.08983,-9.4206,-34.2924,0.2971001,
2,16.8,2,6.661396,361.0196,-2.402078,0.3605967,-5.08983,-9.4206,-34.2924,0.2971001,
2,16.81,2,6.678427,360.9777,-2.407793,0.3605329,-5.08983,-9.4206,-34.2924,0.2971001,
2,16.82,2,6.695682,360.9507,-2.412705,0.3603375,-5.08983,-9.4206,-34.2924,0.2971001,
2,16.83,2,6.712799,360.9191,-2.423564,0.3610363,-5.08983,-9.4206,-34.2924,0.2971001,
2,16.84,2,6.728947,360.8774,-2.430106,0.3611421,-5.08983,-9.4206,-34.2924,0.2971001,
2,16.85,2,6.738181,360.831,-2.431246,0.3608164,-5.08983,-9.4206,-34.2924,0.2971001,
2,16.86,2,6.742665,360.826,-2.43555,0.3612147,-5.08983,-9.4206,-34.2924,0.2971001,
2,16.87,2,6.745148,360.8251,-2.43903,0.3615977,-5.08983,-9.4206,-34.2924,0.2971001,
2,16.88,2,6.742777,360.8199,-2.441359,0.3620703,-5.08983,-9.4206,-34.2924,0.2971001,
2,16.89,2,6.744036,360.784,-2.439545,0.3617336,-5.08983,-9.4206,-34.2924,0.2971001,
2,16.9,2,6.74375,360.7942,-2.439134,0.361688,-5.08983,-9.4206,-34.2924,0.2971001,
2,16.91,2,6.740569,360.7721,-2.438717,0.3617969,-5.0999,-9.4206,-34.2966,0.3013,
2,16.92,2,6.741158,360.767,-2.437558,0.3615934,-5.0999,-9.4206,-34.2966,0.3013,
2,16.93,2,6.738947,360.7527,-2.442507,0.3624463,-5.0999,-9.4206,-34.2966,0.3013,
2,16.94,2,6.740373,360.7207,-2.439631,0.361943,-5.0999,-9.4206,-34.2966,0.3013,
2,16.95,2,6.738804,360.7332,-2.44433,0.3627246,-5.0999,-9.4206,-34.2966,0.3013,
2,16.96,2,6.737489,360.7293,-2.445583,0.3629813,-5.0999,-9.4206,-34.2966,0.3013,
2,16.97,2,6.73903,360.7022,-2.452354,0.3639031,-5.0999,-9.4206,-34.2966,0.3013,
2,16.98,2,6.738871,360.7079,-2.454725,0.3642636,-5.0999,-9.4206,-34.2966,0.3013,
2,16.99,2,6.741286,360.7044,-2.452681,0.3638298,-5.0999,-9.4206,-34.2966,0.3013,
2,17,2,6.749051,360.6408,-2.454391,0.3636647,-5.0999,-9.4206,-34.2966,0.3013,
2,17.01,2,6.762132,360.6691,-2.452276,0.3626484,-5.0999,-9.4206,-34.2966,0.3013,
2,17.02,2,6.776865,360.6184,-2.456334,0.3624587,-5.0999,-9.4206,-34.2966,0.3013,
2,17.03,2,6.794739,360.5796,-2.459964,0.3620395,-5.0999,-9.4206,-34.2966,0.3013,
2,17.04,2,6.811882,360.5359,-2.461474,0.3613501,-5.0999,-9.4206,-34.2966,0.3013,
2,17.05,2,6.825919,360.5106,-2.468731,0.3616701,-5.0999,-9.4206,-34.2966,0.3013,
2,17.06,2,6.831799,360.4775,-2.475261,0.3623147,-5.0999,-9.4206,-34.2966,0.3013,
2,17.07,2,6.835578,360.4532,-2.482756,0.3632108,-5.0999,-9.4206,-34.2966,0.3013,
2,17.08,2,6.840271,360.4451,-2.482578,0.3629356,-5.0999,-9.4206,-34.2966,0.3013,
2,17.09,2,6.837961,360.455,-2.484401,0.3633249,-5.0999,-9.4206,-34.2966,0.3013,
2,17.1,2,6.838467,360.4312,-2.488351,0.3638756,-5.0999,-9.4206,-34.2966,0.3013,
2,17.11,2,6.836366,360.4204,-2.486946,0.3637819,-5.0999,-9.4206,-34.2966,0.3013,
2,17.12,2,6.835183,360.418,-2.488361,0.3640518,-5.0999,-9.4206,-34.2966,0.3013,
2,17.13,2,6.837118,360.4073,-2.485412,0.3635175,-5.0999,-9.4206,-34.2966,0.3013,
2,17.14,2,6.83734,360.4018,-2.485999,0.3635915,-5.0999,-9.4206,-34.2966,0.3013,
2,17.15,2,6.835995,360.3943,-2.485563,0.3635993,-5.0999,-9.4206,-34.2966,0.3013,
2,17.16,2,6.833544,360.3825,-2.485362,0.3637002,-5.10857,-9.4206,-34.3007,0.3054008,
2,17.17,2,6.835437,360.3755,-2.485587,0.3636325,-5.10857,-9.4206,-34.3007,0.3054008,
2,17.18,2,6.835157,360.3728,-2.485343,0.3636116,-5.10857,-9.4206,-34.3007,0.3054008,
2,17.19,2,6.832987,360.3508,-2.491478,0.3646251,-5.10857,-9.4206,-34.3007,0.3054008,
2,17.2,2,6.833289,360.3354,-2.493221,0.364864,-5.10857,-9.4206,-34.3007,0.3054008,
2,17.21,2,6.832415,360.3598,-2.497051,0.3654713,-5.10857,-9.4206,-34.3007,0.3054008,
2,17.22,2,6.829527,360.3398,-2.49913,0.3659301,-5.10857,-9.4206,-34.3007,0.3054008,
2,17.23,2,6.837132,360.3165,-2.499682,0.3656039,-5.10857,-9.4206,-34.3007,0.3054008,
2,17.24,2,6.845364,360.3082,-2.502485,0.3655737,-5.10857,-9.4206,-34.3007,0.3054008,
2,17.25,2,6.855165,360.2563,-2.501664,0.3649312,-5.10857,-9.4206,-34.3007,0.3054008,
2,17.26,2,6.874312,360.2256,-2.502952,0.3641021,-5.10857,-9.4206,-34.3007,0.3054008,
2,17.27,2,6.890419,360.1869,-2.507159,0.3638617,-5.10857,-9.4206,-34.3007,0.3054008,
2,17.28,2,6.908775,360.1544,-2.509531,0.3632381,-5.10857,-9.4206,-34.3007,0.3054008,
2,17.29,2,6.921449,360.1063,-2.516093,0.3635211,-5.10857,-9.4206,-34.3007,0.3054008,
2,17.3,2,6.926626,360.089,-2.521888,0.364086,-5.10857,-9.4206,-34.3007,0.3054008,
2,17.31,2,6.931518,360.0567,-2.525737,0.3643845,-5.10857,-9.4206,-34.3007,0.3054008,
2,17.32,2,6.932377,360.066,-2.527249,0.3645573,-5.10857,-9.4206,-34.3007,0.3054008,
2,17.33,2,6.93187,360.0457,-2.531775,0.3652369,-5.10857,-9.4206,-34.3007,0.3054008,
2,17.34,2,6.931083,360.0431,-2.532045,0.3653174,-5.10857,-9.4206,-34.3007,0.3054008,
2,17.35,2,6.931087,360.0404,-2.532527,0.3653867,-5.10857,-9.4206,-34.3007,0.3054008,
2,17.36,2,6.930279,360.0416,-2.535677,0.3658839,-5.1173,-9.4206,-34.3048,0.3094978,
2,17.37,2,6.931396,360.0107,-2.532936,0.3654294,-5.1173,-9.4206,-34.3048,0.3094978,
2,17.38,2,6.930645,360.0072,-2.531552,0.3652693,-5.1173,-9.4206,-34.3048,0.3094978,
2,17.39,2,6.929399,359.9929,-2.531123,0.3652731,-5.1173,-9.4206,-34.3048,0.3094978,
2,17.4,2,6.927676,359.9781,-2.531821,0.3654646,-5.1173,-9.4206,-34.3048,0.3094978,
2,17.41,2,6.929806,359.9714,-2.534361,0.3657189,-5.1173,-9.4206,-34.3048,0.3094978,
2,17.42,2,6.933001,359.9535,-2.535255,0.3656793,-5.1173,-9.4206,-34.3048,0.3094978,
2,17.43,2,6.937019,359.9332,-2.537566,0.3658006,-5.1173,-9.4206,-34.3048,0.3094978,
2,17.44,2,6.947172,359.9095,-2.540004,0.3656171,-5.1173,-9.4206,-34.3048,0.3094978,
2,17.45,2,6.963988,359.8544,-2.545344,0.3655009,-5.1173,-9.4206,-34.3048,0.3094978,
2,17.46,2,6.982545,359.844,-2.551435,0.3654018,-5.1173,-9.4206,-34.3048,0.3094978,
2,17.47,2,7.001365,359.8013,-2.55363,0.3647332,-5.1173,-9.4206,-34.3048,0.3094978,
2,17.48,2,7.014876,359.7696,-2.55963,0.364886,-5.1173,-9.4206,-34.3048,0.3094978,
2,17.49,2,7.025484,359.756,-2.558787,0.364215,-5.1173,-9.4206,-34.3048,0.3094978,
2,17.5,2,7.02772,359.7086,-2.561643,0.3645055,-5.1173,-9.4206,-34.3048,0.3094978,
2,17.51,2,7.031188,359.7182,-2.560461,0.3641576,-5.1173,-9.4206,-34.3048,0.3094978,
2,17.52,2,7.031896,359.6844,-2.561224,0.3642295,-5.1173,-9.4206,-34.3048,0.3094978,
2,17.53,2,7.0304,359.6833,-2.562783,0.3645287,-5.1173,-9.4206,-34.3048,0.3094978,
2,17.54,2,7.026845,359.6699,-2.564785,0.3649981,-5.1173,-9.4206,-34.3048,0.3094978,
2,17.55,2,7.028956,359.6706,-2.569473,0.3655553,-5.1173,-9.4206,-34.3048,0.3094978,
2,17.56,2,7.029065,359.6459,-2.570039,0.3656303,-5.12535,-9.4206,-34.3089,0.3135986,
2,17.57,2,7.025807,359.6636,-2.572806,0.3661936,-5.12535,-9.4206,-34.3089,0.3135986,
2,17.58,2,7.027152,359.6391,-2.573926,0.366283,-5.12535,-9.4206,-34.3089,0.3135986,
2,17.59,2,7.026993,359.6308,-2.574581,0.3663844,-5.12535,-9.4206,-34.3089,0.3135986,
2,17.6,2,7.02386,359.6182,-2.57679,0.3668623,-5.12535,-9.4206,-34.3089,0.3135986,
2,17.61,2,7.025215,359.61,-2.576304,0.3667224,-5.12535,-9.4206,-34.3089,0.3135986,
2,17.62,2,7.025929,359.6057,-2.576097,0.3666557,-5.12535,-9.4206,-34.3089,0.3135986,
2,17.63,2,7.030149,359.5933,-2.573951,0.3661304,-5.12535,-9.4206,-34.3089,0.3135986,
2,17.64,2,7.033595,359.5753,-2.576575,0.366324,-5.12535,-9.4206,-34.3089,0.3135986,
2,17.65,2,7.045954,359.5501,-2.580772,0.3662772,-5.12535,-9.4206,-34.3089,0.3135986,
2,17.66,2,7.066033,359.5125,-2.585302,0.3658774,-5.12535,-9.4206,-34.3089,0.3135986,
2,17.67,2,7.08005,359.4676,-2.591889,0.3660834,-5.12535,-9.4206,-34.3089,0.3135986,
2,17.68,2,7.096349,359.4236,-2.597499,0.3660331,-5.12535,-9.4206,-34.3089,0.3135986,
2,17.69,2,7.109467,359.4294,-2.605235,0.3664459,-5.12535,-9.4206,-34.3089,0.3135986,
2,17.7,2,7.11408,359.3891,-2.609186,0.3667637,-5.12535,-9.4206,-34.3089,0.3135986,
2,17.71,2,7.116229,359.3401,-2.612083,0.3670599,-5.12535,-9.4206,-34.3089,0.3135986,
2,17.72,2,7.119149,359.3368,-2.615209,0.3673486,-5.12535,-9.4206,-34.3089,0.3135986,
2,17.73,2,7.118768,359.3355,-2.611101,0.3667911,-5.12535,-9.4206,-34.3089,0.3135986,
2,17.74,2,7.118474,359.339,-2.6106,0.3667359,-5.12535,-9.4206,-34.3089,0.3135986,
2,17.75,2,7.120129,359.3147,-2.608493,0.3663548,-5.12535,-9.4206,-34.3089,0.3135986,
2,17.76,2,7.118665,359.3126,-2.611622,0.3668696,-5.12535,-9.4206,-34.3089,0.3135986,
2,17.77,2,7.117609,359.2881,-2.612227,0.367009,-5.13405,-9.4206,-34.3128,0.3175011,
2,17.78,2,7.115822,359.2836,-2.615819,0.3676061,-5.13405,-9.4206,-34.3128,0.3175011,
2,17.79,2,7.115923,359.2646,-2.618812,0.3680213,-5.13405,-9.4206,-34.3128,0.3175011,
2,17.8,2,7.116917,359.279,-2.619334,0.3680434,-5.13405,-9.4206,-34.3128,0.3175011,
2,17.81,2,7.116128,359.2498,-2.622993,0.3685984,-5.13405,-9.4206,-34.3128,0.3175011,
2,17.82,2,7.113908,359.2538,-2.625115,0.3690116,-5.13405,-9.4206,-34.3128,0.3175011,
2,17.83,2,7.114023,359.2406,-2.626758,0.3692366,-5.13405,-9.4206,-34.3128,0.3175011,
2,17.84,2,7.120974,359.2408,-2.626363,0.3688208,-5.13405,-9.4206,-34.3128,0.3175011,
2,17.85,2,7.127851,359.219,-2.627867,0.3686759,-5.13405,-9.4206,-34.3128,0.3175011,
2,17.86,2,7.138704,359.1851,-2.630638,0.3685036,-5.13405,-9.4206,-34.3128,0.3175011,
2,17.87,2,7.159079,359.1458,-2.632257,0.3676809,-5.13405,-9.4206,-34.3128,0.3175011,
2,17.88,2,7.174975,359.0958,-2.641108,0.3681,-5.13405,-9.4206,-34.3128,0.3175011,
2,17.89,2,7.190496,359.0563,-2.64438,0.3677605,-5.13405,-9.4206,-34.3128,0.3175011,
2,17.9,2,7.202033,359.0396,-2.646899,0.367521,-5.13405,-9.4206,-34.3128,0.3175011,
2,17.91,2,7.204812,359.0169,-2.652616,0.3681728,-5.13405,-9.4206,-34.3128,0.3175011,
2,17.92,2,7.207873,358.9962,-2.655678,0.3684413,-5.13405,-9.4206,-34.3128,0.3175011,
2,17.93,2,7.21094,358.9713,-2.661645,0.3691121,-5.13405,-9.4206,-34.3128,0.3175011,
2,17.94,2,7.207772,358.9791,-2.661654,0.3692755,-5.13405,-9.4206,-34.3128,0.3175011,
2,17.95,2,7.20912,358.9992,-2.662631,0.369342,-5.13405,-9.4206,-34.3128,0.3175011,
2,17.96,2,7.205975,358.9763,-2.663455,0.3696176,-5.13405,-9.4206,-34.3128,0.3175011,
2,17.97,2,7.207463,358.9599,-2.660841,0.3691786,-5.13405,-9.4206,-34.3128,0.3175011,
2,17.98,2,7.205722,358.9462,-2.660692,0.3692471,-5.13405,-9.4206,-34.3128,0.3175011,
2,17.99,2,7.207271,358.9402,-2.657939,0.3687858,-5.13405,-9.4206,-34.3128,0.3175011,
2,18,2,7.208961,358.9284,-2.660781,0.3690936,-5.13405,-9.4206,-34.3128,0.3175011,
2,18.01,2,7.207459,358.9287,-2.661057,0.3692088,-5.14407,-9.4206,-34.3166,0.3213005,
2,18.02,2,7.204702,358.908,-2.663757,0.3697248,-5.14407,-9.4206,-34.3166,0.3213005,
2,18.03,2,7.206059,358.9102,-2.667253,0.3701404,-5.14407,-9.4206,-34.3166,0.3213005,
2,18.04,2,7.203285,358.8832,-2.668914,0.3705135,-5.14407,-9.4206,-34.3166,0.3213005,
2,18.05,2,7.209541,358.8846,-2.670362,0.3703928,-5.14407,-9.4206,-34.3166,0.3213005,
2,18.06,2,7.221019,358.8626,-2.671926,0.3700206,-5.14407,-9.4206,-34.3166,0.3213005,
2,18.07,2,7.234828,358.8453,-2.677638,0.3701039,-5.14407,-9.4206,-34.3166,0.3213005,
2,18.08,2,7.252147,358.7779,-2.682069,0.3698311,-5.14407,-9.4206,-34.3166,0.3213005,
2,18.09,2,7.270751,358.7409,-2.683533,0.3690861,-5.14407,-9.4206,-34.3166,0.3213005,
2,18.1,2,7.288548,358.7133,-2.687007,0.3686616,-5.14407,-9.4206,-34.3166,0.3213005,
2,18.11,2,7.298594,358.6879,-2.688381,0.3683423,-5.14407,-9.4206,-34.3166,0.3213005,
2,18.12,2,7.298653,358.6586,-2.694846,0.3692251,-5.14407,-9.4206,-34.3166,0.3213005,
2,18.13,2,7.30191,358.6549,-2.698299,0.3695333,-5.14407,-9.4206,-34.3166,0.3213005,
2,18.14,2,7.303298,358.6425,-2.700264,0.3697322,-5.14407,-9.4206,-34.3166,0.3213005,
2,18.15,2,7.30406,358.627,-2.701087,0.3698062,-5.14407,-9.4206,-34.3166,0.3213005,
2,18.16,2,7.301261,358.6195,-2.704747,0.3704493,-5.14407,-9.4206,-34.3166,0.3213005,
2,18.17,2,7.301067,358.627,-2.710054,0.371186,-5.14407,-9.4206,-34.3166,0.3213005,
2,18.18,2,7.301352,358.6097,-2.709345,0.3710745,-5.14407,-9.4206,-34.3166,0.3213005,
2,18.19,2,7.300187,358.5591,-2.711641,0.3714481,-5.14407,-9.4206,-34.3166,0.3213005,
2,18.2,2,7.299219,358.571,-2.711051,0.3714165,-5.14407,-9.4206,-34.3166,0.3213005,
2,18.21,2,7.301394,358.5797,-2.709203,0.3710528,-5.1528,-9.4206,-34.3206,0.3252983,
2,18.22,2,7.299507,358.5697,-2.708791,0.3710923,-5.1528,-9.4206,-34.3206,0.3252983,
2,18.23,2,7.29881,358.5534,-2.707715,0.3709803,-5.1528,-9.4206,-34.3206,0.3252983,
2,18.24,2,7.298874,358.5598,-2.710191,0.3713163,-5.1528,-9.4206,-34.3206,0.3252983,
2,18.25,2,7.298711,358.5332,-2.709708,0.3712585,-5.1528,-9.4206,-34.3206,0.3252983,
2,18.26,2,7.298639,358.5219,-2.711634,0.371526,-5.1528,-9.4206,-34.3206,0.3252983,
2,18.27,2,7.298353,358.5169,-2.718477,0.3724782,-5.1528,-9.4206,-34.3206,0.3252983,
2,18.28,2,7.299177,358.532,-2.719832,0.3726217,-5.1528,-9.4206,-34.3206,0.3252983,
2,18.29,2,7.303102,358.4956,-2.71924,0.3723404,-5.1528,-9.4206,-34.3206,0.3252983,
2,18.3,2,7.311864,358.4837,-2.719708,0.3719582,-5.1528,-9.4206,-34.3206,0.3252983,
2,18.31,2,7.326482,358.4318,-2.726382,0.372127,-5.1528,-9.4206,-34.3206,0.3252983,
2,18.32,2,7.347596,358.4276,-2.729863,0.3715315,-5.1528,-9.4206,-34.3206,0.3252983,
2,18.33,2,7.363275,358.3707,-2.730905,0.3708818,-5.1528,-9.4206,-34.3206,0.3252983,
2,18.34,2,7.377851,358.3336,-2.734309,0.3706104,-5.1528,-9.4206,-34.3206,0.3252983,
2,18.35,2,7.386809,358.3167,-2.734602,0.3702007,-5.1528,-9.4206,-34.3206,0.3252983,
2,18.36,2,7.390538,358.2965,-2.740559,0.37082,-5.1528,-9.4206,-34.3206,0.3252983,
2,18.37,2,7.395019,358.2807,-2.741251,0.3706889,-5.1528,-9.4206,-34.3206,0.3252983,
2,18.38,2,7.393509,358.25,-2.74381,0.3711107,-5.1528,-9.4206,-34.3206,0.3252983,
2,18.39,2,7.391102,358.2462,-2.745733,0.3714918,-5.1528,-9.4206,-34.3206,0.3252983,
2,18.4,2,7.393035,358.2418,-2.747899,0.3716876,-5.1528,-9.4206,-34.3206,0.3252983,
2,18.41,2,7.391174,358.2206,-2.751051,0.3722076,-5.1528,-9.4206,-34.3206,0.3252983,
2,18.42,2,7.391889,358.2218,-2.756527,0.3729124,-5.16285,-9.4206,-34.3245,0.3292007,
2,18.43,2,7.388818,358.2685,-2.756885,0.3731158,-5.16285,-9.4206,-34.3245,0.3292007,
2,18.44,2,7.389458,358.2047,-2.753238,0.37259,-5.16285,-9.4206,-34.3245,0.3292007,
2,18.45,2,7.389799,358.1966,-2.751528,0.3723414,-5.16285,-9.4206,-34.3245,0.3292007,
2,18.46,2,7.39057,358.1886,-2.751949,0.3723595,-5.16285,-9.4206,-34.3245,0.3292007,
2,18.47,2,7.386192,358.1818,-2.751473,0.3725158,-5.16285,-9.4206,-34.3245,0.3292007,
2,18.48,2,7.38965,358.1584,-2.753225,0.3725785,-5.16285,-9.4206,-34.3245,0.3292007,
2,18.49,2,7.389986,358.1563,-2.751441,0.3723202,-5.16285,-9.4206,-34.3245,0.3292007,
2,18.5,2,7.395239,358.14,-2.756642,0.372759,-5.16285,-9.4206,-34.3245,0.3292007,
2,18.51,2,7.405104,358.114,-2.761972,0.3729822,-5.16285,-9.4206,-34.3245,0.3292007,
2,18.52,2,7.422563,358.0713,-2.763304,0.3722844,-5.16285,-9.4206,-34.3245,0.3292007,
2,18.53,2,7.440528,358.0402,-2.770664,0.3723747,-5.16285,-9.4206,-34.3245,0.3292007,
2,18.54,2,7.461009,358.017,-2.774573,0.3718764,-5.16285,-9.4206,-34.3245,0.3292007,
2,18.55,2,7.473228,358.0039,-2.778685,0.3718186,-5.16285,-9.4206,-34.3245,0.3292007,
2,18.56,2,7.476885,357.9428,-2.784864,0.3724632,-5.16285,-9.4206,-34.3245,0.3292007,
2,18.57,2,7.485003,357.9339,-2.784933,0.3720683,-5.16285,-9.4206,-34.3245,0.3292007,
2,18.58,2,7.487055,357.915,-2.785084,0.3719866,-5.16285,-9.4206,-34.3245,0.3292007,
2,18.59,2,7.484123,357.9125,-2.783807,0.3719617,-5.16285,-9.4206,-34.3245,0.3292007,
2,18.6,2,7.48384,357.8945,-2.786962,0.3723973,-5.16285,-9.4206,-34.3245,0.3292007,
2,18.61,2,7.483528,357.8734,-2.786157,0.3723052,-5.16285,-9.4206,-34.3245,0.3292007,
2,18.62,2,7.483167,357.8766,-2.788329,0.3726135,-5.16285,-9.4206,-34.3245,0.3292007,
2,18.63,2,7.483716,357.8706,-2.789997,0.3728091,-5.16285,-9.4206,-34.3245,0.3292007,
2,18.64,2,7.48169,357.8629,-2.792612,0.3732595,-5.16285,-9.4206,-34.3245,0.3292007,
2,18.65,2,7.479021,357.8553,-2.797483,0.3740441,-5.16285,-9.4206,-34.3245,0.3292007,
2,18.66,2,7.479977,357.8597,-2.796719,0.3738941,-5.16285,-9.4206,-34.3245,0.3292007,
2,18.67,2,7.481088,357.7925,-2.798931,0.3741342,-5.17155,-9.4206,-34.3284,0.3330994,
2,18.68,2,7.481631,357.8393,-2.798129,0.3739999,-5.17155,-9.4206,-34.3284,0.3330994,
2,18.69,2,7.479994,357.8275,-2.796577,0.3738742,-5.17155,-9.4206,-34.3284,0.3330994,
2,18.7,2,7.480389,357.8217,-2.795377,0.373694,-5.17155,-9.4206,-34.3284,0.3330994,
2,18.71,2,7.480137,357.8175,-2.796033,0.3737943,-5.17155,-9.4206,-34.3284,0.3330994,
2,18.72,2,7.47825,357.8054,-2.804683,0.3750454,-5.17155,-9.4206,-34.3284,0.3330994,
2,18.73,2,7.482027,357.7822,-2.802064,0.374506,-5.17155,-9.4206,-34.3284,0.3330994,
2,18.74,2,7.485858,357.7592,-2.802999,0.3744392,-5.17155,-9.4206,-34.3284,0.3330994,
2,18.75,2,7.49791,357.7396,-2.809862,0.3747527,-5.17155,-9.4206,-34.3284,0.3330994,
2,18.76,2,7.513099,357.7159,-2.813193,0.3744384,-5.17155,-9.4206,-34.3284,0.3330994,
2,18.77,2,7.534562,357.6635,-2.820064,0.3742837,-5.17155,-9.4206,-34.3284,0.3330994,
2,18.78,2,7.548338,357.6398,-2.823378,0.3740397,-5.17155,-9.4206,-34.3284,0.3330994,
2,18.79,2,7.564663,357.5764,-2.828906,0.3739633,-5.17155,-9.4206,-34.3284,0.3330994,
2,18.8,2,7.57453,357.588,-2.831883,0.3738692,-5.17155,-9.4206,-34.3284,0.3330994,
2,18.81,2,7.576713,357.5517,-2.833688,0.3739996,-5.17155,-9.4206,-34.3284,0.3330994,
2,18.82,2,7.57881,357.5442,-2.833715,0.3738997,-5.17155,-9.4206,-34.3284,0.3330994,
2,18.83,2,7.57717,357.5362,-2.831285,0.37366,-5.17155,-9.4206,-34.3284,0.3330994,
2,18.84,2,7.578211,357.5321,-2.833875,0.3739504,-5.17155,-9.4206,-34.3284,0.3330994,
2,18.85,2,7.577393,357.5183,-2.834817,0.3741151,-5.17155,-9.4206,-34.3284,0.3330994,
2,18.86,2,7.575131,357.4917,-2.838767,0.3747483,-5.17155,-9.4206,-34.3284,0.3330994,
