Repository: jacquesNIT/Polymer-Scratching

Files Structure:

<material>_<maximum_load>_<load_rate>_<sample_number>_<try_number>

- sample_number (s1, s2, ...) is used to indicate another iteration of the same test.
- try_number (1, 2, ...) simply indicates that precedent tests failed, it does not matter.

Scratch Process:

All scratchs were performed using the Rockwell indenter with the "Scratch.Rx" model in MFT. 
All tests have at a length of 2mm and a progressive load.

The same results are also accessible on the scratch pc of the lab, in the "jacques/second_batch" folder.
The "Additionnal_Batch" folder contains unverified results that were used to test the machine, it is advised not to use those.

General Notes:

File: Lab results/Second_Batch/PMMAXT/20N/PMMAXT_20N_25Nm.csv (part 6 of 10)
Recipe, UpperSample, LowerSample, OtherInfo, Averaging, LogFrequency, Type, Radius,TestDate, Operator, Customer, RefStd, Temperature, RH, Liquid, LastCalibDate, LCFz, LCFx, Tip, OtherData, samplevs
scratch only.Rx,,,,10,1000,Scratch,1,9/4/2026 1:52:33 PM,,,ASTM/ISO,,,N/A,N/A,,,,Linear: 0.1 to 20;25;2;2.512563,0.3,
Step, Timestamp, RecipeStep, DAQ.Fz (N),DAQ.CAP (um),DAQ.Fx (N),DAQ.COF (),XYZ.X Position (mm),XYZ.Y Position (mm),XYZ.Z Position (mm),XYZ.Z Depth (mm),
2,23.65,2,9.545774,350.3005,-3.775455,0.3955106,-5.37255,-9.4206,-34.4086,0.4132996,
2,23.66,2,9.544912,350.3245,-3.782251,0.3962584,-5.37255,-9.4206,-34.4086,0.4132996,
2,23.67,2,9.545403,350.2974,-3.782598,0.3962743,-5.37255,-9.4206,-34.4086,0.4132996,
2,23.68,2,9.54561,350.2639,-3.781873,0.3961897,-5.37255,-9.4206,-34.4086,0.4132996,
2,23.69,2,9.543518,350.2687,-3.784971,0.3966013,-5.37255,-9.4206,-34.4086,0.4132996,
2,23.7,2,9.545038,350.267,-3.781874,0.3962136,-5.37255,-9.4206,-34.4086,0.4132996,
2,23.71,2,9.5431,350.2646,-3.782238,0.3963322,-5.38328,-9.4206,-34.4128,0.4174995,
2,23.72,2,9.5425,350.2411,-3.779794,0.396101,-5.38328,-9.4206,-34.4128,0.4174995,
2,23.73,2,9.545747,350.2409,-3.780797,0.3960713,-5.38328,-9.4206,-34.4128,0.4174995,
2,23.74,2,9.542776,350.2261,-3.782579,0.3963814,-5.38328,-9.4206,-34.4128,0.4174995,
2,23.75,2,9.540166,350.2177,-3.78532,0.3967772,-5.38328,-9.4206,-34.4128,0.4174995,
2,23.76,2,9.540509,350.2146,-3.790772,0.3973344,-5.38328,-9.4206,-34.4128,0.4174995,
2,23.77,2,9.539831,350.2075,-3.790492,0.3973333,-5.38328,-9.4206,-34.4128,0.4174995,
2,23.78,2,9.54171,350.1951,-3.792793,0.3974961,-5.38328,-9.4206,-34.4128,0.4174995,
2,23.79,2,9.539384,350.2019,-3.793341,0.3976505,-5.38328,-9.4206,-34.4128,0.4174995,
2,23.8,2,9.542343,350.1844,-3.793277,0.3975205,-5.38328,-9.4206,-34.4128,0.4174995,
2,23.81,2,9.547445,350.1865,-3.794302,0.3974154,-5.38328,-9.4206,-34.4128,0.4174995,
2,23.82,2,9.557798,350.1667,-3.796213,0.3971848,-5.38328,-9.4206,-34.4128,0.4174995,
2,23.83,2,9.570732,350.1376,-3.795275,0.3965501,-5.38328,-9.4206,-34.4128,0.4174995,
2,23.84,2,9.59467,350.0872,-3.797605,0.3958036,-5.38328,-9.4206,-34.4128,0.4174995,
2,23.85,2,9.614599,350.0491,-3.803431,0.3955891,-5.38328,-9.4206,-34.4128,0.4174995,
2,23.86,2,9.632429,350.0196,-3.810465,0.3955872,-5.38328,-9.4206,-34.4128,0.4174995,
2,23.87,2,9.647332,349.9602,-3.815785,0.3955275,-5.38328,-9.4206,-34.4128,0.4174995,
2,23.88,2,9.654865,349.9498,-3.820351,0.3956918,-5.38328,-9.4206,-34.4128,0.4174995,
2,23.89,2,9.65929,349.9383,-3.824264,0.3959157,-5.38328,-9.4206,-34.4128,0.4174995,
2,23.9,2,9.658521,349.9116,-3.829528,0.3964922,-5.38328,-9.4206,-34.4128,0.4174995,
2,23.91,2,9.658871,349.9152,-3.830449,0.3965732,-5.38328,-9.4206,-34.4128,0.4174995,
2,23.92,2,9.65799,349.9525,-3.828619,0.3964198,-5.38328,-9.4206,-34.4128,0.4174995,
2,23.93,2,9.655267,349.9143,-3.827598,0.3964259,-5.38328,-9.4206,-34.4128,0.4174995,
2,23.94,2,9.65729,349.8938,-3.827588,0.3963418,-5.38328,-9.4206,-34.4128,0.4174995,
2,23.95,2,9.655935,349.8861,-3.82811,0.3964515,-5.38328,-9.4206,-34.4128,0.4174995,
2,23.96,2,9.655409,349.8949,-3.823883,0.3960353,-5.38328,-9.4206,-34.4128,0.4174995,
2,23.97,2,9.657267,349.8657,-3.826099,0.3961886,-5.394,-9.4206,-34.4172,0.4218979,
2,23.98,2,9.656407,349.866,-3.82711,0.3963285,-5.394,-9.4206,-34.4172,0.4218979,
2,23.99,2,9.6562,349.8589,-3.830333,0.3966708,-5.394,-9.4206,-34.4172,0.4218979,
2,24,2,9.654306,349.8547,-3.832367,0.3969593,-5.394,-9.4206,-34.4172,0.4218979,
2,24.01,2,9.654832,349.8289,-3.833923,0.3970989,-5.394,-9.4206,-34.4172,0.4218979,
2,24.02,2,9.655121,349.8288,-3.838674,0.397579,-5.394,-9.4206,-34.4172,0.4218979,
2,24.03,2,9.653046,349.8271,-3.837822,0.3975763,-5.394,-9.4206,-34.4172,0.4218979,
2,24.04,2,9.654529,349.8267,-3.838706,0.3976068,-5.394,-9.4206,-34.4172,0.4218979,
2,24.05,2,9.652771,349.8118,-3.840597,0.3978751,-5.394,-9.4206,-34.4172,0.4218979,
2,24.06,2,9.65193,349.8075,-3.838718,0.3977151,-5.394,-9.4206,-34.4172,0.4218979,
2,24.07,2,9.650743,349.8067,-3.840449,0.3979433,-5.394,-9.4206,-34.4172,0.4218979,
2,24.08,2,9.651181,349.7877,-3.837641,0.3976343,-5.394,-9.4206,-34.4172,0.4218979,
2,24.09,2,9.655009,349.7885,-3.838584,0.3975743,-5.394,-9.4206,-34.4172,0.4218979,
2,24.1,2,9.659225,349.7731,-3.841341,0.3976862,-5.394,-9.4206,-34.4172,0.4218979,
2,24.11,2,9.669077,349.7552,-3.845894,0.397752,-5.394,-9.4206,-34.4172,0.4218979,
2,24.12,2,9.687971,349.7189,-3.852643,0.3976729,-5.394,-9.4206,-34.4172,0.4218979,
2,24.13,2,9.7083,349.677,-3.856671,0.397255,-5.394,-9.4206,-34.4172,0.4218979,
2,24.14,2,9.727677,349.6739,-3.866484,0.3974725,-5.394,-9.4206,-34.4172,0.4218979,
2,24.15,2,9.747646,349.6161,-3.869902,0.3970089,-5.394,-9.4206,-34.4172,0.4218979,
2,24.16,2,9.759607,349.5623,-3.876215,0.3971692,-5.394,-9.4206,-34.4172,0.4218979,
2,24.17,2,9.765271,349.5694,-3.877484,0.3970688,-5.394,-9.4206,-34.4172,0.4218979,
2,24.18,2,9.766133,349.5646,-3.87479,0.3967579,-5.394,-9.4206,-34.4172,0.4218979,
2,24.19,2,9.766754,349.5537,-3.876885,0.3969471,-5.394,-9.4206,-34.4172,0.4218979,
2,24.2,2,9.767524,349.5363,-3.874666,0.3966887,-5.394,-9.4206,-34.4172,0.4218979,
2,24.21,2,9.767374,349.5298,-3.874734,0.3967017,-5.394,-9.4206,-34.4172,0.4218979,
2,24.22,2,9.766232,349.5227,-3.877371,0.3970181,-5.394,-9.4206,-34.4172,0.4218979,
2,24.23,2,9.765997,349.4956,-3.881575,0.3974581,-5.40605,-9.4206,-34.4216,0.4263,
2,24.24,2,9.764499,349.4948,-3.883609,0.3977274,-5.40605,-9.4206,-34.4216,0.4263,
2,24.25,2,9.763827,349.5033,-3.882893,0.3976814,-5.40605,-9.4206,-34.4216,0.4263,
2,24.26,2,9.763575,349.4785,-3.887683,0.3981824,-5.40605,-9.4206,-34.4216,0.4263,
2,24.27,2,9.762076,349.4784,-3.885753,0.3980458,-5.40605,-9.4206,-34.4216,0.4263,
2,24.28,2,9.762722,349.4524,-3.888667,0.3983179,-5.40605,-9.4206,-34.4216,0.4263,
2,24.29,2,9.764378,349.4744,-3.88925,0.3983101,-5.40605,-9.4206,-34.4216,0.4263,
2,24.3,2,9.762921,349.4703,-3.887149,0.3981543,-5.40605,-9.4206,-34.4216,0.4263,
2,24.31,2,9.762245,349.452,-3.889001,0.3983716,-5.40605,-9.4206,-34.4216,0.4263,
2,24.32,2,9.760381,349.4504,-3.88481,0.3980183,-5.40605,-9.4206,-34.4216,0.4263,
2,24.33,2,9.761566,349.4307,-3.88613,0.3981052,-5.40605,-9.4206,-34.4216,0.4263,
2,24.34,2,9.761271,349.4196,-3.886703,0.3981759,-5.40605,-9.4206,-34.4216,0.4263,
2,24.35,2,9.765206,349.4037,-3.89099,0.3984545,-5.40605,-9.4206,-34.4216,0.4263,
2,24.36,2,9.774028,349.3916,-3.894159,0.3984191,-5.40605,-9.4206,-34.4216,0.4263,
2,24.37,2,9.784085,349.3723,-3.898807,0.3984846,-5.40605,-9.4206,-34.4216,0.4263,
2,24.38,2,9.802918,349.3271,-3.907706,0.3986268,-5.40605,-9.4206,-34.4216,0.4263,
2,24.39,2,9.82497,349.2959,-3.911829,0.3981518,-5.40605,-9.4206,-34.4216,0.4263,
2,24.4,2,9.844177,349.3121,-3.918396,0.398042,-5.40605,-9.4206,-34.4216,0.4263,
2,24.41,2,9.859557,349.2339,-3.919804,0.3975639,-5.40605,-9.4206,-34.4216,0.4263,
2,24.42,2,9.866722,349.2074,-3.927878,0.3980935,-5.40605,-9.4206,-34.4216,0.4263,
2,24.43,2,9.871457,349.1974,-3.934023,0.3985251,-5.40605,-9.4206,-34.4216,0.4263,
2,24.44,2,9.874244,349.1748,-3.926133,0.3976135,-5.40605,-9.4206,-34.4216,0.4263,
2,24.45,2,9.873561,349.1666,-3.926918,0.3977205,-5.40605,-9.4206,-34.4216,0.4263,
2,24.46,2,9.87402,349.1571,-3.925154,0.3975235,-5.40605,-9.4206,-34.4216,0.4263,
2,24.47,2,9.872437,349.1442,-3.932184,0.3982992,-5.40605,-9.4206,-34.4216,0.4263,
2,24.48,2,9.872106,349.1371,-3.938035,0.3989052,-5.40605,-9.4206,-34.4216,0.4263,
2,24.49,2,9.870172,349.1225,-3.935286,0.3987049,-5.40605,-9.4206,-34.4216,0.4263,
2,24.5,2,9.871613,349.1274,-3.937888,0.3989103,-5.40605,-9.4206,-34.4216,0.4263,
2,24.51,2,9.870714,349.1213,-3.936176,0.3987732,-5.41678,-9.4206,-34.4258,0.4305,
2,24.52,2,9.871328,349.1343,-3.942256,0.3993643,-5.41678,-9.4206,-34.4258,0.4305,
2,24.53,2,9.871418,349.1091,-3.939909,0.399123,-5.41678,-9.4206,-34.4258,0.4305,
2,24.54,2,9.871697,349.0901,-3.936366,0.3987527,-5.41678,-9.4206,-34.4258,0.4305,
2,24.55,2,9.872639,349.0862,-3.936229,0.3987008,-5.41678,-9.4206,-34.4258,0.4305,
2,24.56,2,9.870202,349.0748,-3.933354,0.398508,-5.41678,-9.4206,-34.4258,0.4305,
2,24.57,2,9.869821,349.0695,-3.93613,0.3988046,-5.41678,-9.4206,-34.4258,0.4305,
2,24.58,2,9.870346,349.052,-3.937503,0.3989225,-5.41678,-9.4206,-34.4258,0.4305,
2,24.59,2,9.86913,349.0647,-3.939299,0.3991536,-5.41678,-9.4206,-34.4258,0.4305,
2,24.6,2,9.867487,349.04,-3.940411,0.3993328,-5.41678,-9.4206,-34.4258,0.4305,
2,24.61,2,9.86594,349.0302,-3.945306,0.3998915,-5.41678,-9.4206,-34.4258,0.4305,
2,24.62,2,9.868211,349.0342,-3.949738,0.4002486,-5.41678,-9.4206,-34.4258,0.4305,
2,24.63,2,9.869835,349.0354,-3.947297,0.3999355,-5.41678,-9.4206,-34.4258,0.4305,
2,24.64,2,9.872416,348.9525,-3.950588,0.4001642,-5.41678,-9.4206,-34.4258,0.4305,
2,24.65,2,9.881192,349.0056,-3.951151,0.3998658,-5.41678,-9.4206,-34.4258,0.4305,
2,24.66,2,9.897346,348.9761,-3.951018,0.3991997,-5.41678,-9.4206,-34.4258,0.4305,
2,24.67,2,9.918582,348.937,-3.953294,0.3985745,-5.41678,-9.4206,-34.4258,0.4305,
2,24.68,2,9.940431,348.9114,-3.956397,0.3980106,-5.41678,-9.4206,-34.4258,0.4305,
2,24.69,2,9.957291,348.8616,-3.963462,0.3980463,-5.41678,-9.4206,-34.4258,0.4305,
2,24.7,2,9.974209,348.8174,-3.966095,0.397635,-5.41678,-9.4206,-34.4258,0.4305,
2,24.71,2,9.983031,348.8045,-3.974304,0.3981059,-5.41678,-9.4206,-34.4258,0.4305,
2,24.72,2,9.986835,348.7762,-3.978056,0.39833,-5.41678,-9.4206,-34.4258,0.4305,
2,24.73,2,9.989902,348.7819,-3.982888,0.3986914,-5.41678,-9.4206,-34.4258,0.4305,
2,24.74,2,9.986728,348.7625,-3.985317,0.3990614,-5.41678,-9.4206,-34.4258,0.4305,
2,24.75,2,9.987001,348.7547,-3.986135,0.3991324,-5.41678,-9.4206,-34.4258,0.4305,
2,24.76,2,9.985811,348.736,-3.989091,0.3994759,-5.41678,-9.4206,-34.4258,0.4305,
2,24.77,2,9.984941,348.7374,-3.986555,0.3992567,-5.41678,-9.4206,-34.4258,0.4305,
2,24.78,2,9.986952,348.731,-3.985802,0.3991009,-5.42882,-9.4206,-34.4303,0.4350014,
2,24.79,2,9.98592,348.722,-3.984443,0.3990061,-5.42882,-9.4206,-34.4303,0.4350014,
2,24.8,2,9.984745,348.7168,-3.97894,0.3985019,-5.42882,-9.4206,-34.4303,0.4350014,
2,24.81,2,9.983863,348.7043,-3.984067,0.3990507,-5.42882,-9.4206,-34.4303,0.4350014,
2,24.82,2,9.983871,348.7123,-3.982206,0.3988639,-5.42882,-9.4206,-34.4303,0.4350014,
2,24.83,2,9.984637,348.6778,-3.985849,0.3991981,-5.42882,-9.4206,-34.4303,0.4350014,
2,24.84,2,9.985014,348.6782,-3.990247,0.3996236,-5.42882,-9.4206,-34.4303,0.4350014,
2,24.85,2,9.98243,348.7045,-3.993745,0.4000774,-5.42882,-9.4206,-34.4303,0.4350014,
2,24.86,2,9.982179,348.6693,-4.001049,0.4008192,-5.42882,-9.4206,-34.4303,0.4350014,
2,24.87,2,9.983606,348.6588,-3.997048,0.4003612,-5.42882,-9.4206,-34.4303,0.4350014,
2,24.88,2,9.980387,348.6812,-4.000435,0.4008296,-5.42882,-9.4206,-34.4303,0.4350014,
2,24.89,2,9.982717,348.6419,-4.001782,0.4008711,-5.42882,-9.4206,-34.4303,0.4350014,
2,24.9,2,9.989853,348.6393,-4.000303,0.4004366,-5.42882,-9.4206,-34.4303,0.4350014,
2,24.91,2,9.998898,348.6075,-3.998945,0.3999386,-5.42882,-9.4206,-34.4303,0.4350014,
2,24.92,2,10.01546,348.5732,-4.001844,0.3995668,-5.42882,-9.4206,-34.4303,0.4350014,
2,24.93,2,10.0345,348.5347,-4.008686,0.3994903,-5.42882,-9.4206,-34.4303,0.4350014,
2,24.94,2,10.05616,348.4843,-4.011525,0.3989124,-5.42882,-9.4206,-34.4303,0.4350014,
2,24.95,2,10.07317,348.4751,-4.016472,0.3987298,-5.42882,-9.4206,-34.4303,0.4350014,
2,24.96,2,10.08741,348.4174,-4.017971,0.3983156,-5.42882,-9.4206,-34.4303,0.4350014,
2,24.97,2,10.09401,348.3931,-4.024899,0.3987413,-5.42882,-9.4206,-34.4303,0.4350014,
2,24.98,2,10.0972,348.3998,-4.030371,0.3991573,-5.42882,-9.4206,-34.4303,0.4350014,
2,24.99,2,10.09726,348.3941,-4.033659,0.3994806,-5.42882,-9.4206,-34.4303,0.4350014,
2,25,2,10.09646,348.3919,-4.03976,0.4001164,-5.42882,-9.4206,-34.4303,0.4350014,
2,25.01,2,10.09681,348.3737,-4.039883,0.4001147,-5.42882,-9.4206,-34.4303,0.4350014,
2,25.02,2,10.09745,348.346,-4.038555,0.3999579,-5.42882,-9.4206,-34.4303,0.4350014,
2,25.03,2,10.09529,348.3513,-4.037499,0.3999388,-5.42882,-9.4206,-34.4303,0.4350014,
2,25.04,2,10.09645,348.341,-4.034892,0.3996345,-5.42882,-9.4206,-34.4303,0.4350014,
2,25.05,2,10.09604,348.3248,-4.032695,0.3994333,-5.42882,-9.4206,-34.4303,0.4350014,
2,25.06,2,10.09553,348.3108,-4.032638,0.3994479,-5.43955,-9.4206,-34.4347,0.4393997,
2,25.07,2,10.0949,348.3183,-4.037292,0.3999337,-5.43955,-9.4206,-34.4347,0.4393997,
2,25.08,2,10.09598,348.3066,-4.037918,0.3999531,-5.43955,-9.4206,-34.4347,0.4393997,
2,25.09,2,10.09436,348.2678,-4.040175,0.400241,-5.43955,-9.4206,-34.4347,0.4393997,
2,25.1,2,10.09408,348.2842,-4.044262,0.4006567,-5.43955,-9.4206,-34.4347,0.4393997,
2,25.11,2,10.09571,348.2888,-4.044057,0.4005717,-5.43955,-9.4206,-34.4347,0.4393997,
2,25.12,2,10.09216,348.2539,-4.046627,0.4009672,-5.43955,-9.4206,-34.4347,0.4393997,
2,25.13,2,10.09424,348.2807,-4.044093,0.4006335,-5.43955,-9.4206,-34.4347,0.4393997,
2,25.14,2,10.09078,348.265,-4.046085,0.4009685,-5.43955,-9.4206,-34.4347,0.4393997,
2,25.15,2,10.09202,348.2691,-4.043957,0.4007084,-5.43955,-9.4206,-34.4347,0.4393997,
2,25.16,2,10.09084,348.2574,-4.044251,0.4007843,-5.43955,-9.4206,-34.4347,0.4393997,
2,25.17,2,10.09298,348.2502,-4.044595,0.4007336,-5.43955,-9.4206,-34.4347,0.4393997,
2,25.18,2,10.09518,348.2324,-4.045079,0.4006941,-5.43955,-9.4206,-34.4347,0.4393997,
2,25.19,2,10.10046,348.2298,-4.051929,0.4011629,-5.43955,-9.4206,-34.4347,0.4393997,
2,25.2,2,10.11231,348.1922,-4.053641,0.4008622,-5.43955,-9.4206,-34.4347,0.4393997,
2,25.21,2,10.13047,348.1634,-4.059395,0.4007115,-5.43955,-9.4206,-34.4347,0.4393997,
2,25.22,2,10.1529,348.1141,-4.065609,0.4004383,-5.43955,-9.4206,-34.4347,0.4393997,
2,25.23,2,10.17232,348.0792,-4.070571,0.4001614,-5.43955,-9.4206,-34.4347,0.4393997,
2,25.24,2,10.18937,348.0594,-4.079821,0.4003997,-5.43955,-9.4206,-34.4347,0.4393997,
2,25.25,2,10.20431,348.0301,-4.081072,0.3999361,-5.43955,-9.4206,-34.4347,0.4393997,
2,25.26,2,10.21011,348.0281,-4.084818,0.4000758,-5.43955,-9.4206,-34.4347,0.4393997,
2,25.27,2,10.21324,348.0102,-4.0832,0.3997947,-5.43955,-9.4206,-34.4347,0.4393997,
2,25.28,2,10.21625,347.9878,-4.082226,0.3995815,-5.43955,-9.4206,-34.4347,0.4393997,
2,25.29,2,10.21251,347.987,-4.083935,0.3998955,-5.43955,-9.4206,-34.4347,0.4393997,
2,25.3,2,10.21091,347.983,-4.08568,0.400129,-5.43955,-9.4206,-34.4347,0.4393997,
2,25.31,2,10.21001,347.9509,-4.088404,0.4004309,-5.45027,-9.4206,-34.4392,0.4439011,
2,25.32,2,10.21011,347.9529,-4.088634,0.4004497,-5.45027,-9.4206,-34.4392,0.4439011,
2,25.33,2,10.20891,347.9761,-4.095125,0.4011324,-5.45027,-9.4206,-34.4392,0.4439011,
2,25.34,2,10.21273,347.9284,-4.09732,0.4011973,-5.45027,-9.4206,-34.4392,0.4439011,
2,25.35,2,10.20945,347.9327,-4.096491,0.4012449,-5.45027,-9.4206,-34.4392,0.4439011,
2,25.36,2,10.21029,347.9286,-4.097793,0.4013396,-5.45027,-9.4206,-34.4392,0.4439011,
2,25.37,2,10.21051,347.9107,-4.093766,0.4009366,-5.45027,-9.4206,-34.4392,0.4439011,
2,25.38,2,10.20878,347.925,-4.093615,0.4009896,-5.45027,-9.4206,-34.4392,0.4439011,
2,25.39,2,10.20748,347.8927,-4.092304,0.4009125,-5.45027,-9.4206,-34.4392,0.4439011,
2,25.4,2,10.20996,347.8902,-4.091471,0.4007334,-5.45027,-9.4206,-34.4392,0.4439011,
2,25.41,2,10.20797,347.8781,-4.093081,0.400969,-5.45027,-9.4206,-34.4392,0.4439011,
2,25.42,2,10.20698,347.8652,-4.092006,0.4009025,-5.45027,-9.4206,-34.4392,0.4439011,
2,25.43,2,10.20624,347.8582,-4.09552,0.401276,-5.45027,-9.4206,-34.4392,0.4439011,
2,25.44,2,10.21297,347.8504,-4.096734,0.4011306,-5.45027,-9.4206,-34.4392,0.4439011,
2,25.45,2,10.22193,347.8296,-4.102201,0.4013137,-5.45027,-9.4206,-34.4392,0.4439011,
2,25.46,2,10.23367,347.7934,-4.106153,0.4012394,-5.45027,-9.4206,-34.4392,0.4439011,
2,25.47,2,10.25609,347.7932,-4.112782,0.4010088,-5.45027,-9.4206,-34.4392,0.4439011,
2,25.48,2,10.27523,347.7469,-4.121919,0.4011511,-5.45027,-9.4206,-34.4392,0.4439011,
2,25.49,2,10.29708,347.7056,-4.123193,0.4004235,-5.45027,-9.4206,-34.4392,0.4439011,
2,25.5,2,10.3141,347.6642,-4.125195,0.3999569,-5.45027,-9.4206,-34.4392,0.4439011,
2,25.51,2,10.31887,347.6471,-4.126518,0.3999001,-5.45027,-9.4206,-34.4392,0.4439011,
2,25.52,2,10.32424,347.6268,-4.134434,0.400459,-5.45027,-9.4206,-34.4392,0.4439011,
2,25.53,2,10.32388,347.6144,-4.134999,0.4005276,-5.45027,-9.4206,-34.4392,0.4439011,
2,25.54,2,10.32318,347.5959,-4.132334,0.4002965,-5.45027,-9.4206,-34.4392,0.4439011,
2,25.55,2,10.32044,347.5923,-4.13686,0.4008414,-5.45027,-9.4206,-34.4392,0.4439011,
2,25.56,2,10.32467,347.58,-4.136071,0.4006007,-5.45027,-9.4206,-34.4392,0.4439011,
2,25.57,2,10.32153,347.5564,-4.137936,0.4009033,-5.46233,-9.4206,-34.4436,0.4482994,
2,25.58,2,10.32249,347.5684,-4.138813,0.4009508,-5.46233,-9.4206,-34.4436,0.4482994,
2,25.59,2,10.32265,347.5779,-4.139719,0.4010324,-5.46233,-9.4206,-34.4436,0.4482994,
2,25.6,2,10.32392,347.5596,-4.139464,0.4009585,-5.46233,-9.4206,-34.4436,0.4482994,
2,25.61,2,10.31925,347.5414,-4.138604,0.4010565,-5.46233,-9.4206,-34.4436,0.4482994,
2,25.62,2,10.32075,347.5259,-4.141553,0.4012839,-5.46233,-9.4206,-34.4436,0.4482994,
2,25.63,2,10.31921,347.5403,-4.138446,0.4010428,-5.46233,-9.4206,-34.4436,0.4482994,
2,25.64,2,10.31915,347.5207,-4.139692,0.4011659,-5.46233,-9.4206,-34.4436,0.4482994,
2,25.65,2,10.3195,347.5222,-4.140766,0.4012566,-5.46233,-9.4206,-34.4436,0.4482994,
2,25.66,2,10.31944,347.5104,-4.142578,0.4014342,-5.46233,-9.4206,-34.4436,0.4482994,
2,25.67,2,10.31685,347.5041,-4.148218,0.4020817,-5.46233,-9.4206,-34.4436,0.4482994,
2,25.68,2,10.31691,347.4879,-4.145988,0.4018633,-5.46233,-9.4206,-34.4436,0.4482994,
2,25.69,2,10.31853,347.4904,-4.150891,0.4022754,-5.46233,-9.4206,-34.4436,0.4482994,
2,25.7,2,10.32413,347.4691,-4.150644,0.4020332,-5.46233,-9.4206,-34.4436,0.4482994,
2,25.71,2,10.33603,347.4562,-4.155141,0.4020056,-5.46233,-9.4206,-34.4436,0.4482994,
2,25.72,2,10.35456,347.4222,-4.162031,0.4019514,-5.46233,-9.4206,-34.4436,0.4482994,
2,25.73,2,10.37666,347.3715,-4.162754,0.4011652,-5.46233,-9.4206,-34.4436,0.4482994,
2,25.74,2,10.39489,347.3521,-4.166283,0.400801,-5.46233,-9.4206,-34.4436,0.4482994,
2,25.75,2,10.4131,347.3089,-4.168865,0.4003482,-5.46233,-9.4206,-34.4436,0.4482994,
2,25.76,2,10.42593,347.2817,-4.174979,0.4004417,-5.46233,-9.4206,-34.4436,0.4482994,
2,25.77,2,10.43287,347.2745,-4.17527,0.4002034,-5.46233,-9.4206,-34.4436,0.4482994,
2,25.78,2,10.43605,347.2673,-4.18061,0.4005933,-5.46233,-9.4206,-34.4436,0.4482994,
2,25.79,2,10.4375,347.2519,-4.184661,0.4009257,-5.46233,-9.4206,-34.4436,0.4482994,
2,25.8,2,10.43671,347.2277,-4.187359,0.4012143,-5.46233,-9.4206,-34.4436,0.4482994,
2,25.81,2,10.43636,347.2329,-4.191671,0.401641,-5.46233,-9.4206,-34.4436,0.4482994,
2,25.82,2,10.43395,347.2142,-4.194767,0.4020306,-5.46233,-9.4206,-34.4436,0.4482994,
2,25.83,2,10.43347,347.174,-4.195473,0.4021168,-5.46233,-9.4206,-34.4436,0.4482994,
2,25.84,2,10.43405,347.2048,-4.196568,0.4021993,-5.46233,-9.4206,-34.4436,0.4482994,
2,25.85,2,10.43139,347.2039,-4.194082,0.4020635,-5.46233,-9.4206,-34.4436,0.4482994,
2,25.86,2,10.43121,347.1979,-4.193939,0.402057,-5.47305,-9.4206,-34.4479,0.4525986,
2,25.87,2,10.43476,347.1681,-4.191862,0.4017209,-5.47305,-9.4206,-34.4479,0.4525986,
2,25.88,2,10.43306,347.1632,-4.19184,0.4017844,-5.47305,-9.4206,-34.4479,0.4525986,
2,25.89,2,10.43213,347.1423,-4.190987,0.4017385,-5.47305,-9.4206,-34.4479,0.4525986,
2,25.9,2,10.43144,347.1301,-4.190804,0.4017473,-5.47305,-9.4206,-34.4479,0.4525986,
2,25.91,2,10.42838,347.1335,-4.196403,0.4024022,-5.47305,-9.4206,-34.4479,0.4525986,
2,25.92,2,10.42915,347.1327,-4.195555,0.4022913,-5.47305,-9.4206,-34.4479,0.4525986,
2,25.93,2,10.4306,347.1135,-4.198231,0.4024919,-5.47305,-9.4206,-34.4479,0.4525986,
2,25.94,2,10.43128,347.1177,-4.198034,0.4024465,-5.47305,-9.4206,-34.4479,0.4525986,
2,25.95,2,10.42907,347.0935,-4.201459,0.4028602,-5.47305,-9.4206,-34.4479,0.4525986,
2,25.96,2,10.42765,347.1111,-4.201003,0.4028714,-5.47305,-9.4206,-34.4479,0.4525986,
2,25.97,2,10.4299,347.1115,-4.197473,0.4024461,-5.47305,-9.4206,-34.4479,0.4525986,
2,25.98,2,10.43365,347.0844,-4.197513,0.4023053,-5.47305,-9.4206,-34.4479,0.4525986,
2,25.99,2,10.44006,347.0704,-4.195512,0.4018668,-5.47305,-9.4206,-34.4479,0.4525986,
2,26,2,10.45342,347.0353,-4.200245,0.401806,-5.47305,-9.4206,-34.4479,0.4525986,
2,26.01,2,10.47291,347.0086,-4.20451,0.4014652,-5.47305,-9.4206,-34.4479,0.4525986,
2,26.02,2,10.49398,346.9433,-4.21155,0.4013302,-5.47305,-9.4206,-34.4479,0.4525986,
2,26.03,2,10.51427,346.9279,-4.21932,0.4012945,-5.47305,-9.4206,-34.4479,0.4525986,
2,26.04,2,10.53305,346.8839,-4.223017,0.4009301,-5.47305,-9.4206,-34.4479,0.4525986,
2,26.05,2,10.54396,346.8493,-4.234252,0.4015807,-5.47305,-9.4206,-34.4479,0.4525986,
2,26.06,2,10.55032,346.834,-4.237123,0.401611,-5.47305,-9.4206,-34.4479,0.4525986,
2,26.07,2,10.55293,346.8847,-4.23954,0.4017407,-5.47305,-9.4206,-34.4479,0.4525986,
2,26.08,2,10.55188,346.8316,-4.239277,0.4017557,-5.48378,-9.4206,-34.4524,0.4570999,
2,26.09,2,10.55275,346.8194,-4.240263,0.401816,-5.48378,-9.4206,-34.4524,0.4570999,
2,26.1,2,10.54976,346.8114,-4.240663,0.4019677,-5.48378,-9.4206,-34.4524,0.4570999,
2,26.11,2,10.5504,346.7963,-4.236354,0.4015349,-5.48378,-9.4206,-34.4524,0.4570999,
2,26.12,2,10.55116,346.7874,-4.240234,0.4018738,-5.48378,-9.4206,-34.4524,0.4570999,
2,26.13,2,10.55067,346.775,-4.23745,0.4016286,-5.48378,-9.4206,-34.4524,0.4570999,
2,26.14,2,10.54973,346.7636,-4.238747,0.4017874,-5.48378,-9.4206,-34.4524,0.4570999,
2,26.15,2,10.54878,346.7599,-4.241952,0.4021273,-5.48378,-9.4206,-34.4524,0.4570999,
2,26.16,2,10.55111,346.7349,-4.24393,0.4022259,-5.48378,-9.4206,-34.4524,0.4570999,
2,26.17,2,10.54764,346.7552,-4.249931,0.4029272,-5.48378,-9.4206,-34.4524,0.4570999,
2,26.18,2,10.54812,346.7413,-4.248781,0.4027998,-5.48378,-9.4206,-34.4524,0.4570999,
2,26.19,2,10.5452,346.7523,-4.250226,0.4030485,-5.48378,-9.4206,-34.4524,0.4570999,
2,26.2,2,10.54889,346.7308,-4.251665,0.4030436,-5.48378,-9.4206,-34.4524,0.4570999,
2,26.21,2,10.55406,346.7061,-4.246224,0.4023308,-5.48378,-9.4206,-34.4524,0.4570999,
2,26.22,2,10.56503,346.6964,-4.249105,0.4021856,-5.48378,-9.4206,-34.4524,0.4570999,
2,26.23,2,10.58159,346.654,-4.24932,0.4015768,-5.48378,-9.4206,-34.4524,0.4570999,
2,26.24,2,10.60172,346.6215,-4.255744,0.4014202,-5.48378,-9.4206,-34.4524,0.4570999,
2,26.25,2,10.6217,346.5721,-4.262672,0.4013174,-5.48378,-9.4206,-34.4524,0.4570999,
2,26.26,2,10.64133,346.569,-4.265745,0.4008659,-5.48378,-9.4206,-34.4524,0.4570999,
2,26.27,2,10.65612,346.5156,-4.273969,0.4010814,-5.48378,-9.4206,-34.4524,0.4570999,
2,26.28,2,10.6611,346.4862,-4.279011,0.4013668,-5.48378,-9.4206,-34.4524,0.4570999,
2,26.29,2,10.66374,346.4942,-4.28453,0.4017849,-5.48378,-9.4206,-34.4524,0.4570999,
2,26.3,2,10.66404,346.4872,-4.283401,0.4016678,-5.48378,-9.4206,-34.4524,0.4570999,
2,26.31,2,10.66489,346.4317,-4.285614,0.4018432,-5.48378,-9.4206,-34.4524,0.4570999,
2,26.32,2,10.66243,346.4629,-4.28714,0.4020789,-5.48378,-9.4206,-34.4524,0.4570999,
2,26.33,2,10.65961,346.4609,-4.283538,0.4018474,-5.48378,-9.4206,-34.4524,0.4570999,
2,26.34,2,10.66094,346.4451,-4.285983,0.4020268,-5.48378,-9.4206,-34.4524,0.4570999,
2,26.35,2,10.66164,346.4277,-4.283467,0.4017646,-5.48378,-9.4206,-34.4524,0.4570999,
2,26.36,2,10.66078,346.428,-4.28244,0.4017005,-5.48378,-9.4206,-34.4524,0.4570999,
2,26.37,2,10.65925,346.4021,-4.281966,0.4017135,-5.48378,-9.4206,-34.4524,0.4570999,
2,26.38,2,10.65714,346.3988,-4.289443,0.4024949,-5.48378,-9.4206,-34.4524,0.4570999,
2,26.39,2,10.65639,346.3845,-4.289986,0.402574,-5.4945,-9.4206,-34.4566,0.4612999,
2,26.4,2,10.65807,346.3919,-4.289576,0.4024721,-5.4945,-9.4206,-34.4566,0.4612999,
2,26.41,2,10.65751,346.3682,-4.294581,0.4029627,-5.4945,-9.4206,-34.4566,0.4612999,
2,26.42,2,10.65609,346.3622,-4.296669,0.4032126,-5.4945,-9.4206,-34.4566,0.4612999,
2,26.43,2,10.65648,346.3381,-4.298817,0.4033995,-5.4945,-9.4206,-34.4566,0.4612999,
2,26.44,2,10.65754,346.3577,-4.301416,0.4036033,-5.4945,-9.4206,-34.4566,0.4612999,
2,26.45,2,10.65639,346.3552,-4.295998,0.403138,-5.4945,-9.4206,-34.4566,0.4612999,
2,26.46,2,10.65482,346.326,-4.29577,0.403176,-5.4945,-9.4206,-34.4566,0.4612999,
2,26.47,2,10.65368,346.3493,-4.291987,0.4028644,-5.4945,-9.4206,-34.4566,0.4612999,
2,26.48,2,10.66055,346.3124,-4.294089,0.402802,-5.4945,-9.4206,-34.4566,0.4612999,
2,26.49,2,10.66803,346.2975,-4.297624,0.4028507,-5.4945,-9.4206,-34.4566,0.4612999,
2,26.5,2,10.68436,346.2434,-4.301367,0.4025853,-5.4945,-9.4206,-34.4566,0.4612999,
2,26.51,2,10.70672,346.2224,-4.308119,0.4023754,-5.4945,-9.4206,-34.4566,0.4612999,
2,26.52,2,10.72744,346.1906,-4.317942,0.4025138,-5.4945,-9.4206,-34.4566,0.4612999,
2,26.53,2,10.7452,346.1481,-4.324905,0.4024963,-5.4945,-9.4206,-34.4566,0.4612999,
2,26.54,2,10.76138,346.1245,-4.329124,0.4022835,-5.4945,-9.4206,-34.4566,0.4612999,
2,26.55,2,10.76945,346.1483,-4.334181,0.4024515,-5.4945,-9.4206,-34.4566,0.4612999,
2,26.56,2,10.76985,346.0872,-4.334255,0.4024433,-5.4945,-9.4206,-34.4566,0.4612999,
2,26.57,2,10.77255,346.0811,-4.334855,0.4023984,-5.4945,-9.4206,-34.4566,0.4612999,
2,26.58,2,10.77477,346.0692,-4.336592,0.4024765,-5.4945,-9.4206,-34.4566,0.4612999,
2,26.59,2,10.77313,346.0581,-4.33271,0.4021776,-5.4945,-9.4206,-34.4566,0.4612999,
2,26.6,2,10.77256,346.0561,-4.33536,0.4024445,-5.4945,-9.4206,-34.4566,0.4612999,
2,26.61,2,10.77105,346.0331,-4.335232,0.4024895,-5.4945,-9.4206,-34.4566,0.4612999,
2,26.62,2,10.77164,346.0269,-4.339081,0.4028246,-5.4945,-9.4206,-34.4566,0.4612999,
2,26.63,2,10.76939,346.0218,-4.341568,0.4031394,-5.4945,-9.4206,-34.4566,0.4612999,
2,26.64,2,10.76853,345.9977,-4.342949,0.4033,-5.50588,-9.4206,-34.4609,0.4655991,
2,26.65,2,10.77006,346.0193,-4.346664,0.4035877,-5.50588,-9.4206,-34.4609,0.4655991,
2,26.66,2,10.77181,346.0078,-4.348857,0.4037259,-5.50588,-9.4206,-34.4609,0.4655991,
2,26.67,2,10.7673,346.0262,-4.351667,0.4041559,-5.50588,-9.4206,-34.4609,0.4655991,
2,26.68,2,10.76602,345.9952,-4.35301,0.4043285,-5.50588,-9.4206,-34.4609,0.4655991,
2,26.69,2,10.76678,345.9774,-4.350956,0.4041095,-5.50588,-9.4206,-34.4609,0.4655991,
2,26.7,2,10.76841,345.9788,-4.349796,0.4039406,-5.50588,-9.4206,-34.4609,0.4655991,
2,26.71,2,10.7665,345.9585,-4.346277,0.4036853,-5.50588,-9.4206,-34.4609,0.4655991,
2,26.72,2,10.77322,345.9698,-4.349939,0.4037735,-5.50588,-9.4206,-34.4609,0.4655991,
2,26.73,2,10.77802,345.9311,-4.351573,0.4037451,-5.50588,-9.4206,-34.4609,0.4655991,
2,26.74,2,10.79363,345.9285,-4.356627,0.4036296,-5.50588,-9.4206,-34.4609,0.4655991,
2,26.75,2,10.81232,345.8805,-4.35993,0.4032371,-5.50588,-9.4206,-34.4609,0.4655991,
2,26.76,2,10.83207,345.8309,-4.368489,0.4032923,-5.50588,-9.4206,-34.4609,0.4655991,
2,26.77,2,10.85199,345.7963,-4.376716,0.4033099,-5.50588,-9.4206,-34.4609,0.4655991,
2,26.78,2,10.86883,345.793,-4.377636,0.4027697,-5.50588,-9.4206,-34.4609,0.4655991,
2,26.79,2,10.87873,345.7143,-4.384396,0.4030246,-5.50588,-9.4206,-34.4609,0.4655991,
2,26.8,2,10.88406,345.7513,-4.385187,0.4028998,-5.50588,-9.4206,-34.4609,0.4655991,
2,26.81,2,10.88676,345.7297,-4.385076,0.4027897,-5.50588,-9.4206,-34.4609,0.4655991,
2,26.82,2,10.88509,345.7314,-4.385172,0.4028603,-5.50588,-9.4206,-34.4609,0.4655991,
2,26.83,2,10.88493,345.7118,-4.381306,0.4025112,-5.50588,-9.4206,-34.4609,0.4655991,
2,26.84,2,10.88481,345.6934,-4.383137,0.4026837,-5.50588,-9.4206,-34.4609,0.4655991,
2,26.85,2,10.88456,345.6892,-4.385719,0.4029305,-5.50588,-9.4206,-34.4609,0.4655991,
2,26.86,2,10.88415,345.6747,-4.392003,0.4035229,-5.50588,-9.4206,-34.4609,0.4655991,
2,26.87,2,10.88527,345.6631,-4.391546,0.4034393,-5.50588,-9.4206,-34.4609,0.4655991,
2,26.88,2,10.88357,345.663,-4.394871,0.403808,-5.51592,-9.4206,-34.4652,0.4698982,
2,26.89,2,10.8823,345.637,-4.396092,0.4039673,-5.51592,-9.4206,-34.4652,0.4698982,
2,26.9,2,10.883,345.6325,-4.398136,0.404129,-5.51592,-9.4206,-34.4652,0.4698982,
2,26.91,2,10.88096,345.629,-4.405767,0.4049061,-5.51592,-9.4206,-34.4652,0.4698982,
2,26.92,2,10.87955,345.6373,-4.402115,0.4046231,-5.51592,-9.4206,-34.4652,0.4698982,
2,26.93,2,10.8799,345.6301,-4.400191,0.4044329,-5.51592,-9.4206,-34.4652,0.4698982,
2,26.94,2,10.87784,345.6206,-4.398947,0.4043951,-5.51592,-9.4206,-34.4652,0.4698982,
2,26.95,2,10.87854,345.6117,-4.395732,0.4040736,-5.51592,-9.4206,-34.4652,0.4698982,
2,26.96,2,10.88446,345.6003,-4.399114,0.4041646,-5.51592,-9.4206,-34.4652,0.4698982,
2,26.97,2,10.89381,345.5876,-4.399968,0.4038962,-5.51592,-9.4206,-34.4652,0.4698982,
2,26.98,2,10.90638,345.5296,-4.4049,0.4038829,-5.51592,-9.4206,-34.4652,0.4698982,
2,26.99,2,10.92957,345.5078,-4.413452,0.4038084,-5.51592,-9.4206,-34.4652,0.4698982,
2,27,2,10.94733,345.4879,-4.420372,0.4037855,-5.51592,-9.4206,-34.4652,0.4698982,
2,27.01,2,10.96627,345.4343,-4.428208,0.4038027,-5.51592,-9.4206,-34.4652,0.4698982,
2,27.02,2,10.98062,345.4083,-4.43203,0.4036231,-5.51592,-9.4206,-34.4652,0.4698982,
2,27.03,2,10.98817,345.4031,-4.43802,0.4038908,-5.51592,-9.4206,-34.4652,0.4698982,
2,27.04,2,10.99443,345.3744,-4.438092,0.4036673,-5.51592,-9.4206,-34.4652,0.4698982,
2,27.05,2,10.99346,345.3892,-4.437615,0.4036596,-5.51592,-9.4206,-34.4652,0.4698982,
2,27.06,2,10.9901,345.3467,-4.43588,0.4036249,-5.51592,-9.4206,-34.4652,0.4698982,
2,27.07,2,10.99036,345.3378,-4.436188,0.4036434,-5.51592,-9.4206,-34.4652,0.4698982,
2,27.08,2,10.99102,345.324,-4.436827,0.4036775,-5.51592,-9.4206,-34.4652,0.4698982,
2,27.09,2,10.98978,345.3127,-4.434417,0.4035037,-5.52598,-9.4206,-34.4693,0.473999,
2,27.1,2,10.98883,345.3057,-4.438187,0.4038817,-5.52598,-9.4206,-34.4693,0.473999,
2,27.11,2,10.98876,345.3048,-4.43989,0.4040392,-5.52598,-9.4206,-34.4693,0.473999,
2,27.12,2,10.99087,345.2876,-4.442338,0.4041845,-5.52598,-9.4206,-34.4693,0.473999,
2,27.13,2,10.98685,345.2969,-4.445408,0.4046117,-5.52598,-9.4206,-34.4693,0.473999,
2,27.14,2,10.98971,345.2828,-4.446951,0.4046468,-5.52598,-9.4206,-34.4693,0.473999,
2,27.15,2,10.99129,345.292,-4.448882,0.4047641,-5.52598,-9.4206,-34.4693,0.473999,
2,27.16,2,10.98909,345.2727,-4.448301,0.4047924,-5.52598,-9.4206,-34.4693,0.473999,
2,27.17,2,10.98789,345.2474,-4.448598,0.4048638,-5.52598,-9.4206,-34.4693,0.473999,
2,27.18,2,10.98704,345.2556,-4.447253,0.4047726,-5.52598,-9.4206,-34.4693,0.473999,
2,27.19,2,10.9863,345.2442,-4.443613,0.4044684,-5.52598,-9.4206,-34.4693,0.473999,
2,27.2,2,10.98637,345.2358,-4.446788,0.404755,-5.52598,-9.4206,-34.4693,0.473999,
2,27.21,2,10.9858,345.2144,-4.448243,0.4049083,-5.52598,-9.4206,-34.4693,0.473999,
2,27.22,2,10.99264,345.2165,-4.455426,0.4053099,-5.52598,-9.4206,-34.4693,0.473999,
2,27.23,2,11.00426,345.1692,-4.457581,0.4050777,-5.52598,-9.4206,-34.4693,0.473999,
2,27.24,2,11.02265,345.1521,-4.463398,0.4049296,-5.52598,-9.4206,-34.4693,0.473999,
2,27.25,2,11.04513,345.1202,-4.468442,0.4045621,-5.52598,-9.4206,-34.4693,0.473999,
2,27.26,2,11.06337,345.0946,-4.474068,0.4044038,-5.52598,-9.4206,-34.4693,0.473999,
2,27.27,2,11.08141,345.0569,-4.480345,0.4043117,-5.52598,-9.4206,-34.4693,0.473999,
2,27.28,2,11.08991,345.0359,-4.481915,0.4041433,-5.52598,-9.4206,-34.4693,0.473999,
2,27.29,2,11.09449,345.0148,-4.482495,0.4040288,-5.52598,-9.4206,-34.4693,0.473999,
2,27.3,2,11.09545,345.0127,-4.483434,0.4040785,-5.52598,-9.4206,-34.4693,0.473999,
2,27.31,2,11.09788,344.9996,-4.481647,0.403829,-5.52598,-9.4206,-34.4693,0.473999,
2,27.32,2,11.0976,344.9804,-4.484387,0.4040864,-5.52598,-9.4206,-34.4693,0.473999,
2,27.33,2,11.09423,344.9743,-4.484953,0.4042599,-5.52598,-9.4206,-34.4693,0.473999,
2,27.34,2,11.09449,344.9864,-4.48988,0.4046945,-5.5367,-9.4206,-34.4733,0.4780006,
2,27.35,2,11.09552,344.9584,-4.489339,0.4046083,-5.5367,-9.4206,-34.4733,0.4780006,
2,27.36,2,11.0933,344.9622,-4.497517,0.4054265,-5.5367,-9.4206,-34.4733,0.4780006,
2,27.37,2,11.09432,344.9363,-4.498335,0.405463,-5.5367,-9.4206,-34.4733,0.4780006,
2,27.38,2,11.0928,344.9307,-4.496878,0.4053872,-5.5367,-9.4206,-34.4733,0.4780006,
2,27.39,2,11.09251,344.9268,-4.499533,0.4056369,-5.5367,-9.4206,-34.4733,0.4780006,
2,27.4,2,11.09367,344.9232,-4.497773,0.4054359,-5.5367,-9.4206,-34.4733,0.4780006,
2,27.41,2,11.09594,344.9301,-4.495619,0.4051588,-5.5367,-9.4206,-34.4733,0.4780006,
2,27.42,2,11.09178,344.9107,-4.496828,0.4054199,-5.5367,-9.4206,-34.4733,0.4780006,
2,27.43,2,11.09211,344.8962,-4.494489,0.4051968,-5.5367,-9.4206,-34.4733,0.4780006,
2,27.44,2,11.09119,344.8997,-4.496321,0.4053957,-5.5367,-9.4206,-34.4733,0.4780006,
2,27.45,2,11.08969,344.902,-4.496128,0.4054333,-5.5367,-9.4206,-34.4733,0.4780006,
2,27.46,2,11.08985,344.8687,-4.500921,0.4058594,-5.5367,-9.4206,-34.4733,0.4780006,
2,27.47,2,11.09408,344.8669,-4.502456,0.4058431,-5.5367,-9.4206,-34.4733,0.4780006,
2,27.48,2,11.10429,344.8691,-4.508954,0.4060551,-5.5367,-9.4206,-34.4733,0.4780006,
2,27.49,2,11.11515,344.8344,-4.513429,0.4060608,-5.5367,-9.4206,-34.4733,0.4780006,
2,27.5,2,11.13647,344.7854,-4.517395,0.4056399,-5.5367,-9.4206,-34.4733,0.4780006,
2,27.51,2,11.15765,344.7477,-4.522291,0.4053084,-5.5367,-9.4206,-34.4733,0.4780006,
2,27.52,2,11.17718,344.723,-4.525023,0.4048449,-5.5367,-9.4206,-34.4733,0.4780006,
2,27.53,2,11.19074,344.7135,-4.526099,0.4044502,-5.5367,-9.4206,-34.4733,0.4780006,
2,27.54,2,11.19809,344.6661,-4.52711,0.4042752,-5.5367,-9.4206,-34.4733,0.4780006,
2,27.55,2,11.19889,344.6611,-4.529612,0.4044696,-5.5367,-9.4206,-34.4733,0.4780006,
2,27.56,2,11.2023,344.6379,-4.530777,0.4044506,-5.5367,-9.4206,-34.4733,0.4780006,
2,27.57,2,11.2016,344.6182,-4.531936,0.4045794,-5.5367,-9.4206,-34.4733,0.4780006,
2,27.58,2,11.20096,344.6158,-4.537256,0.4050775,-5.5367,-9.4206,-34.4733,0.4780006,
2,27.59,2,11.20007,344.6228,-4.5385,0.4052207,-5.5367,-9.4206,-34.4733,0.4780006,
2,27.6,2,11.19986,344.5997,-4.543423,0.4056677,-5.5367,-9.4206,-34.4733,0.4780006,
2,27.61,2,11.2015,344.6019,-4.542238,0.4055027,-5.5367,-9.4206,-34.4733,0.4780006,
2,27.62,2,11.19864,344.6017,-4.544833,0.4058377,-5.5367,-9.4206,-34.4733,0.4780006,
2,27.63,2,11.20014,344.5919,-4.549375,0.4061891,-5.5367,-9.4206,-34.4733,0.4780006,
2,27.64,2,11.19958,344.5824,-4.546168,0.405923,-5.54742,-9.4206,-34.4773,0.4819984,
2,27.65,2,11.19839,344.5769,-4.547781,0.4061104,-5.54742,-9.4206,-34.4773,0.4819984,
2,27.66,2,11.19759,344.5672,-4.541695,0.4055956,-5.54742,-9.4206,-34.4773,0.4819984,
2,27.67,2,11.19771,344.5495,-4.541389,0.4055642,-5.54742,-9.4206,-34.4773,0.4819984,
2,27.68,2,11.19659,344.5393,-4.545508,0.4059726,-5.54742,-9.4206,-34.4773,0.4819984,
2,27.69,2,11.1981,344.5171,-4.545189,0.4058895,-5.54742,-9.4206,-34.4773,0.4819984,
2,27.7,2,11.19696,344.5164,-4.549343,0.4063016,-5.54742,-9.4206,-34.4773,0.4819984,
2,27.71,2,11.19605,344.5148,-4.546707,0.406099,-5.54742,-9.4206,-34.4773,0.4819984,
2,27.72,2,11.19615,344.4904,-4.553469,0.4066994,-5.54742,-9.4206,-34.4773,0.4819984,
2,27.73,2,11.19509,344.5141,-4.554356,0.4068172,-5.54742,-9.4206,-34.4773,0.4819984,
2,27.74,2,11.19507,344.5355,-4.554986,0.4068742,-5.54742,-9.4206,-34.4773,0.4819984,
2,27.75,2,11.1934,344.5048,-4.556378,0.4070595,-5.54742,-9.4206,-34.4773,0.4819984,
2,27.76,2,11.19911,344.4896,-4.55364,0.4066074,-5.54742,-9.4206,-34.4773,0.4819984,
2,27.77,2,11.20872,344.4493,-4.557377,0.4065922,-5.54742,-9.4206,-34.4773,0.4819984,
2,27.78,2,11.22608,344.4478,-4.555436,0.4057906,-5.54742,-9.4206,-34.4773,0.4819984,
2,27.79,2,11.24503,344.3965,-4.558467,0.4053763,-5.54742,-9.4206,-34.4773,0.4819984,
2,27.8,2,11.26562,344.3553,-4.561458,0.4049006,-5.54742,-9.4206,-34.4773,0.4819984,
2,27.81,2,11.28697,344.3336,-4.568402,0.4047502,-5.54742,-9.4206,-34.4773,0.4819984,
2,27.82,2,11.29829,344.3018,-4.579253,0.4053049,-5.54742,-9.4206,-34.4773,0.4819984,
2,27.83,2,11.30393,344.2688,-4.581939,0.4053405,-5.54742,-9.4206,-34.4773,0.4819984,
2,27.84,2,11.30919,344.2686,-4.5867,0.4055729,-5.54742,-9.4206,-34.4773,0.4819984,
2,27.85,2,11.30873,344.2529,-4.589759,0.4058596,-5.54742,-9.4206,-34.4773,0.4819984,
2,27.86,2,11.30954,344.2573,-4.591273,0.4059648,-5.54742,-9.4206,-34.4773,0.4819984,
2,27.87,2,11.31078,344.2292,-4.59473,0.4062259,-5.54742,-9.4206,-34.4773,0.4819984,
2,27.88,2,11.3094,344.2256,-4.590888,0.4059357,-5.54742,-9.4206,-34.4773,0.4819984,
2,27.89,2,11.30967,344.2269,-4.586831,0.4055671,-5.55947,-9.4206,-34.4815,0.4861984,
2,27.9,2,11.30871,344.2087,-4.582528,0.4052209,-5.55947,-9.4206,-34.4815,0.4861984,
2,27.91,2,11.30809,344.2094,-4.584441,0.4054123,-5.55947,-9.4206,-34.4815,0.4861984,
2,27.92,2,11.30765,344.1898,-4.585885,0.4055561,-5.55947,-9.4206,-34.4815,0.4861984,
2,27.93,2,11.30604,344.2058,-4.587915,0.4057932,-5.55947,-9.4206,-34.4815,0.4861984,
2,27.94,2,11.3055,344.1867,-4.592088,0.4061817,-5.55947,-9.4206,-34.4815,0.4861984,
2,27.95,2,11.30307,344.1656,-4.593279,0.4063744,-5.55947,-9.4206,-34.4815,0.4861984,
2,27.96,2,11.3033,344.1775,-4.599857,0.406948,-5.55947,-9.4206,-34.4815,0.4861984,
2,27.97,2,11.30638,344.1518,-4.601102,0.4069473,-5.55947,-9.4206,-34.4815,0.4861984,
2,27.98,2,11.30444,344.109,-4.602192,0.4071136,-5.55947,-9.4206,-34.4815,0.4861984,
2,27.99,2,11.3041,344.141,-4.600404,0.4069677,-5.55947,-9.4206,-34.4815,0.4861984,
2,28,2,11.30418,344.1408,-4.597857,0.4067395,-5.55947,-9.4206,-34.4815,0.4861984,
2,28.01,2,11.30557,344.1284,-4.599978,0.4068772,-5.55947,-9.4206,-34.4815,0.4861984,
2,28.02,2,11.31082,344.1047,-4.59524,0.4062693,-5.55947,-9.4206,-34.4815,0.4861984,
2,28.03,2,11.3217,344.0864,-4.59873,0.4061871,-5.55947,-9.4206,-34.4815,0.4861984,
2,28.04,2,11.33988,344.0521,-4.602715,0.4058875,-5.55947,-9.4206,-34.4815,0.4861984,
2,28.05,2,11.36207,344.0074,-4.609542,0.4056956,-5.55947,-9.4206,-34.4815,0.4861984,
2,28.06,2,11.38172,343.9675,-4.618697,0.4057994,-5.55947,-9.4206,-34.4815,0.4861984,
2,28.07,2,11.39781,343.9473,-4.625709,0.4058417,-5.55947,-9.4206,-34.4815,0.4861984,
2,28.08,2,11.41131,343.9212,-4.631812,0.4058967,-5.55947,-9.4206,-34.4815,0.4861984,
2,28.09,2,11.41685,343.9044,-4.63464,0.4059472,-5.55947,-9.4206,-34.4815,0.4861984,
2,28.1,2,11.41936,343.8738,-4.638006,0.4061528,-5.55947,-9.4206,-34.4815,0.4861984,
2,28.11,2,11.41658,343.8947,-4.640123,0.4064372,-5.55947,-9.4206,-34.4815,0.4861984,
2,28.12,2,11.41708,343.887,-4.638424,0.4062705,-5.55947,-9.4206,-34.4815,0.4861984,
2,28.13,2,11.41645,343.8727,-4.638239,0.4062767,-5.55947,-9.4206,-34.4815,0.4861984,
2,28.14,2,11.41638,343.8598,-4.635287,0.4060207,-5.55947,-9.4206,-34.4815,0.4861984,
2,28.15,2,11.4184,343.8449,-4.635164,0.4059382,-5.55947,-9.4206,-34.4815,0.4861984,
2,28.16,2,11.41663,343.8404,-4.63546,0.4060269,-5.55947,-9.4206,-34.4815,0.4861984,
2,28.17,2,11.41628,343.8024,-4.63869,0.4063225,-5.55947,-9.4206,-34.4815,0.4861984,
2,28.18,2,11.41661,343.8099,-4.642869,0.4066768,-5.55947,-9.4206,-34.4815,0.4861984,
2,28.19,2,11.41576,343.8162,-4.643805,0.406789,-5.5702,-9.4206,-34.4856,0.4902992,
2,28.2,2,11.41493,343.797,-4.650576,0.4074117,-5.5702,-9.4206,-34.4856,0.4902992,
2,28.21,2,11.4138,343.8007,-4.649946,0.4073967,-5.5702,-9.4206,-34.4856,0.4902992,
2,28.22,2,11.41394,343.8265,-4.653075,0.407666,-5.5702,-9.4206,-34.4856,0.4902992,
2,28.23,2,11.41343,343.7827,-4.652162,0.4076042,-5.5702,-9.4206,-34.4856,0.4902992,
2,28.24,2,11.41301,343.7823,-4.650613,0.4074835,-5.5702,-9.4206,-34.4856,0.4902992,
2,28.25,2,11.41343,343.7806,-4.65059,0.4074664,-5.5702,-9.4206,-34.4856,0.4902992,
2,28.26,2,11.41315,343.7728,-4.646543,0.4071219,-5.5702,-9.4206,-34.4856,0.4902992,
2,28.27,2,11.41089,343.7688,-4.648384,0.407364,-5.5702,-9.4206,-34.4856,0.4902992,
2,28.28,2,11.41193,343.7674,-4.649296,0.4074066,-5.5702,-9.4206,-34.4856,0.4902992,
2,28.29,2,11.41124,343.7312,-4.650831,0.4075659,-5.5702,-9.4206,-34.4856,0.4902992,
2,28.3,2,11.41358,343.742,-4.655402,0.4078827,-5.5702,-9.4206,-34.4856,0.4902992,
2,28.31,2,11.42169,343.7144,-4.657492,0.4077761,-5.5702,-9.4206,-34.4856,0.4902992,
2,28.32,2,11.43282,343.7093,-4.66285,0.4078477,-5.5702,-9.4206,-34.4856,0.4902992,
2,28.33,2,11.45473,343.6836,-4.663305,0.4071075,-5.5702,-9.4206,-34.4856,0.4902992,
2,28.34,2,11.47798,343.6555,-4.672225,0.4070598,-5.5702,-9.4206,-34.4856,0.4902992,
2,28.35,2,11.49798,343.6033,-4.678253,0.4068759,-5.5702,-9.4206,-34.4856,0.4902992,
2,28.36,2,11.51631,343.5636,-4.677987,0.4062054,-5.5702,-9.4206,-34.4856,0.4902992,
2,28.37,2,11.52745,343.5399,-4.679247,0.4059222,-5.5702,-9.4206,-34.4856,0.4902992,
2,28.38,2,11.53209,343.5163,-4.681986,0.4059962,-5.5702,-9.4206,-34.4856,0.4902992,
2,28.39,2,11.53404,343.5186,-4.686232,0.4062958,-5.5702,-9.4206,-34.4856,0.4902992,
2,28.4,2,11.53458,343.4821,-4.687844,0.4064166,-5.5702,-9.4206,-34.4856,0.4902992,
2,28.41,2,11.53309,343.5094,-4.690354,0.4066868,-5.5702,-9.4206,-34.4856,0.4902992,
