Repository: jacquesNIT/Polymer-Scratching

Files Structure:

<material>_<maximum_load>_<load_rate>_<sample_number>_<try_number>

- sample_number (s1, s2, ...) is used to indicate another iteration of the same test.
- try_number (1, 2, ...) simply indicates that precedent tests failed, it does not matter.

Scratch Process:

All scratchs were performed using the Rockwell indenter with the "Scratch.Rx" model in MFT. 
All tests have at a length of 2mm and a progressive load.

The same results are also accessible on the scratch pc of the lab, in the "jacques/second_batch" folder.
The "Additionnal_Batch" folder contains unverified results that were used to test the machine, it is advised not to use those.

General Notes:

File: Lab results/Second_Batch/PMMAXT/20N/PMMAXT_20N_25Nm.csv (part 7 of 10)
Recipe, UpperSample, LowerSample, OtherInfo, Averaging, LogFrequency, Type, Radius,TestDate, Operator, Customer, RefStd, Temperature, RH, Liquid, LastCalibDate, LCFz, LCFx, Tip, OtherData, samplevs
scratch only.Rx,,,,10,1000,Scratch,1,9/4/2026 1:52:33 PM,,,ASTM/ISO,,,N/A,N/A,,,,Linear: 0.1 to 20;25;2;2.512563,0.3,
Step, Timestamp, RecipeStep, DAQ.Fz (N),DAQ.CAP (um),DAQ.Fx (N),DAQ.COF (),XYZ.X Position (mm),XYZ.Y Position (mm),XYZ.Z Position (mm),XYZ.Z Depth (mm),
2,28.42,2,11.5329,343.4797,-4.691367,0.4067813,-5.5702,-9.4206,-34.4856,0.4902992,
2,28.43,2,11.53369,343.4672,-4.693057,0.4068999,-5.5702,-9.4206,-34.4856,0.4902992,
2,28.44,2,11.5306,343.4701,-4.700271,0.4076346,-5.58092,-9.4206,-34.4899,0.4945984,
2,28.45,2,11.5328,343.4657,-4.698941,0.4074415,-5.58092,-9.4206,-34.4899,0.4945984,
2,28.46,2,11.53125,343.4169,-4.701387,0.4077082,-5.58092,-9.4206,-34.4899,0.4945984,
2,28.47,2,11.53107,343.4559,-4.701317,0.4077086,-5.58092,-9.4206,-34.4899,0.4945984,
2,28.48,2,11.53247,343.4551,-4.699532,0.4075043,-5.58092,-9.4206,-34.4899,0.4945984,
2,28.49,2,11.52983,343.4343,-4.697691,0.4074382,-5.58092,-9.4206,-34.4899,0.4945984,
2,28.5,2,11.52949,343.4193,-4.694332,0.4071586,-5.58092,-9.4206,-34.4899,0.4945984,
2,28.51,2,11.53039,343.3964,-4.69577,0.4072515,-5.58092,-9.4206,-34.4899,0.4945984,
2,28.52,2,11.528,343.3962,-4.697011,0.4074436,-5.58092,-9.4206,-34.4899,0.4945984,
2,28.53,2,11.52821,343.4031,-4.700687,0.407755,-5.58092,-9.4206,-34.4899,0.4945984,
2,28.54,2,11.52868,343.3809,-4.702497,0.4078957,-5.58092,-9.4206,-34.4899,0.4945984,
2,28.55,2,11.52682,343.3888,-4.705144,0.4081908,-5.58092,-9.4206,-34.4899,0.4945984,
2,28.56,2,11.53411,343.3617,-4.706861,0.4080819,-5.58092,-9.4206,-34.4899,0.4945984,
2,28.57,2,11.5436,343.3452,-4.708111,0.4078547,-5.58092,-9.4206,-34.4899,0.4945984,
2,28.58,2,11.56045,343.3003,-4.713856,0.4077572,-5.58092,-9.4206,-34.4899,0.4945984,
2,28.59,2,11.57877,343.2893,-4.718194,0.4074866,-5.58092,-9.4206,-34.4899,0.4945984,
2,28.6,2,11.59927,343.2576,-4.719655,0.4068925,-5.58092,-9.4206,-34.4899,0.4945984,
2,28.61,2,11.61936,343.2193,-4.720642,0.4062737,-5.58092,-9.4206,-34.4899,0.4945984,
2,28.62,2,11.63328,343.1909,-4.724262,0.406099,-5.58092,-9.4206,-34.4899,0.4945984,
2,28.63,2,11.64196,343.1617,-4.729411,0.4062384,-5.58092,-9.4206,-34.4899,0.4945984,
2,28.64,2,11.64536,343.1529,-4.729736,0.4061476,-5.58092,-9.4206,-34.4899,0.4945984,
2,28.65,2,11.64366,343.1115,-4.733527,0.4065326,-5.58092,-9.4206,-34.4899,0.4945984,
2,28.66,2,11.64411,343.1277,-4.736323,0.4067568,-5.58092,-9.4206,-34.4899,0.4945984,
2,28.67,2,11.643,343.1261,-4.740811,0.4071811,-5.58092,-9.4206,-34.4899,0.4945984,
2,28.68,2,11.64526,343.1166,-4.746747,0.4076118,-5.58092,-9.4206,-34.4899,0.4945984,
2,28.69,2,11.64146,343.11,-4.745852,0.407668,-5.58092,-9.4206,-34.4899,0.4945984,
2,28.7,2,11.64256,343.1349,-4.747375,0.4077605,-5.59298,-9.4206,-34.4941,0.4987984,
2,28.71,2,11.64099,343.0775,-4.746083,0.4077045,-5.59298,-9.4206,-34.4941,0.4987984,
2,28.72,2,11.64269,343.0862,-4.743793,0.4074481,-5.59298,-9.4206,-34.4941,0.4987984,
2,28.73,2,11.64298,343.0651,-4.744561,0.407504,-5.59298,-9.4206,-34.4941,0.4987984,
2,28.74,2,11.64235,343.0601,-4.741464,0.4072599,-5.59298,-9.4206,-34.4941,0.4987984,
2,28.75,2,11.64053,343.0598,-4.743386,0.4074887,-5.59298,-9.4206,-34.4941,0.4987984,
2,28.76,2,11.63925,343.0489,-4.744701,0.4076467,-5.59298,-9.4206,-34.4941,0.4987984,
2,28.77,2,11.63983,343.029,-4.749217,0.4080143,-5.59298,-9.4206,-34.4941,0.4987984,
2,28.78,2,11.63922,343.0272,-4.751718,0.4082505,-5.59298,-9.4206,-34.4941,0.4987984,
2,28.79,2,11.64025,343.0162,-4.753061,0.4083299,-5.59298,-9.4206,-34.4941,0.4987984,
2,28.8,2,11.63901,343.0268,-4.755636,0.4085944,-5.59298,-9.4206,-34.4941,0.4987984,
2,28.81,2,11.64029,343.0202,-4.755689,0.4085541,-5.59298,-9.4206,-34.4941,0.4987984,
2,28.82,2,11.64639,343.0262,-4.759789,0.4086921,-5.59298,-9.4206,-34.4941,0.4987984,
2,28.83,2,11.6576,342.9815,-4.759017,0.4082331,-5.59298,-9.4206,-34.4941,0.4987984,
2,28.84,2,11.67521,342.9438,-4.762458,0.4079119,-5.59298,-9.4206,-34.4941,0.4987984,
2,28.85,2,11.69886,342.9132,-4.761458,0.4070018,-5.59298,-9.4206,-34.4941,0.4987984,
2,28.86,2,11.72093,342.8759,-4.765341,0.4065668,-5.59298,-9.4206,-34.4941,0.4987984,
2,28.87,2,11.73609,342.8444,-4.772985,0.4066927,-5.59298,-9.4206,-34.4941,0.4987984,
2,28.88,2,11.75019,342.7968,-4.775945,0.406457,-5.59298,-9.4206,-34.4941,0.4987984,
2,28.89,2,11.75403,342.8083,-4.784977,0.4070925,-5.59298,-9.4206,-34.4941,0.4987984,
2,28.9,2,11.7545,342.7734,-4.786992,0.4072477,-5.59298,-9.4206,-34.4941,0.4987984,
2,28.91,2,11.75528,342.7608,-4.79078,0.4075427,-5.59298,-9.4206,-34.4941,0.4987984,
2,28.92,2,11.75418,342.7617,-4.79711,0.4081194,-5.59298,-9.4206,-34.4941,0.4987984,
2,28.93,2,11.75443,342.7687,-4.796017,0.4080178,-5.59298,-9.4206,-34.4941,0.4987984,
2,28.94,2,11.75456,342.7247,-4.797656,0.4081527,-5.59298,-9.4206,-34.4941,0.4987984,
2,28.95,2,11.75385,342.7521,-4.793284,0.4078054,-5.59298,-9.4206,-34.4941,0.4987984,
2,28.96,2,11.75162,342.7273,-4.794374,0.4079755,-5.59298,-9.4206,-34.4941,0.4987984,
2,28.97,2,11.75222,342.7296,-4.791602,0.4077189,-5.59298,-9.4206,-34.4941,0.4987984,
2,28.98,2,11.75291,342.714,-4.786463,0.4072578,-5.59298,-9.4206,-34.4941,0.4987984,
2,28.99,2,11.75295,342.7018,-4.78898,0.4074706,-5.6037,-9.4206,-34.4982,0.5028992,
2,29,2,11.75268,342.6934,-4.790667,0.4076235,-5.6037,-9.4206,-34.4982,0.5028992,
2,29.01,2,11.7507,342.6857,-4.793907,0.4079677,-5.6037,-9.4206,-34.4982,0.5028992,
2,29.02,2,11.75107,342.6781,-4.796937,0.4082128,-5.6037,-9.4206,-34.4982,0.5028992,
2,29.03,2,11.74862,342.6764,-4.798538,0.4084343,-5.6037,-9.4206,-34.4982,0.5028992,
2,29.04,2,11.75193,342.6581,-4.799167,0.4083726,-5.6037,-9.4206,-34.4982,0.5028992,
2,29.05,2,11.75019,342.6577,-4.801234,0.4086091,-5.6037,-9.4206,-34.4982,0.5028992,
2,29.06,2,11.74861,342.6408,-4.804391,0.4089329,-5.6037,-9.4206,-34.4982,0.5028992,
2,29.07,2,11.74965,342.6427,-4.801621,0.4086609,-5.6037,-9.4206,-34.4982,0.5028992,
2,29.08,2,11.75119,342.6504,-4.800911,0.4085467,-5.6037,-9.4206,-34.4982,0.5028992,
2,29.09,2,11.74784,342.6229,-4.799573,0.4085493,-5.6037,-9.4206,-34.4982,0.5028992,
2,29.1,2,11.75311,342.619,-4.799402,0.4083518,-5.6037,-9.4206,-34.4982,0.5028992,
2,29.11,2,11.75845,342.6078,-4.802386,0.40842,-5.6037,-9.4206,-34.4982,0.5028992,
2,29.12,2,11.77086,342.5916,-4.803844,0.4081131,-5.6037,-9.4206,-34.4982,0.5028992,
2,29.13,2,11.79073,342.5326,-4.810085,0.4079547,-5.6037,-9.4206,-34.4982,0.5028992,
2,29.14,2,11.81426,342.5146,-4.814447,0.4075114,-5.6037,-9.4206,-34.4982,0.5028992,
2,29.15,2,11.83422,342.4999,-4.824173,0.407646,-5.6037,-9.4206,-34.4982,0.5028992,
2,29.16,2,11.85233,342.4451,-4.834476,0.4078926,-5.6037,-9.4206,-34.4982,0.5028992,
2,29.17,2,11.86088,342.4084,-4.83498,0.4076408,-5.6037,-9.4206,-34.4982,0.5028992,
2,29.18,2,11.86563,342.411,-4.838396,0.4077657,-5.6037,-9.4206,-34.4982,0.5028992,
2,29.19,2,11.87,342.3888,-4.83857,0.4076303,-5.6037,-9.4206,-34.4982,0.5028992,
2,29.2,2,11.86871,342.4005,-4.838877,0.4077002,-5.6037,-9.4206,-34.4982,0.5028992,
2,29.21,2,11.86816,342.3644,-4.836945,0.4075565,-5.6037,-9.4206,-34.4982,0.5028992,
2,29.22,2,11.86783,342.3497,-4.833769,0.4073001,-5.6037,-9.4206,-34.4982,0.5028992,
2,29.23,2,11.86616,342.3549,-4.836545,0.4075913,-5.61445,-9.4206,-34.5025,0.5071983,
2,29.24,2,11.86548,342.3483,-4.83799,0.4077366,-5.61445,-9.4206,-34.5025,0.5071983,
2,29.25,2,11.86579,342.3303,-4.844677,0.4082894,-5.61445,-9.4206,-34.5025,0.5071983,
2,29.26,2,11.864,342.3373,-4.843247,0.4082305,-5.61445,-9.4206,-34.5025,0.5071983,
2,29.27,2,11.8651,342.3157,-4.845336,0.4083686,-5.61445,-9.4206,-34.5025,0.5071983,
2,29.28,2,11.86568,342.347,-4.84825,0.4085945,-5.61445,-9.4206,-34.5025,0.5071983,
2,29.29,2,11.86531,342.306,-4.849796,0.4087374,-5.61445,-9.4206,-34.5025,0.5071983,
2,29.3,2,11.86464,342.3186,-4.852974,0.4090284,-5.61445,-9.4206,-34.5025,0.5071983,
2,29.31,2,11.86369,342.3054,-4.85094,0.4088897,-5.61445,-9.4206,-34.5025,0.5071983,
2,29.32,2,11.86077,342.2811,-4.85016,0.4089247,-5.61445,-9.4206,-34.5025,0.5071983,
2,29.33,2,11.86301,342.2814,-4.846771,0.4085617,-5.61445,-9.4206,-34.5025,0.5071983,
2,29.34,2,11.86544,342.2796,-4.844774,0.4083097,-5.61445,-9.4206,-34.5025,0.5071983,
2,29.35,2,11.8715,342.2479,-4.847491,0.4083302,-5.61445,-9.4206,-34.5025,0.5071983,
2,29.36,2,11.88504,342.2086,-4.848667,0.4079639,-5.61445,-9.4206,-34.5025,0.5071983,
2,29.37,2,11.90404,342.1914,-4.855821,0.4079136,-5.61445,-9.4206,-34.5025,0.5071983,
2,29.38,2,11.92562,342.1556,-4.859081,0.4074488,-5.61445,-9.4206,-34.5025,0.5071983,
2,29.39,2,11.9487,342.0886,-4.867981,0.4074067,-5.61445,-9.4206,-34.5025,0.5071983,
2,29.4,2,11.96173,342.0865,-4.87601,0.4076343,-5.61445,-9.4206,-34.5025,0.5071983,
2,29.41,2,11.97303,342.0781,-4.877397,0.4073651,-5.61445,-9.4206,-34.5025,0.5071983,
2,29.42,2,11.97925,342.053,-4.882603,0.4075885,-5.61445,-9.4206,-34.5025,0.5071983,
2,29.43,2,11.98015,342.0454,-4.883414,0.4076254,-5.61445,-9.4206,-34.5025,0.5071983,
2,29.44,2,11.98147,342.0071,-4.881818,0.4074475,-5.61445,-9.4206,-34.5025,0.5071983,
2,29.45,2,11.97948,342.0326,-4.879801,0.4073465,-5.61445,-9.4206,-34.5025,0.5071983,
2,29.46,2,11.97971,342.014,-4.880172,0.4073699,-5.61445,-9.4206,-34.5025,0.5071983,
2,29.47,2,11.97795,342.0025,-4.88334,0.407694,-5.61445,-9.4206,-34.5025,0.5071983,
2,29.48,2,11.97705,341.9913,-4.884745,0.4078422,-5.61445,-9.4206,-34.5025,0.5071983,
2,29.49,2,11.97831,341.9921,-4.88849,0.4081117,-5.61445,-9.4206,-34.5025,0.5071983,
2,29.5,2,11.97595,341.974,-4.888553,0.4081975,-5.6258,-9.4206,-34.5067,0.5113983,
2,29.51,2,11.97689,341.966,-4.892763,0.4085169,-5.6258,-9.4206,-34.5067,0.5113983,
2,29.52,2,11.97588,341.9529,-4.896677,0.4088784,-5.6258,-9.4206,-34.5067,0.5113983,
2,29.53,2,11.97285,341.954,-4.896845,0.4089957,-5.6258,-9.4206,-34.5067,0.5113983,
2,29.54,2,11.97358,341.9355,-4.900004,0.4092347,-5.6258,-9.4206,-34.5067,0.5113983,
2,29.55,2,11.97179,341.9417,-4.899866,0.4092844,-5.6258,-9.4206,-34.5067,0.5113983,
2,29.56,2,11.97078,341.9356,-4.897947,0.4091585,-5.6258,-9.4206,-34.5067,0.5113983,
2,29.57,2,11.97429,341.9234,-4.895286,0.4088164,-5.6258,-9.4206,-34.5067,0.5113983,
2,29.58,2,11.97329,341.9194,-4.896013,0.4089112,-5.6258,-9.4206,-34.5067,0.5113983,
2,29.59,2,11.97274,341.9138,-4.897027,0.4090146,-5.6258,-9.4206,-34.5067,0.5113983,
2,29.6,2,11.97544,341.9182,-4.896978,0.4089184,-5.6258,-9.4206,-34.5067,0.5113983,
2,29.61,2,11.97213,341.896,-4.900697,0.4093421,-5.6258,-9.4206,-34.5067,0.5113983,
2,29.62,2,11.97331,341.8907,-4.901551,0.409373,-5.6258,-9.4206,-34.5067,0.5113983,
2,29.63,2,11.97501,341.903,-4.909836,0.4100068,-5.6258,-9.4206,-34.5067,0.5113983,
2,29.64,2,11.98432,341.869,-4.910416,0.4097366,-5.6258,-9.4206,-34.5067,0.5113983,
2,29.65,2,12.00055,341.8078,-4.913395,0.4094309,-5.6258,-9.4206,-34.5067,0.5113983,
2,29.66,2,12.01955,341.8087,-4.918379,0.4091983,-5.6258,-9.4206,-34.5067,0.5113983,
2,29.67,2,12.04161,341.7633,-4.919468,0.4085389,-5.6258,-9.4206,-34.5067,0.5113983,
2,29.68,2,12.06199,341.7478,-4.924734,0.4082852,-5.6258,-9.4206,-34.5067,0.5113983,
2,29.69,2,12.0775,341.6952,-4.926556,0.4079119,-5.6258,-9.4206,-34.5067,0.5113983,
2,29.7,2,12.08681,341.6763,-4.929458,0.4078379,-5.6258,-9.4206,-34.5067,0.5113983,
2,29.71,2,12.09236,341.6625,-4.93382,0.4080112,-5.6258,-9.4206,-34.5067,0.5113983,
2,29.72,2,12.09142,341.6424,-4.937289,0.4083298,-5.6258,-9.4206,-34.5067,0.5113983,
2,29.73,2,12.09147,341.6394,-4.943256,0.4088216,-5.6258,-9.4206,-34.5067,0.5113983,
2,29.74,2,12.0924,341.6389,-4.942972,0.4087669,-5.6258,-9.4206,-34.5067,0.5113983,
2,29.75,2,12.09196,341.6212,-4.946871,0.409104,-5.6258,-9.4206,-34.5067,0.5113983,
2,29.76,2,12.09125,341.6246,-4.948468,0.4092603,-5.6258,-9.4206,-34.5067,0.5113983,
2,29.77,2,12.09111,341.6246,-4.947242,0.4091637,-5.6258,-9.4206,-34.5067,0.5113983,
2,29.78,2,12.08644,341.6081,-4.949328,0.4094941,-5.6258,-9.4206,-34.5067,0.5113983,
2,29.79,2,12.08959,341.6062,-4.947462,0.4092334,-5.6258,-9.4206,-34.5067,0.5113983,
2,29.8,2,12.08644,341.6047,-4.947855,0.4093724,-5.63788,-9.4206,-34.5109,0.5155983,
2,29.81,2,12.08791,341.5896,-4.943992,0.4090031,-5.63788,-9.4206,-34.5109,0.5155983,
2,29.82,2,12.08888,341.5728,-4.945948,0.4091321,-5.63788,-9.4206,-34.5109,0.5155983,
2,29.83,2,12.08479,341.5765,-4.947306,0.4093829,-5.63788,-9.4206,-34.5109,0.5155983,
2,29.84,2,12.08609,341.5399,-4.948139,0.4094076,-5.63788,-9.4206,-34.5109,0.5155983,
2,29.85,2,12.08834,341.5454,-4.950232,0.4095046,-5.63788,-9.4206,-34.5109,0.5155983,
2,29.86,2,12.08618,341.5426,-4.94976,0.4095387,-5.63788,-9.4206,-34.5109,0.5155983,
2,29.87,2,12.0851,341.5234,-4.955653,0.4100629,-5.63788,-9.4206,-34.5109,0.5155983,
2,29.88,2,12.08409,341.5334,-4.956258,0.4101473,-5.63788,-9.4206,-34.5109,0.5155983,
2,29.89,2,12.08589,341.5708,-4.957466,0.4101864,-5.63788,-9.4206,-34.5109,0.5155983,
2,29.9,2,12.08464,341.5278,-4.957264,0.410212,-5.63788,-9.4206,-34.5109,0.5155983,
2,29.91,2,12.087,341.5127,-4.957205,0.4101272,-5.63788,-9.4206,-34.5109,0.5155983,
2,29.92,2,12.08908,341.4919,-4.959176,0.4102196,-5.63788,-9.4206,-34.5109,0.5155983,
2,29.93,2,12.09858,341.494,-4.954355,0.4094988,-5.63788,-9.4206,-34.5109,0.5155983,
2,29.94,2,12.11354,341.4602,-4.957989,0.4092931,-5.63788,-9.4206,-34.5109,0.5155983,
2,29.95,2,12.13905,341.4195,-4.960949,0.4086769,-5.63788,-9.4206,-34.5109,0.5155983,
2,29.96,2,12.15918,341.3994,-4.9676,0.4085472,-5.63788,-9.4206,-34.5109,0.5155983,
2,29.97,2,12.17837,341.3627,-4.979058,0.4088445,-5.63788,-9.4206,-34.5109,0.5155983,
2,29.98,2,12.19277,341.3033,-4.984614,0.4088171,-5.63788,-9.4206,-34.5109,0.5155983,
2,29.99,2,12.2004,341.301,-4.989619,0.4089718,-5.63788,-9.4206,-34.5109,0.5155983,
2,30,2,12.20745,341.2956,-4.990946,0.4088444,-5.63788,-9.4206,-34.5109,0.5155983,
2,30.01,2,12.20473,341.2986,-4.997422,0.4094661,-5.63788,-9.4206,-34.5109,0.5155983,
2,30.02,2,12.20482,341.2695,-4.998777,0.409574,-5.63788,-9.4206,-34.5109,0.5155983,
2,30.03,2,12.205,341.2598,-4.997944,0.4094996,-5.63788,-9.4206,-34.5109,0.5155983,
2,30.04,2,12.20461,341.2515,-4.99827,0.4095397,-5.63788,-9.4206,-34.5109,0.5155983,
2,30.05,2,12.2058,341.2356,-4.99338,0.409099,-5.63788,-9.4206,-34.5109,0.5155983,
2,30.06,2,12.20223,341.2475,-4.997098,0.4095234,-5.64993,-9.4206,-34.5152,0.5199013,
2,30.07,2,12.20395,341.229,-4.995895,0.409367,-5.64993,-9.4206,-34.5152,0.5199013,
2,30.08,2,12.20272,341.251,-4.996573,0.4094639,-5.64993,-9.4206,-34.5152,0.5199013,
2,30.09,2,12.2039,341.214,-4.996811,0.4094439,-5.64993,-9.4206,-34.5152,0.5199013,
2,30.1,2,12.20398,341.1972,-4.998856,0.4096085,-5.64993,-9.4206,-34.5152,0.5199013,
2,30.11,2,12.20123,341.2197,-5.004571,0.4101695,-5.64993,-9.4206,-34.5152,0.5199013,
2,30.12,2,12.19905,341.2014,-5.003079,0.4101202,-5.64993,-9.4206,-34.5152,0.5199013,
2,30.13,2,12.19929,341.1647,-5.006248,0.410372,-5.64993,-9.4206,-34.5152,0.5199013,
2,30.14,2,12.1992,341.19,-5.007039,0.41044,-5.64993,-9.4206,-34.5152,0.5199013,
2,30.15,2,12.2006,341.1849,-5.004117,0.4101532,-5.64993,-9.4206,-34.5152,0.5199013,
2,30.16,2,12.20605,341.1697,-5.004463,0.4099987,-5.64993,-9.4206,-34.5152,0.5199013,
2,30.17,2,12.21898,341.1537,-5.00051,0.4092412,-5.64993,-9.4206,-34.5152,0.5199013,
2,30.18,2,12.23368,341.1117,-5.004881,0.4091066,-5.64993,-9.4206,-34.5152,0.5199013,
2,30.19,2,12.25336,341.0724,-5.007537,0.4086663,-5.64993,-9.4206,-34.5152,0.5199013,
2,30.2,2,12.27517,341.032,-5.017708,0.4087689,-5.64993,-9.4206,-34.5152,0.5199013,
2,30.21,2,12.29349,341.0011,-5.023958,0.4086682,-5.64993,-9.4206,-34.5152,0.5199013,
2,30.22,2,12.30932,340.995,-5.029029,0.4085545,-5.64993,-9.4206,-34.5152,0.5199013,
2,30.23,2,12.31861,340.9554,-5.033486,0.4086082,-5.64993,-9.4206,-34.5152,0.5199013,
2,30.24,2,12.31707,340.9456,-5.037743,0.4090048,-5.64993,-9.4206,-34.5152,0.5199013,
2,30.25,2,12.3192,340.9159,-5.042381,0.4093107,-5.64993,-9.4206,-34.5152,0.5199013,
2,30.26,2,12.32248,340.9343,-5.04209,0.4091781,-5.64993,-9.4206,-34.5152,0.5199013,
2,30.27,2,12.32069,340.937,-5.041868,0.4092197,-5.64993,-9.4206,-34.5152,0.5199013,
2,30.28,2,12.31866,340.8846,-5.04292,0.4093723,-5.64993,-9.4206,-34.5152,0.5199013,
2,30.29,2,12.31851,340.9112,-5.03974,0.4091192,-5.64993,-9.4206,-34.5152,0.5199013,
2,30.3,2,12.31851,340.8856,-5.042162,0.4093158,-5.65998,-9.4206,-34.5194,0.5241013,
2,30.31,2,12.31845,340.8928,-5.044242,0.4094868,-5.65998,-9.4206,-34.5194,0.5241013,
2,30.32,2,12.31737,340.8514,-5.04772,0.409805,-5.65998,-9.4206,-34.5194,0.5241013,
2,30.33,2,12.31645,340.8644,-5.047556,0.4098223,-5.65998,-9.4206,-34.5194,0.5241013,
2,30.34,2,12.3171,340.8575,-5.05097,0.4100779,-5.65998,-9.4206,-34.5194,0.5241013,
2,30.35,2,12.31726,340.8439,-5.056154,0.4104935,-5.65998,-9.4206,-34.5194,0.5241013,
2,30.36,2,12.31449,340.8439,-5.058011,0.4107364,-5.65998,-9.4206,-34.5194,0.5241013,
2,30.37,2,12.31446,340.8747,-5.061069,0.410986,-5.65998,-9.4206,-34.5194,0.5241013,
2,30.38,2,12.31539,340.8438,-5.059976,0.4108659,-5.65998,-9.4206,-34.5194,0.5241013,
2,30.39,2,12.31535,340.8321,-5.05655,0.4105892,-5.65998,-9.4206,-34.5194,0.5241013,
2,30.4,2,12.31358,340.8293,-5.059186,0.4108622,-5.65998,-9.4206,-34.5194,0.5241013,
2,30.41,2,12.31443,340.8255,-5.054799,0.4104776,-5.65998,-9.4206,-34.5194,0.5241013,
2,30.42,2,12.32305,340.7971,-5.056304,0.4103127,-5.65998,-9.4206,-34.5194,0.5241013,
2,30.43,2,12.33267,340.7723,-5.057465,0.4100866,-5.65998,-9.4206,-34.5194,0.5241013,
2,30.44,2,12.35252,340.7348,-5.064497,0.409997,-5.65998,-9.4206,-34.5194,0.5241013,
2,30.45,2,12.37431,340.7064,-5.070086,0.4097268,-5.65998,-9.4206,-34.5194,0.5241013,
2,30.46,2,12.3936,340.6557,-5.073235,0.4093432,-5.65998,-9.4206,-34.5194,0.5241013,
2,30.47,2,12.41073,340.6453,-5.082324,0.4095105,-5.65998,-9.4206,-34.5194,0.5241013,
2,30.48,2,12.42267,340.6245,-5.087379,0.4095239,-5.65998,-9.4206,-34.5194,0.5241013,
2,30.49,2,12.42629,340.6299,-5.09229,0.4097997,-5.65998,-9.4206,-34.5194,0.5241013,
2,30.5,2,12.42589,340.598,-5.094306,0.4099753,-5.65998,-9.4206,-34.5194,0.5241013,
2,30.51,2,12.42936,340.5735,-5.093307,0.4097802,-5.65998,-9.4206,-34.5194,0.5241013,
2,30.52,2,12.42844,340.5756,-5.09165,0.4096774,-5.65998,-9.4206,-34.5194,0.5241013,
2,30.53,2,12.42753,340.555,-5.09017,0.4095883,-5.65998,-9.4206,-34.5194,0.5241013,
2,30.54,2,12.42952,340.5622,-5.09248,0.4097084,-5.6707,-9.4206,-34.5234,0.5280991,
2,30.55,2,12.42635,340.5343,-5.092103,0.4097828,-5.6707,-9.4206,-34.5234,0.5280991,
2,30.56,2,12.42609,340.56,-5.097045,0.410189,-5.6707,-9.4206,-34.5234,0.5280991,
2,30.57,2,12.42711,340.5245,-5.098137,0.4102433,-5.6707,-9.4206,-34.5234,0.5280991,
2,30.58,2,12.42629,340.5174,-5.09905,0.4103438,-5.6707,-9.4206,-34.5234,0.5280991,
2,30.59,2,12.42533,340.5055,-5.105274,0.4108764,-5.6707,-9.4206,-34.5234,0.5280991,
2,30.6,2,12.42207,340.5132,-5.106548,0.4110868,-5.6707,-9.4206,-34.5234,0.5280991,
2,30.61,2,12.42125,340.4574,-5.108843,0.4112985,-5.6707,-9.4206,-34.5234,0.5280991,
2,30.62,2,12.42269,340.5105,-5.107661,0.4111559,-5.6707,-9.4206,-34.5234,0.5280991,
2,30.63,2,12.42385,340.4889,-5.10537,0.4109328,-5.6707,-9.4206,-34.5234,0.5280991,
2,30.64,2,12.42427,340.4852,-5.104406,0.4108414,-5.6707,-9.4206,-34.5234,0.5280991,
2,30.65,2,12.42364,340.4684,-5.101234,0.410607,-5.6707,-9.4206,-34.5234,0.5280991,
2,30.66,2,12.42199,340.4552,-5.1041,0.4108924,-5.6707,-9.4206,-34.5234,0.5280991,
2,30.67,2,12.42549,340.4473,-5.104377,0.4107989,-5.6707,-9.4206,-34.5234,0.5280991,
2,30.68,2,12.43286,340.4362,-5.108139,0.410858,-5.6707,-9.4206,-34.5234,0.5280991,
2,30.69,2,12.44838,340.4062,-5.114545,0.4108604,-5.6707,-9.4206,-34.5234,0.5280991,
2,30.7,2,12.46987,340.3804,-5.116824,0.410335,-5.6707,-9.4206,-34.5234,0.5280991,
2,30.71,2,12.49233,340.3279,-5.123041,0.410095,-5.6707,-9.4206,-34.5234,0.5280991,
2,30.72,2,12.50849,340.3013,-5.128782,0.410024,-5.6707,-9.4206,-34.5234,0.5280991,
2,30.73,2,12.52499,340.2611,-5.135519,0.4100218,-5.6707,-9.4206,-34.5234,0.5280991,
2,30.74,2,12.53494,340.2472,-5.135864,0.4097239,-5.6707,-9.4206,-34.5234,0.5280991,
2,30.75,2,12.53616,340.2516,-5.137402,0.4098068,-5.6707,-9.4206,-34.5234,0.5280991,
2,30.76,2,12.54068,340.2285,-5.138995,0.4097861,-5.6707,-9.4206,-34.5234,0.5280991,
2,30.77,2,12.53738,340.2166,-5.134005,0.4094959,-5.6707,-9.4206,-34.5234,0.5280991,
2,30.78,2,12.53581,340.2019,-5.139391,0.4099767,-5.6707,-9.4206,-34.5234,0.5280991,
2,30.79,2,12.53797,340.2103,-5.138298,0.4098189,-5.6707,-9.4206,-34.5234,0.5280991,
2,30.8,2,12.53383,340.1653,-5.140177,0.4101044,-5.6707,-9.4206,-34.5234,0.5280991,
2,30.81,2,12.53616,340.1829,-5.141726,0.4101516,-5.6707,-9.4206,-34.5234,0.5280991,
2,30.82,2,12.53574,340.1924,-5.145538,0.4104695,-5.6707,-9.4206,-34.5234,0.5280991,
2,30.83,2,12.53393,340.1692,-5.150476,0.4109226,-5.68143,-9.4206,-34.5274,0.5321007,
2,30.84,2,12.53361,340.1556,-5.151736,0.4110337,-5.68143,-9.4206,-34.5274,0.5321007,
2,30.85,2,12.53302,340.1574,-5.153162,0.4111668,-5.68143,-9.4206,-34.5274,0.5321007,
2,30.86,2,12.53199,340.1399,-5.149464,0.4109057,-5.68143,-9.4206,-34.5274,0.5321007,
2,30.87,2,12.53243,340.1377,-5.147464,0.4107315,-5.68143,-9.4206,-34.5274,0.5321007,
2,30.88,2,12.53073,340.1181,-5.146622,0.41072,-5.68143,-9.4206,-34.5274,0.5321007,
2,30.89,2,12.5318,340.1094,-5.144774,0.4105377,-5.68143,-9.4206,-34.5274,0.5321007,
2,30.9,2,12.53056,340.1139,-5.149626,0.4109653,-5.68143,-9.4206,-34.5274,0.5321007,
2,30.91,2,12.52991,340.1094,-5.14851,0.4108976,-5.68143,-9.4206,-34.5274,0.5321007,
2,30.92,2,12.53061,340.0954,-5.154426,0.4113468,-5.68143,-9.4206,-34.5274,0.5321007,
2,30.93,2,12.53596,340.0798,-5.156226,0.411315,-5.68143,-9.4206,-34.5274,0.5321007,
2,30.94,2,12.54711,340.0493,-5.160012,0.411251,-5.68143,-9.4206,-34.5274,0.5321007,
2,30.95,2,12.56496,340.0447,-5.165668,0.411117,-5.68143,-9.4206,-34.5274,0.5321007,
2,30.96,2,12.58881,339.9924,-5.169029,0.4106051,-5.68143,-9.4206,-34.5274,0.5321007,
2,30.97,2,12.60941,339.9719,-5.176643,0.4105381,-5.68143,-9.4206,-34.5274,0.5321007,
2,30.98,2,12.63089,339.9199,-5.180849,0.410173,-5.68143,-9.4206,-34.5274,0.5321007,
2,30.99,2,12.64377,339.8846,-5.182172,0.4098599,-5.68143,-9.4206,-34.5274,0.5321007,
2,31,2,12.64803,339.8881,-5.185703,0.4100008,-5.68143,-9.4206,-34.5274,0.5321007,
2,31.01,2,12.65089,339.8676,-5.185106,0.4098609,-5.68143,-9.4206,-34.5274,0.5321007,
2,31.02,2,12.65077,339.86,-5.189474,0.41021,-5.68143,-9.4206,-34.5274,0.5321007,
2,31.03,2,12.65107,339.8359,-5.188213,0.4101006,-5.68143,-9.4206,-34.5274,0.5321007,
2,31.04,2,12.65113,339.8472,-5.192881,0.4104677,-5.68143,-9.4206,-34.5274,0.5321007,
2,31.05,2,12.6498,339.8215,-5.194131,0.4106097,-5.68143,-9.4206,-34.5274,0.5321007,
2,31.06,2,12.65185,339.804,-5.196362,0.4107196,-5.68143,-9.4206,-34.5274,0.5321007,
2,31.07,2,12.64682,339.805,-5.203,0.4114078,-5.68143,-9.4206,-34.5274,0.5321007,
2,31.08,2,12.64895,339.8152,-5.201771,0.4112412,-5.68143,-9.4206,-34.5274,0.5321007,
2,31.09,2,12.64833,339.7863,-5.205094,0.4115242,-5.68143,-9.4206,-34.5274,0.5321007,
2,31.1,2,12.64786,339.8015,-5.202924,0.411368,-5.69212,-9.4206,-34.5316,0.5363007,
2,31.11,2,12.6481,339.7805,-5.202035,0.4112899,-5.69212,-9.4206,-34.5316,0.5363007,
2,31.12,2,12.64711,339.7915,-5.200528,0.4112028,-5.69212,-9.4206,-34.5316,0.5363007,
2,31.13,2,12.6467,339.777,-5.19743,0.4109713,-5.69212,-9.4206,-34.5316,0.5363007,
2,31.14,2,12.64679,339.7681,-5.2002,0.4111874,-5.69212,-9.4206,-34.5316,0.5363007,
2,31.15,2,12.64461,339.7549,-5.20091,0.4113143,-5.69212,-9.4206,-34.5316,0.5363007,
2,31.16,2,12.64686,339.7474,-5.206301,0.4116676,-5.69212,-9.4206,-34.5316,0.5363007,
2,31.17,2,12.64663,339.7367,-5.205812,0.4116362,-5.69212,-9.4206,-34.5316,0.5363007,
2,31.18,2,12.6466,339.7368,-5.209684,0.4119435,-5.69212,-9.4206,-34.5316,0.5363007,
2,31.19,2,12.64323,339.7166,-5.211026,0.4121592,-5.69212,-9.4206,-34.5316,0.5363007,
2,31.2,2,12.6427,339.7194,-5.213778,0.4123944,-5.69212,-9.4206,-34.5316,0.5363007,
2,31.21,2,12.6468,339.7118,-5.218283,0.412617,-5.69212,-9.4206,-34.5316,0.5363007,
2,31.22,2,12.65157,339.7056,-5.214118,0.412132,-5.69212,-9.4206,-34.5316,0.5363007,
2,31.23,2,12.66297,339.6998,-5.214457,0.4117879,-5.69212,-9.4206,-34.5316,0.5363007,
2,31.24,2,12.68206,339.6488,-5.215433,0.4112449,-5.69212,-9.4206,-34.5316,0.5363007,
2,31.25,2,12.70552,339.6116,-5.218621,0.4107367,-5.69212,-9.4206,-34.5316,0.5363007,
2,31.26,2,12.72504,339.5791,-5.224866,0.4105973,-5.69212,-9.4206,-34.5316,0.5363007,
2,31.27,2,12.74111,339.5579,-5.228098,0.410333,-5.69212,-9.4206,-34.5316,0.5363007,
2,31.28,2,12.75593,339.4983,-5.234316,0.4103436,-5.69212,-9.4206,-34.5316,0.5363007,
2,31.29,2,12.7618,339.5176,-5.238289,0.4104662,-5.69212,-9.4206,-34.5316,0.5363007,
2,31.3,2,12.76056,339.5208,-5.24377,0.4109356,-5.69212,-9.4206,-34.5316,0.5363007,
2,31.31,2,12.76006,339.4852,-5.246624,0.4111755,-5.69212,-9.4206,-34.5316,0.5363007,
2,31.32,2,12.76207,339.4762,-5.246922,0.4111343,-5.69212,-9.4206,-34.5316,0.5363007,
2,31.33,2,12.75919,339.4722,-5.251317,0.4115714,-5.69212,-9.4206,-34.5316,0.5363007,
2,31.34,2,12.76121,339.4566,-5.24861,0.411294,-5.70425,-9.4206,-34.5356,0.5402985,
2,31.35,2,12.75999,339.4773,-5.247483,0.411245,-5.70425,-9.4206,-34.5356,0.5402985,
2,31.36,2,12.75962,339.4449,-5.246844,0.4112068,-5.70425,-9.4206,-34.5356,0.5402985,
2,31.37,2,12.75944,339.4315,-5.244543,0.4110323,-5.70425,-9.4206,-34.5356,0.5402985,
2,31.38,2,12.7584,339.4234,-5.246788,0.4112417,-5.70425,-9.4206,-34.5356,0.5402985,
2,31.39,2,12.75773,339.4124,-5.246097,0.4112092,-5.70425,-9.4206,-34.5356,0.5402985,
2,31.4,2,12.75694,339.3971,-5.252279,0.4117192,-5.70425,-9.4206,-34.5356,0.5402985,
2,31.41,2,12.75505,339.4051,-5.252953,0.4118332,-5.70425,-9.4206,-34.5356,0.5402985,
2,31.42,2,12.75865,339.3982,-5.25499,0.4118766,-5.70425,-9.4206,-34.5356,0.5402985,
2,31.43,2,12.75597,339.4002,-5.25483,0.4119508,-5.70425,-9.4206,-34.5356,0.5402985,
2,31.44,2,12.75636,339.39,-5.258457,0.4122224,-5.70425,-9.4206,-34.5356,0.5402985,
2,31.45,2,12.75757,339.3871,-5.26228,0.412483,-5.70425,-9.4206,-34.5356,0.5402985,
2,31.46,2,12.76164,339.3714,-5.260651,0.4122238,-5.70425,-9.4206,-34.5356,0.5402985,
2,31.47,2,12.77597,339.3425,-5.26265,0.4119177,-5.70425,-9.4206,-34.5356,0.5402985,
2,31.48,2,12.79483,339.3154,-5.262417,0.4112925,-5.70425,-9.4206,-34.5356,0.5402985,
2,31.49,2,12.81417,339.2642,-5.265722,0.4109296,-5.70425,-9.4206,-34.5356,0.5402985,
2,31.5,2,12.83659,339.2354,-5.272327,0.4107264,-5.70425,-9.4206,-34.5356,0.5402985,
2,31.51,2,12.85395,339.1927,-5.276797,0.4105197,-5.70425,-9.4206,-34.5356,0.5402985,
2,31.52,2,12.86436,339.1765,-5.283557,0.4107129,-5.70425,-9.4206,-34.5356,0.5402985,
2,31.53,2,12.86735,339.1571,-5.293415,0.4113833,-5.70425,-9.4206,-34.5356,0.5402985,
2,31.54,2,12.86686,339.1353,-5.302819,0.4121301,-5.70425,-9.4206,-34.5356,0.5402985,
2,31.55,2,12.86709,339.1342,-5.301347,0.4120083,-5.70425,-9.4206,-34.5356,0.5402985,
2,31.56,2,12.86934,339.1537,-5.299331,0.4117797,-5.70425,-9.4206,-34.5356,0.5402985,
2,31.57,2,12.86829,339.1443,-5.3079,0.4124792,-5.70425,-9.4206,-34.5356,0.5402985,
2,31.58,2,12.86883,339.1139,-5.299287,0.4117924,-5.70425,-9.4206,-34.5356,0.5402985,
2,31.59,2,12.86931,339.0884,-5.297209,0.4116156,-5.71292,-9.4206,-34.5396,0.5443001,
2,31.6,2,12.86622,339.1133,-5.294994,0.4115424,-5.71292,-9.4206,-34.5396,0.5443001,
2,31.61,2,12.86554,339.0981,-5.294537,0.4115286,-5.71292,-9.4206,-34.5396,0.5443001,
2,31.62,2,12.86717,339.0944,-5.297703,0.4117225,-5.71292,-9.4206,-34.5396,0.5443001,
2,31.63,2,12.86618,339.0801,-5.297444,0.4117339,-5.71292,-9.4206,-34.5396,0.5443001,
2,31.64,2,12.86576,339.0805,-5.302783,0.4121625,-5.71292,-9.4206,-34.5396,0.5443001,
2,31.65,2,12.86488,339.0659,-5.303189,0.4122221,-5.71292,-9.4206,-34.5396,0.5443001,
2,31.66,2,12.86509,339.0453,-5.30621,0.4124502,-5.71292,-9.4206,-34.5396,0.5443001,
2,31.67,2,12.86384,339.0599,-5.306921,0.4125457,-5.71292,-9.4206,-34.5396,0.5443001,
2,31.68,2,12.86808,339.0346,-5.310629,0.412698,-5.71292,-9.4206,-34.5396,0.5443001,
2,31.69,2,12.88067,339.025,-5.312955,0.4124752,-5.71292,-9.4206,-34.5396,0.5443001,
2,31.7,2,12.89323,338.9954,-5.314218,0.4121712,-5.71292,-9.4206,-34.5396,0.5443001,
2,31.71,2,12.91637,338.9549,-5.318115,0.4117346,-5.71292,-9.4206,-34.5396,0.5443001,
2,31.72,2,12.9403,338.9198,-5.318521,0.4110043,-5.71292,-9.4206,-34.5396,0.5443001,
2,31.73,2,12.95764,338.8987,-5.321107,0.4106539,-5.71292,-9.4206,-34.5396,0.5443001,
2,31.74,2,12.96953,338.8601,-5.330173,0.4109767,-5.71292,-9.4206,-34.5396,0.5443001,
2,31.75,2,12.977,338.8655,-5.334152,0.4110466,-5.71292,-9.4206,-34.5396,0.5443001,
2,31.76,2,12.97762,338.8385,-5.337429,0.4112794,-5.71292,-9.4206,-34.5396,0.5443001,
2,31.77,2,12.97868,338.8287,-5.340252,0.4114633,-5.71292,-9.4206,-34.5396,0.5443001,
2,31.78,2,12.97786,338.8329,-5.346547,0.4119745,-5.71292,-9.4206,-34.5396,0.5443001,
2,31.79,2,12.97964,338.8118,-5.345906,0.4118684,-5.71292,-9.4206,-34.5396,0.5443001,
2,31.8,2,12.97848,338.7754,-5.348692,0.41212,-5.71292,-9.4206,-34.5396,0.5443001,
2,31.81,2,12.97727,338.7831,-5.34847,0.4121414,-5.71292,-9.4206,-34.5396,0.5443001,
2,31.82,2,12.9775,338.7937,-5.34695,0.4120168,-5.71292,-9.4206,-34.5396,0.5443001,
2,31.83,2,12.97881,338.7976,-5.349751,0.4121912,-5.72363,-9.4206,-34.5436,0.5482979,
2,31.84,2,12.97548,338.7681,-5.348004,0.4121624,-5.72363,-9.4206,-34.5436,0.5482979,
2,31.85,2,12.97719,338.7615,-5.34552,0.4119166,-5.72363,-9.4206,-34.5436,0.5482979,
2,31.86,2,12.97478,338.7585,-5.346685,0.4120829,-5.72363,-9.4206,-34.5436,0.5482979,
2,31.87,2,12.97487,338.725,-5.348925,0.4122527,-5.72363,-9.4206,-34.5436,0.5482979,
2,31.88,2,12.9758,338.7306,-5.351665,0.4124342,-5.72363,-9.4206,-34.5436,0.5482979,
2,31.89,2,12.97412,338.7409,-5.352292,0.412536,-5.72363,-9.4206,-34.5436,0.5482979,
2,31.9,2,12.97453,338.7146,-5.360128,0.413127,-5.72363,-9.4206,-34.5436,0.5482979,
2,31.91,2,12.97222,338.725,-5.360159,0.413203,-5.72363,-9.4206,-34.5436,0.5482979,
2,31.92,2,12.97885,338.7042,-5.362273,0.4131548,-5.72363,-9.4206,-34.5436,0.5482979,
2,31.93,2,12.98875,338.7039,-5.365147,0.413061,-5.72363,-9.4206,-34.5436,0.5482979,
2,31.94,2,13.00507,338.6844,-5.36121,0.41224,-5.72363,-9.4206,-34.5436,0.5482979,
2,31.95,2,13.02692,338.6396,-5.364064,0.4117678,-5.72363,-9.4206,-34.5436,0.5482979,
2,31.96,2,13.04732,338.5917,-5.365522,0.4112357,-5.72363,-9.4206,-34.5436,0.5482979,
2,31.97,2,13.06583,338.5378,-5.369639,0.4109681,-5.72363,-9.4206,-34.5436,0.5482979,
2,31.98,2,13.07872,338.5384,-5.375885,0.4110407,-5.72363,-9.4206,-34.5436,0.5482979,
2,31.99,2,13.08304,338.4878,-5.379158,0.4111551,-5.72363,-9.4206,-34.5436,0.5482979,
2,32,2,13.08694,338.4883,-5.382723,0.4113051,-5.72363,-9.4206,-34.5436,0.5482979,
2,32.01,2,13.08664,338.4812,-5.3877,0.4116946,-5.72363,-9.4206,-34.5436,0.5482979,
2,32.02,2,13.0847,338.465,-5.39465,0.4122869,-5.72363,-9.4206,-34.5436,0.5482979,
2,32.03,2,13.08539,338.4713,-5.395885,0.4123596,-5.72363,-9.4206,-34.5436,0.5482979,
2,32.04,2,13.08574,338.5047,-5.400571,0.4127067,-5.72363,-9.4206,-34.5436,0.5482979,
2,32.05,2,13.08374,338.4605,-5.3971,0.4125044,-5.72363,-9.4206,-34.5436,0.5482979,
2,32.06,2,13.08283,338.4464,-5.392956,0.4122164,-5.73368,-9.4206,-34.5474,0.5521011,
2,32.07,2,13.08357,338.4366,-5.394635,0.4123214,-5.73368,-9.4206,-34.5474,0.5521011,
2,32.08,2,13.08213,338.4282,-5.390306,0.4120359,-5.73368,-9.4206,-34.5474,0.5521011,
2,32.09,2,13.08377,338.4305,-5.39151,0.4120761,-5.73368,-9.4206,-34.5474,0.5521011,
2,32.1,2,13.08114,338.3998,-5.393197,0.4122881,-5.73368,-9.4206,-34.5474,0.5521011,
2,32.11,2,13.07995,338.398,-5.393075,0.4123162,-5.73368,-9.4206,-34.5474,0.5521011,
2,32.12,2,13.08169,338.3981,-5.397048,0.4125649,-5.73368,-9.4206,-34.5474,0.5521011,
2,32.13,2,13.08185,338.3808,-5.399382,0.4127385,-5.73368,-9.4206,-34.5474,0.5521011,
2,32.14,2,13.08266,338.389,-5.401712,0.4128909,-5.73368,-9.4206,-34.5474,0.5521011,
2,32.15,2,13.08072,338.3838,-5.401633,0.4129463,-5.73368,-9.4206,-34.5474,0.5521011,
2,32.16,2,13.08468,338.3815,-5.405604,0.4131247,-5.73368,-9.4206,-34.5474,0.5521011,
2,32.17,2,13.0926,338.345,-5.407887,0.4130491,-5.73368,-9.4206,-34.5474,0.5521011,
2,32.18,2,13.10954,338.3196,-5.405358,0.4123224,-5.73368,-9.4206,-34.5474,0.5521011,
2,32.19,2,13.13183,338.2823,-5.408169,0.4118366,-5.73368,-9.4206,-34.5474,0.5521011,
2,32.2,2,13.15001,338.2471,-5.409422,0.4113624,-5.73368,-9.4206,-34.5474,0.5521011,
2,32.21,2,13.1699,338.2176,-5.413813,0.4110748,-5.73368,-9.4206,-34.5474,0.5521011,
2,32.22,2,13.18468,338.1709,-5.419116,0.4110161,-5.73368,-9.4206,-34.5474,0.5521011,
2,32.23,2,13.18763,338.2029,-5.424149,0.4113056,-5.73368,-9.4206,-34.5474,0.5521011,
2,32.24,2,13.19034,338.1524,-5.427202,0.4114528,-5.73368,-9.4206,-34.5474,0.5521011,
2,32.25,2,13.18948,338.1418,-5.429239,0.4116342,-5.73368,-9.4206,-34.5474,0.5521011,
2,32.26,2,13.18785,338.1499,-5.436577,0.4122414,-5.73368,-9.4206,-34.5474,0.5521011,
2,32.27,2,13.18793,338.132,-5.434097,0.4120507,-5.73368,-9.4206,-34.5474,0.5521011,
2,32.28,2,13.18813,338.096,-5.440024,0.4124939,-5.73368,-9.4206,-34.5474,0.5521011,
2,32.29,2,13.18799,338.0963,-5.437067,0.4122741,-5.73368,-9.4206,-34.5474,0.5521011,
2,32.3,2,13.18831,338.0971,-5.435399,0.4121377,-5.74372,-9.4206,-34.5511,0.5558014,
2,32.31,2,13.18464,338.1029,-5.437147,0.412385,-5.74372,-9.4206,-34.5511,0.5558014,
2,32.32,2,13.18513,338.0904,-5.433975,0.4121289,-5.74372,-9.4206,-34.5511,0.5558014,
2,32.33,2,13.18553,338.0731,-5.436258,0.4122896,-5.74372,-9.4206,-34.5511,0.5558014,
2,32.34,2,13.18308,338.0625,-5.434248,0.4122138,-5.74372,-9.4206,-34.5511,0.5558014,
2,32.35,2,13.18203,338.0561,-5.435849,0.4123682,-5.74372,-9.4206,-34.5511,0.5558014,
2,32.36,2,13.1821,338.0557,-5.439947,0.4126768,-5.74372,-9.4206,-34.5511,0.5558014,
2,32.37,2,13.18041,338.0581,-5.437717,0.4125605,-5.74372,-9.4206,-34.5511,0.5558014,
2,32.38,2,13.18016,338.026,-5.43904,0.4126688,-5.74372,-9.4206,-34.5511,0.5558014,
2,32.39,2,13.18049,338.0128,-5.439112,0.4126637,-5.74372,-9.4206,-34.5511,0.5558014,
2,32.4,2,13.18772,337.9978,-5.441823,0.4126433,-5.74372,-9.4206,-34.5511,0.5558014,
2,32.41,2,13.19677,338.0077,-5.444099,0.4125327,-5.74372,-9.4206,-34.5511,0.5558014,
2,32.42,2,13.21451,337.9767,-5.444865,0.4120369,-5.74372,-9.4206,-34.5511,0.5558014,
2,32.43,2,13.23568,337.9324,-5.447275,0.4115598,-5.74372,-9.4206,-34.5511,0.5558014,
2,32.44,2,13.25597,337.8985,-5.45119,0.4112251,-5.74372,-9.4206,-34.5511,0.5558014,
2,32.45,2,13.27145,337.8535,-5.45929,0.4113558,-5.74372,-9.4206,-34.5511,0.5558014,
2,32.46,2,13.28468,337.8534,-5.46353,0.4112655,-5.74372,-9.4206,-34.5511,0.5558014,
2,32.47,2,13.29183,337.797,-5.465515,0.4111935,-5.74372,-9.4206,-34.5511,0.5558014,
2,32.48,2,13.29294,337.8016,-5.469231,0.4114389,-5.74372,-9.4206,-34.5511,0.5558014,
2,32.49,2,13.29167,337.7996,-5.473298,0.4117842,-5.74372,-9.4206,-34.5511,0.5558014,
2,32.5,2,13.29092,337.7894,-5.479384,0.4122652,-5.74372,-9.4206,-34.5511,0.5558014,
2,32.51,2,13.29017,337.7858,-5.480184,0.4123486,-5.74372,-9.4206,-34.5511,0.5558014,
2,32.52,2,13.28727,337.8123,-5.483469,0.4126858,-5.74372,-9.4206,-34.5511,0.5558014,
2,32.53,2,13.28829,337.7656,-5.48105,0.4124723,-5.74372,-9.4206,-34.5511,0.5558014,
2,32.54,2,13.28776,337.7657,-5.480405,0.4124401,-5.75378,-9.4206,-34.5548,0.5594978,
2,32.55,2,13.28954,337.7495,-5.480676,0.4124052,-5.75378,-9.4206,-34.5548,0.5594978,
2,32.56,2,13.28745,337.7394,-5.475887,0.4121099,-5.75378,-9.4206,-34.5548,0.5594978,
2,32.57,2,13.28733,337.7353,-5.476345,0.4121478,-5.75378,-9.4206,-34.5548,0.5594978,
2,32.58,2,13.28667,337.7336,-5.477003,0.412218,-5.75378,-9.4206,-34.5548,0.5594978,
2,32.59,2,13.28735,337.7153,-5.480808,0.4124833,-5.75378,-9.4206,-34.5548,0.5594978,
2,32.6,2,13.28597,337.7301,-5.483264,0.4127108,-5.75378,-9.4206,-34.5548,0.5594978,
2,32.61,2,13.28475,337.6706,-5.488205,0.4131208,-5.75378,-9.4206,-34.5548,0.5594978,
2,32.62,2,13.28499,337.713,-5.495151,0.4136361,-5.75378,-9.4206,-34.5548,0.5594978,
2,32.63,2,13.28272,337.7045,-5.493801,0.4136052,-5.75378,-9.4206,-34.5548,0.5594978,
2,32.64,2,13.28942,337.6979,-5.49793,0.4137074,-5.75378,-9.4206,-34.5548,0.5594978,
2,32.65,2,13.29807,337.6783,-5.499874,0.4135844,-5.75378,-9.4206,-34.5548,0.5594978,
2,32.66,2,13.3172,337.6338,-5.498016,0.4128509,-5.75378,-9.4206,-34.5548,0.5594978,
2,32.67,2,13.33799,337.6034,-5.501256,0.4124501,-5.75378,-9.4206,-34.5548,0.5594978,
2,32.68,2,13.36051,337.5708,-5.502562,0.4118526,-5.75378,-9.4206,-34.5548,0.5594978,
2,32.69,2,13.37732,337.537,-5.509665,0.4118662,-5.75378,-9.4206,-34.5548,0.5594978,
2,32.7,2,13.38861,337.5025,-5.513843,0.4118309,-5.75378,-9.4206,-34.5548,0.5594978,
2,32.71,2,13.39176,337.5339,-5.519142,0.4121297,-5.75378,-9.4206,-34.5548,0.5594978,
2,32.72,2,13.39539,337.4762,-5.521613,0.4122026,-5.75378,-9.4206,-34.5548,0.5594978,
2,32.73,2,13.39552,337.4788,-5.52458,0.41242,-5.75378,-9.4206,-34.5548,0.5594978,
2,32.74,2,13.39443,337.4653,-5.531304,0.4129557,-5.75378,-9.4206,-34.5548,0.5594978,
2,32.75,2,13.3927,337.4666,-5.532475,0.4130964,-5.75378,-9.4206,-34.5548,0.5594978,
2,32.76,2,13.39315,337.42,-5.533477,0.4131571,-5.75378,-9.4206,-34.5548,0.5594978,
2,32.77,2,13.39568,337.4565,-5.531891,0.4129608,-5.75378,-9.4206,-34.5548,0.5594978,
2,32.78,2,13.39054,337.4411,-5.532698,0.4131796,-5.75378,-9.4206,-34.5548,0.5594978,
2,32.79,2,13.39227,337.4459,-5.531166,0.4130118,-5.75378,-9.4206,-34.5548,0.5594978,
2,32.8,2,13.39253,337.4399,-5.525808,0.4126038,-5.75378,-9.4206,-34.5548,0.5594978,
2,32.81,2,13.39229,337.4139,-5.528376,0.412803,-5.76382,-9.4206,-34.5586,0.5633011,
2,32.82,2,13.39224,337.4129,-5.527038,0.4127046,-5.76382,-9.4206,-34.5586,0.5633011,
2,32.83,2,13.39093,337.4066,-5.532664,0.413165,-5.76382,-9.4206,-34.5586,0.5633011,
2,32.84,2,13.39011,337.4007,-5.532906,0.4132083,-5.76382,-9.4206,-34.5586,0.5633011,
2,32.85,2,13.3923,337.3937,-5.533728,0.4132023,-5.76382,-9.4206,-34.5586,0.5633011,
2,32.86,2,13.39037,337.3716,-5.535817,0.4134178,-5.76382,-9.4206,-34.5586,0.5633011,
2,32.87,2,13.39012,337.3814,-5.536244,0.4134575,-5.76382,-9.4206,-34.5586,0.5633011,
2,32.88,2,13.38801,337.3666,-5.544727,0.4141563,-5.76382,-9.4206,-34.5586,0.5633011,
2,32.89,2,13.38753,337.3664,-5.543995,0.4141165,-5.76382,-9.4206,-34.5586,0.5633011,
2,32.9,2,13.38905,337.3701,-5.537469,0.4135819,-5.76382,-9.4206,-34.5586,0.5633011,
2,32.91,2,13.39099,337.347,-5.535882,0.4134036,-5.76382,-9.4206,-34.5586,0.5633011,
2,32.92,2,13.39903,337.3496,-5.533458,0.4129745,-5.76382,-9.4206,-34.5586,0.5633011,
2,32.93,2,13.4168,337.3043,-5.538359,0.4127927,-5.76382,-9.4206,-34.5586,0.5633011,
2,32.94,2,13.43805,337.2784,-5.541026,0.4123386,-5.76382,-9.4206,-34.5586,0.5633011,
2,32.95,2,13.45798,337.2129,-5.549404,0.4123506,-5.76382,-9.4206,-34.5586,0.5633011,
2,32.96,2,13.4796,337.1956,-5.554436,0.4120625,-5.76382,-9.4206,-34.5586,0.5633011,
2,32.97,2,13.491,337.2021,-5.562853,0.412338,-5.76382,-9.4206,-34.5586,0.5633011,
2,32.98,2,13.4949,337.1653,-5.57169,0.4128736,-5.76382,-9.4206,-34.5586,0.5633011,
2,32.99,2,13.49795,337.1452,-5.57341,0.4129079,-5.76382,-9.4206,-34.5586,0.5633011,
2,33,2,13.49899,337.1515,-5.576327,0.4130922,-5.76382,-9.4206,-34.5586,0.5633011,
2,33.01,2,13.49942,337.1218,-5.575232,0.4129978,-5.76382,-9.4206,-34.5586,0.5633011,
2,33.02,2,13.49868,337.1396,-5.573171,0.4128678,-5.76382,-9.4206,-34.5586,0.5633011,
2,33.03,2,13.49551,337.1107,-5.572674,0.4129281,-5.76382,-9.4206,-34.5586,0.5633011,
2,33.04,2,13.499,337.0948,-5.568346,0.4125007,-5.76382,-9.4206,-34.5586,0.5633011,
2,33.05,2,13.49615,337.0989,-5.570887,0.4127761,-5.76382,-9.4206,-34.5586,0.5633011,
2,33.06,2,13.49709,337.0832,-5.570788,0.4127399,-5.76382,-9.4206,-34.5586,0.5633011,
2,33.07,2,13.49541,337.0681,-5.575609,0.4131485,-5.7752,-9.4206,-34.5624,0.5671005,
2,33.08,2,13.49564,337.0646,-5.576733,0.4132248,-5.7752,-9.4206,-34.5624,0.5671005,
2,33.09,2,13.4967,337.0555,-5.578836,0.4133481,-5.7752,-9.4206,-34.5624,0.5671005,
2,33.1,2,13.4945,337.0656,-5.581826,0.4136372,-5.7752,-9.4206,-34.5624,0.5671005,
2,33.11,2,13.49379,337.0614,-5.580863,0.4135876,-5.7752,-9.4206,-34.5624,0.5671005,
2,33.12,2,13.49289,337.0632,-5.584382,0.413876,-5.7752,-9.4206,-34.5624,0.5671005,
2,33.13,2,13.49211,337.0435,-5.581947,0.4137193,-5.7752,-9.4206,-34.5624,0.5671005,
2,33.14,2,13.49285,337.0212,-5.580962,0.4136236,-5.7752,-9.4206,-34.5624,0.5671005,
2,33.15,2,13.49474,337.0291,-5.581588,0.413612,-5.7752,-9.4206,-34.5624,0.5671005,
2,33.16,2,13.49395,337.0133,-5.577719,0.4133495,-5.7752,-9.4206,-34.5624,0.5671005,
