Repository: jacquesNIT/Polymer-Scratching

Files Structure:

<material>_<maximum_load>_<load_rate>_<sample_number>_<try_number>

- sample_number (s1, s2, ...) is used to indicate another iteration of the same test.
- try_number (1, 2, ...) simply indicates that precedent tests failed, it does not matter.

Scratch Process:

All scratchs were performed using the Rockwell indenter with the "Scratch.Rx" model in MFT. 
All tests have at a length of 2mm and a progressive load.

The same results are also accessible on the scratch pc of the lab, in the "jacques/second_batch" folder.
The "Additionnal_Batch" folder contains unverified results that were used to test the machine, it is advised not to use those.

General Notes:

File: Lab results/Second_Batch/PMMAXT/20N/PMMAXT_20N_25Nm.csv (part 8 of 10)
Recipe, UpperSample, LowerSample, OtherInfo, Averaging, LogFrequency, Type, Radius,TestDate, Operator, Customer, RefStd, Temperature, RH, Liquid, LastCalibDate, LCFz, LCFx, Tip, OtherData, samplevs
scratch only.Rx,,,,10,1000,Scratch,1,9/4/2026 1:52:33 PM,,,ASTM/ISO,,,N/A,N/A,,,,Linear: 0.1 to 20;25;2;2.512563,0.3,
Step, Timestamp, RecipeStep, DAQ.Fz (N),DAQ.CAP (um),DAQ.Fx (N),DAQ.COF (),XYZ.X Position (mm),XYZ.Y Position (mm),XYZ.Z Position (mm),XYZ.Z Depth (mm),
2,33.17,2,13.49163,337.0152,-5.580656,0.4136382,-5.7752,-9.4206,-34.5624,0.5671005,
2,33.18,2,13.4915,336.9884,-5.581505,0.4137053,-5.7752,-9.4206,-34.5624,0.5671005,
2,33.19,2,13.49323,336.9951,-5.584468,0.4138719,-5.7752,-9.4206,-34.5624,0.5671005,
2,33.2,2,13.49873,336.9792,-5.585928,0.4138114,-5.7752,-9.4206,-34.5624,0.5671005,
2,33.21,2,13.50743,336.9423,-5.590968,0.4139181,-5.7752,-9.4206,-34.5624,0.5671005,
2,33.22,2,13.52164,336.9215,-5.595181,0.4137945,-5.7752,-9.4206,-34.5624,0.5671005,
2,33.23,2,13.54661,336.8961,-5.598883,0.4133052,-5.7752,-9.4206,-34.5624,0.5671005,
2,33.24,2,13.56472,336.8518,-5.605815,0.4132644,-5.7752,-9.4206,-34.5624,0.5671005,
2,33.25,2,13.58691,336.8348,-5.607618,0.4127221,-5.7752,-9.4206,-34.5624,0.5671005,
2,33.26,2,13.5998,336.7934,-5.610375,0.4125337,-5.7752,-9.4206,-34.5624,0.5671005,
2,33.27,2,13.60424,336.8051,-5.612955,0.4125887,-5.7752,-9.4206,-34.5624,0.5671005,
2,33.28,2,13.60673,336.7918,-5.612709,0.412495,-5.7752,-9.4206,-34.5624,0.5671005,
2,33.29,2,13.60877,336.7629,-5.613082,0.4124607,-5.7752,-9.4206,-34.5624,0.5671005,
2,33.3,2,13.60692,336.7501,-5.614134,0.4125941,-5.7752,-9.4206,-34.5624,0.5671005,
2,33.31,2,13.60324,336.7627,-5.619452,0.4130965,-5.7752,-9.4206,-34.5624,0.5671005,
2,33.32,2,13.60482,336.747,-5.619652,0.4130632,-5.7752,-9.4206,-34.5624,0.5671005,
2,33.33,2,13.60582,336.7336,-5.623315,0.4133022,-5.7752,-9.4206,-34.5624,0.5671005,
2,33.34,2,13.60539,336.7344,-5.625116,0.4134475,-5.7752,-9.4206,-34.5624,0.5671005,
2,33.35,2,13.60392,336.7266,-5.626284,0.4135781,-5.7752,-9.4206,-34.5624,0.5671005,
2,33.36,2,13.60421,336.7183,-5.631547,0.4139563,-5.78727,-9.4206,-34.5662,0.5709,
2,33.37,2,13.60371,336.7076,-5.627404,0.4136668,-5.78727,-9.4206,-34.5662,0.5709,
2,33.38,2,13.60045,336.7214,-5.625773,0.4136462,-5.78727,-9.4206,-34.5662,0.5709,
2,33.39,2,13.60466,336.6993,-5.62294,0.4133099,-5.78727,-9.4206,-34.5662,0.5709,
2,33.4,2,13.60302,336.6901,-5.623749,0.413419,-5.78727,-9.4206,-34.5662,0.5709,
2,33.41,2,13.6018,336.6809,-5.626015,0.4136227,-5.78727,-9.4206,-34.5662,0.5709,
2,33.42,2,13.60235,336.6874,-5.626165,0.4136173,-5.78727,-9.4206,-34.5662,0.5709,
2,33.43,2,13.59981,336.6624,-5.629256,0.4139217,-5.78727,-9.4206,-34.5662,0.5709,
2,33.44,2,13.59954,336.6673,-5.63086,0.4140479,-5.78727,-9.4206,-34.5662,0.5709,
2,33.45,2,13.59972,336.6753,-5.637104,0.4145014,-5.78727,-9.4206,-34.5662,0.5709,
2,33.46,2,13.5982,336.6556,-5.638221,0.41463,-5.78727,-9.4206,-34.5662,0.5709,
2,33.47,2,13.5985,336.6332,-5.639749,0.4147332,-5.78727,-9.4206,-34.5662,0.5709,
2,33.48,2,13.59882,336.6419,-5.640289,0.4147633,-5.78727,-9.4206,-34.5662,0.5709,
2,33.49,2,13.60576,336.6175,-5.634879,0.4141539,-5.78727,-9.4206,-34.5662,0.5709,
2,33.5,2,13.61751,336.6377,-5.637245,0.4139702,-5.78727,-9.4206,-34.5662,0.5709,
2,33.51,2,13.63768,336.5698,-5.636656,0.4133148,-5.78727,-9.4206,-34.5662,0.5709,
2,33.52,2,13.6602,336.5302,-5.638046,0.4127353,-5.78727,-9.4206,-34.5662,0.5709,
2,33.53,2,13.68325,336.4977,-5.645323,0.4125717,-5.78727,-9.4206,-34.5662,0.5709,
2,33.54,2,13.69878,336.4653,-5.650976,0.4125166,-5.78727,-9.4206,-34.5662,0.5709,
2,33.55,2,13.71592,336.4364,-5.65907,0.4125915,-5.78727,-9.4206,-34.5662,0.5709,
2,33.56,2,13.71889,336.4336,-5.664056,0.4128654,-5.78727,-9.4206,-34.5662,0.5709,
2,33.57,2,13.71971,336.4217,-5.669977,0.4132724,-5.78727,-9.4206,-34.5662,0.5709,
2,33.58,2,13.7194,336.4095,-5.673719,0.4135545,-5.78727,-9.4206,-34.5662,0.5709,
2,33.59,2,13.71815,336.3995,-5.676065,0.4137631,-5.78727,-9.4206,-34.5662,0.5709,
2,33.6,2,13.71918,336.3998,-5.677577,0.4138423,-5.78727,-9.4206,-34.5662,0.5709,
2,33.61,2,13.72071,336.3859,-5.672334,0.4134139,-5.78727,-9.4206,-34.5662,0.5709,
2,33.62,2,13.71791,336.3643,-5.67181,0.4134601,-5.78727,-9.4206,-34.5662,0.5709,
2,33.63,2,13.71671,336.371,-5.669331,0.4133157,-5.79932,-9.4206,-34.5702,0.5749016,
2,33.64,2,13.71662,336.3512,-5.670054,0.4133711,-5.79932,-9.4206,-34.5702,0.5749016,
2,33.65,2,13.71634,336.3457,-5.670417,0.4134061,-5.79932,-9.4206,-34.5702,0.5749016,
2,33.66,2,13.71688,336.3227,-5.672107,0.4135129,-5.79932,-9.4206,-34.5702,0.5749016,
2,33.67,2,13.7165,336.317,-5.674554,0.4137027,-5.79932,-9.4206,-34.5702,0.5749016,
2,33.68,2,13.71508,336.3147,-5.675564,0.4138193,-5.79932,-9.4206,-34.5702,0.5749016,
2,33.69,2,13.71395,336.2933,-5.681425,0.4142807,-5.79932,-9.4206,-34.5702,0.5749016,
2,33.7,2,13.71365,336.3015,-5.682956,0.4144015,-5.79932,-9.4206,-34.5702,0.5749016,
2,33.71,2,13.71397,336.3233,-5.683491,0.4144306,-5.79932,-9.4206,-34.5702,0.5749016,
2,33.72,2,13.71349,336.3048,-5.683156,0.4144209,-5.79932,-9.4206,-34.5702,0.5749016,
2,33.73,2,13.71326,336.2828,-5.67982,0.4141846,-5.79932,-9.4206,-34.5702,0.5749016,
2,33.74,2,13.71787,336.2672,-5.677816,0.4138991,-5.79932,-9.4206,-34.5702,0.5749016,
2,33.75,2,13.7251,336.2621,-5.676675,0.4135981,-5.79932,-9.4206,-34.5702,0.5749016,
2,33.76,2,13.73818,336.2419,-5.67872,0.4133531,-5.79932,-9.4206,-34.5702,0.5749016,
2,33.77,2,13.75979,336.1929,-5.683236,0.4130321,-5.79932,-9.4206,-34.5702,0.5749016,
2,33.78,2,13.78446,336.1649,-5.687209,0.4125812,-5.79932,-9.4206,-34.5702,0.5749016,
2,33.79,2,13.80289,336.1358,-5.696416,0.4126975,-5.79932,-9.4206,-34.5702,0.5749016,
2,33.8,2,13.81921,336.0927,-5.701397,0.4125703,-5.79932,-9.4206,-34.5702,0.5749016,
2,33.81,2,13.82947,336.0791,-5.707955,0.4127385,-5.79932,-9.4206,-34.5702,0.5749016,
2,33.82,2,13.82991,336.0727,-5.712251,0.413036,-5.79932,-9.4206,-34.5702,0.5749016,
2,33.83,2,13.83326,336.0605,-5.713339,0.4130146,-5.79932,-9.4206,-34.5702,0.5749016,
2,33.84,2,13.83428,336.047,-5.717776,0.413305,-5.79932,-9.4206,-34.5702,0.5749016,
2,33.85,2,13.83091,336.0306,-5.715086,0.4132113,-5.79932,-9.4206,-34.5702,0.5749016,
2,33.86,2,13.83174,336.0192,-5.713816,0.4130945,-5.79932,-9.4206,-34.5702,0.5749016,
2,33.87,2,13.83208,336.0146,-5.710006,0.4128091,-5.79932,-9.4206,-34.5702,0.5749016,
2,33.88,2,13.83096,336.0141,-5.712649,0.4130334,-5.79932,-9.4206,-34.5702,0.5749016,
2,33.89,2,13.83003,335.9991,-5.713415,0.4131165,-5.79932,-9.4206,-34.5702,0.5749016,
2,33.9,2,13.83048,336.0205,-5.715093,0.4132245,-5.79932,-9.4206,-34.5702,0.5749016,
2,33.91,2,13.83025,335.9829,-5.71926,0.4135326,-5.81005,-9.4206,-34.5742,0.5788994,
2,33.92,2,13.82684,336.0076,-5.721885,0.4138245,-5.81005,-9.4206,-34.5742,0.5788994,
2,33.93,2,13.82642,335.9857,-5.72797,0.4142772,-5.81005,-9.4206,-34.5742,0.5788994,
2,33.94,2,13.82638,335.9639,-5.72926,0.4143717,-5.81005,-9.4206,-34.5742,0.5788994,
2,33.95,2,13.82882,335.9232,-5.731814,0.4144831,-5.81005,-9.4206,-34.5742,0.5788994,
2,33.96,2,13.82777,335.9518,-5.734045,0.4146759,-5.81005,-9.4206,-34.5742,0.5788994,
2,33.97,2,13.82745,335.9497,-5.731656,0.4145127,-5.81005,-9.4206,-34.5742,0.5788994,
2,33.98,2,13.82514,335.9509,-5.731387,0.4145626,-5.81005,-9.4206,-34.5742,0.5788994,
2,33.99,2,13.82685,335.9246,-5.726415,0.4141517,-5.81005,-9.4206,-34.5742,0.5788994,
2,34,2,13.83113,335.9089,-5.728496,0.4141741,-5.81005,-9.4206,-34.5742,0.5788994,
2,34.01,2,13.84111,335.8956,-5.729271,0.4139315,-5.81005,-9.4206,-34.5742,0.5788994,
2,34.02,2,13.85695,335.8593,-5.734846,0.4138606,-5.81005,-9.4206,-34.5742,0.5788994,
2,34.03,2,13.87737,335.8307,-5.742254,0.4137855,-5.81005,-9.4206,-34.5742,0.5788994,
2,34.04,2,13.90243,335.8042,-5.747842,0.4134414,-5.81005,-9.4206,-34.5742,0.5788994,
2,34.05,2,13.92168,335.7724,-5.755932,0.413451,-5.81005,-9.4206,-34.5742,0.5788994,
2,34.06,2,13.93589,335.7367,-5.762113,0.4134728,-5.81005,-9.4206,-34.5742,0.5788994,
2,34.07,2,13.9427,335.709,-5.769791,0.4138218,-5.81005,-9.4206,-34.5742,0.5788994,
2,34.08,2,13.94648,335.7285,-5.771537,0.4138348,-5.81005,-9.4206,-34.5742,0.5788994,
2,34.09,2,13.9468,335.7242,-5.770543,0.413754,-5.81005,-9.4206,-34.5742,0.5788994,
2,34.1,2,13.94619,335.7071,-5.769738,0.4137143,-5.81005,-9.4206,-34.5742,0.5788994,
2,34.11,2,13.94392,335.6991,-5.767249,0.4136032,-5.81005,-9.4206,-34.5742,0.5788994,
2,34.12,2,13.94519,335.67,-5.767775,0.4136032,-5.81005,-9.4206,-34.5742,0.5788994,
2,34.13,2,13.94494,335.672,-5.769258,0.413717,-5.81005,-9.4206,-34.5742,0.5788994,
2,34.14,2,13.94423,335.6153,-5.770531,0.4138293,-5.81005,-9.4206,-34.5742,0.5788994,
2,34.15,2,13.94315,335.6441,-5.7751,0.414189,-5.81005,-9.4206,-34.5742,0.5788994,
2,34.16,2,13.94418,335.6511,-5.776387,0.4142507,-5.82078,-9.4206,-34.5782,0.582901,
2,34.17,2,13.94635,335.6389,-5.779657,0.4144209,-5.82078,-9.4206,-34.5782,0.582901,
2,34.18,2,13.9452,335.6377,-5.781899,0.4146157,-5.82078,-9.4206,-34.5782,0.582901,
2,34.19,2,13.94118,335.6696,-5.784154,0.4148969,-5.82078,-9.4206,-34.5782,0.582901,
2,34.2,2,13.94099,335.6248,-5.783443,0.4148517,-5.82078,-9.4206,-34.5782,0.582901,
2,34.21,2,13.9413,335.6158,-5.782866,0.4148012,-5.82078,-9.4206,-34.5782,0.582901,
2,34.22,2,13.94021,335.6069,-5.782001,0.4147713,-5.82078,-9.4206,-34.5782,0.582901,
2,34.23,2,13.94063,335.607,-5.777822,0.414459,-5.82078,-9.4206,-34.5782,0.582901,
2,34.24,2,13.94032,335.608,-5.779773,0.4146085,-5.82078,-9.4206,-34.5782,0.582901,
2,34.25,2,13.94042,335.5973,-5.779874,0.4146127,-5.82078,-9.4206,-34.5782,0.582901,
2,34.26,2,13.94123,335.5744,-5.781952,0.4147376,-5.82078,-9.4206,-34.5782,0.582901,
2,34.27,2,13.93823,335.5775,-5.78624,0.4151345,-5.82078,-9.4206,-34.5782,0.582901,
2,34.28,2,13.93997,335.5657,-5.788019,0.4152102,-5.82078,-9.4206,-34.5782,0.582901,
2,34.29,2,13.9467,335.5515,-5.789699,0.4151303,-5.82078,-9.4206,-34.5782,0.582901,
2,34.3,2,13.95846,335.5485,-5.789824,0.4147897,-5.82078,-9.4206,-34.5782,0.582901,
2,34.31,2,13.9761,335.5503,-5.796291,0.4147289,-5.82078,-9.4206,-34.5782,0.582901,
2,34.32,2,14.00014,335.4804,-5.800929,0.414348,-5.82078,-9.4206,-34.5782,0.582901,
2,34.33,2,14.02038,335.4354,-5.803115,0.4139058,-5.82078,-9.4206,-34.5782,0.582901,
2,34.34,2,14.03897,335.4207,-5.807311,0.4136566,-5.82078,-9.4206,-34.5782,0.582901,
2,34.35,2,14.04765,335.3892,-5.807773,0.4134338,-5.82078,-9.4206,-34.5782,0.582901,
2,34.36,2,14.05523,335.3799,-5.81386,0.4136437,-5.82078,-9.4206,-34.5782,0.582901,
2,34.37,2,14.05643,335.3534,-5.814269,0.4136378,-5.82078,-9.4206,-34.5782,0.582901,
2,34.38,2,14.05475,335.3886,-5.817253,0.4138994,-5.82078,-9.4206,-34.5782,0.582901,
2,34.39,2,14.05395,335.3494,-5.819135,0.414057,-5.82078,-9.4206,-34.5782,0.582901,
2,34.4,2,14.05593,335.3351,-5.821459,0.4141638,-5.82078,-9.4206,-34.5782,0.582901,
2,34.41,2,14.05448,335.3381,-5.828229,0.4146884,-5.82078,-9.4206,-34.5782,0.582901,
2,34.42,2,14.05426,335.3229,-5.827147,0.4146177,-5.83283,-9.4206,-34.5821,0.5867996,
2,34.43,2,14.05494,335.3105,-5.829544,0.4147682,-5.83283,-9.4206,-34.5821,0.5867996,
2,34.44,2,14.05439,335.3258,-5.828301,0.4146962,-5.83283,-9.4206,-34.5821,0.5867996,
2,34.45,2,14.05376,335.3155,-5.827286,0.4146425,-5.83283,-9.4206,-34.5821,0.5867996,
2,34.46,2,14.0546,335.3054,-5.826144,0.4145364,-5.83283,-9.4206,-34.5821,0.5867996,
2,34.47,2,14.05398,335.3017,-5.821288,0.4142091,-5.83283,-9.4206,-34.5821,0.5867996,
2,34.48,2,14.05171,335.2763,-5.822932,0.4143933,-5.83283,-9.4206,-34.5821,0.5867996,
2,34.49,2,14.05558,335.2765,-5.822444,0.4142444,-5.83283,-9.4206,-34.5821,0.5867996,
2,34.5,2,14.05209,335.2754,-5.827573,0.4147121,-5.83283,-9.4206,-34.5821,0.5867996,
2,34.51,2,14.05058,335.2597,-5.829991,0.4149289,-5.83283,-9.4206,-34.5821,0.5867996,
2,34.52,2,14.05032,335.2719,-5.834193,0.4152355,-5.83283,-9.4206,-34.5821,0.5867996,
2,34.53,2,14.05083,335.2489,-5.837241,0.4154376,-5.83283,-9.4206,-34.5821,0.5867996,
2,34.54,2,14.0542,335.2443,-5.836551,0.4152886,-5.83283,-9.4206,-34.5821,0.5867996,
2,34.55,2,14.05873,335.2239,-5.845013,0.4157567,-5.83283,-9.4206,-34.5821,0.5867996,
2,34.56,2,14.07441,335.2014,-5.845216,0.4153081,-5.83283,-9.4206,-34.5821,0.5867996,
2,34.57,2,14.09753,335.1879,-5.843938,0.4145363,-5.83283,-9.4206,-34.5821,0.5867996,
2,34.58,2,14.11761,335.1423,-5.843736,0.4139324,-5.83283,-9.4206,-34.5821,0.5867996,
2,34.59,2,14.14034,335.1077,-5.845021,0.4133579,-5.83283,-9.4206,-34.5821,0.5867996,
2,34.6,2,14.15453,335.0643,-5.851667,0.413413,-5.83283,-9.4206,-34.5821,0.5867996,
2,34.61,2,14.16407,335.0534,-5.857057,0.4135152,-5.83283,-9.4206,-34.5821,0.5867996,
2,34.62,2,14.17023,334.9997,-5.859424,0.4135022,-5.83283,-9.4206,-34.5821,0.5867996,
2,34.63,2,14.16943,335.0196,-5.862111,0.4137155,-5.83283,-9.4206,-34.5821,0.5867996,
2,34.64,2,14.17128,335.0229,-5.863433,0.4137546,-5.83283,-9.4206,-34.5821,0.5867996,
2,34.65,2,14.16865,335.0136,-5.869933,0.4142903,-5.83283,-9.4206,-34.5821,0.5867996,
2,34.66,2,14.16749,335.003,-5.871033,0.4144017,-5.83283,-9.4206,-34.5821,0.5867996,
2,34.67,2,14.16449,335.0218,-5.871949,0.4145541,-5.83283,-9.4206,-34.5821,0.5867996,
2,34.68,2,14.16577,334.9689,-5.869165,0.4143203,-5.83283,-9.4206,-34.5821,0.5867996,
2,34.69,2,14.1637,334.9786,-5.869224,0.414385,-5.83283,-9.4206,-34.5821,0.5867996,
2,34.7,2,14.16544,334.9618,-5.868082,0.4142535,-5.83283,-9.4206,-34.5821,0.5867996,
2,34.71,2,14.16349,334.9518,-5.865971,0.4141615,-5.84355,-9.4206,-34.586,0.5906982,
2,34.72,2,14.16427,334.9625,-5.86905,0.4143559,-5.84355,-9.4206,-34.586,0.5906982,
2,34.73,2,14.16154,334.9471,-5.870361,0.4145286,-5.84355,-9.4206,-34.586,0.5906982,
2,34.74,2,14.16212,334.9307,-5.873583,0.414739,-5.84355,-9.4206,-34.586,0.5906982,
2,34.75,2,14.16281,334.9354,-5.877713,0.4150102,-5.84355,-9.4206,-34.586,0.5906982,
2,34.76,2,14.16145,334.9234,-5.880482,0.4152458,-5.84355,-9.4206,-34.586,0.5906982,
2,34.77,2,14.16005,334.9307,-5.882582,0.4154352,-5.84355,-9.4206,-34.586,0.5906982,
2,34.78,2,14.16229,334.9247,-5.885418,0.4155697,-5.84355,-9.4206,-34.586,0.5906982,
2,34.79,2,14.16135,334.9283,-5.887257,0.4157272,-5.84355,-9.4206,-34.586,0.5906982,
2,34.8,2,14.16794,334.9018,-5.886866,0.4155062,-5.84355,-9.4206,-34.586,0.5906982,
2,34.81,2,14.17712,334.8691,-5.886428,0.4152061,-5.84355,-9.4206,-34.586,0.5906982,
2,34.82,2,14.19348,334.856,-5.88394,0.4145525,-5.84355,-9.4206,-34.586,0.5906982,
2,34.83,2,14.21843,334.8189,-5.885442,0.4139305,-5.84355,-9.4206,-34.586,0.5906982,
2,34.84,2,14.23911,334.7801,-5.894163,0.4139419,-5.84355,-9.4206,-34.586,0.5906982,
2,34.85,2,14.26161,334.7249,-5.898973,0.413626,-5.84355,-9.4206,-34.586,0.5906982,
2,34.86,2,14.27291,334.7321,-5.905713,0.4137707,-5.84355,-9.4206,-34.586,0.5906982,
2,34.87,2,14.28138,334.6985,-5.909939,0.4138212,-5.84355,-9.4206,-34.586,0.5906982,
2,34.88,2,14.28278,334.6759,-5.914672,0.414112,-5.84355,-9.4206,-34.586,0.5906982,
2,34.89,2,14.28446,334.6785,-5.921825,0.4145641,-5.84355,-9.4206,-34.586,0.5906982,
2,34.9,2,14.28173,334.684,-5.921089,0.4145918,-5.84355,-9.4206,-34.586,0.5906982,
2,34.91,2,14.28145,334.6276,-5.925238,0.4148906,-5.84355,-9.4206,-34.586,0.5906982,
2,34.92,2,14.28123,334.6889,-5.922812,0.4147272,-5.84355,-9.4206,-34.586,0.5906982,
2,34.93,2,14.28212,334.6387,-5.922959,0.4147115,-5.84355,-9.4206,-34.586,0.5906982,
2,34.94,2,14.28152,334.654,-5.923528,0.4147688,-5.84355,-9.4206,-34.586,0.5906982,
2,34.95,2,14.28146,334.6409,-5.920519,0.4145598,-5.84355,-9.4206,-34.586,0.5906982,
2,34.96,2,14.28196,334.622,-5.920752,0.4145615,-5.85428,-9.4206,-34.59,0.5946999,
2,34.97,2,14.27894,334.6245,-5.924303,0.4148979,-5.85428,-9.4206,-34.59,0.5946999,
2,34.98,2,14.278,334.6284,-5.927645,0.4151592,-5.85428,-9.4206,-34.59,0.5946999,
2,34.99,2,14.27924,334.6096,-5.92996,0.4152853,-5.85428,-9.4206,-34.59,0.5946999,
2,35,2,14.27814,334.608,-5.931507,0.4154259,-5.85428,-9.4206,-34.59,0.5946999,
2,35.01,2,14.27749,334.5788,-5.935559,0.4157286,-5.85428,-9.4206,-34.59,0.5946999,
2,35.02,2,14.27588,334.5882,-5.934669,0.4157129,-5.85428,-9.4206,-34.59,0.5946999,
2,35.03,2,14.27906,334.5902,-5.939426,0.4159535,-5.85428,-9.4206,-34.59,0.5946999,
2,35.04,2,14.27836,334.5772,-5.936758,0.4157872,-5.85428,-9.4206,-34.59,0.5946999,
2,35.05,2,14.27596,334.5974,-5.935892,0.4157964,-5.85428,-9.4206,-34.59,0.5946999,
2,35.06,2,14.27505,334.5737,-5.932012,0.4155512,-5.85428,-9.4206,-34.59,0.5946999,
2,35.07,2,14.27583,334.5655,-5.93042,0.4154168,-5.85428,-9.4206,-34.59,0.5946999,
2,35.08,2,14.27747,334.5619,-5.935005,0.4156903,-5.85428,-9.4206,-34.59,0.5946999,
2,35.09,2,14.28144,334.5452,-5.933232,0.4154506,-5.85428,-9.4206,-34.59,0.5946999,
2,35.1,2,14.29442,334.5049,-5.939014,0.4154778,-5.85428,-9.4206,-34.59,0.5946999,
2,35.11,2,14.31344,334.4943,-5.941159,0.4150755,-5.85428,-9.4206,-34.59,0.5946999,
2,35.12,2,14.33732,334.4871,-5.947798,0.4148473,-5.85428,-9.4206,-34.59,0.5946999,
2,35.13,2,14.35903,334.4316,-5.958547,0.4149688,-5.85428,-9.4206,-34.59,0.5946999,
2,35.14,2,14.37716,334.3896,-5.961645,0.4146609,-5.85428,-9.4206,-34.59,0.5946999,
2,35.15,2,14.38792,334.3732,-5.967095,0.4147295,-5.85428,-9.4206,-34.59,0.5946999,
2,35.16,2,14.39285,334.3619,-5.967818,0.4146376,-5.85428,-9.4206,-34.59,0.5946999,
2,35.17,2,14.39449,334.3622,-5.966249,0.4144815,-5.85428,-9.4206,-34.59,0.5946999,
2,35.18,2,14.39475,334.3277,-5.966132,0.4144657,-5.85428,-9.4206,-34.59,0.5946999,
2,35.19,2,14.39497,334.3181,-5.963006,0.4142424,-5.85428,-9.4206,-34.59,0.5946999,
2,35.2,2,14.39544,334.322,-5.965421,0.4143964,-5.85428,-9.4206,-34.59,0.5946999,
2,35.21,2,14.39536,334.3038,-5.967587,0.4145493,-5.85428,-9.4206,-34.59,0.5946999,
2,35.22,2,14.3928,334.2982,-5.971423,0.4148895,-5.85428,-9.4206,-34.59,0.5946999,
2,35.23,2,14.39036,334.2914,-5.973029,0.4150716,-5.86632,-9.4206,-34.5939,0.5985985,
2,35.24,2,14.38975,334.278,-5.977612,0.4154077,-5.86632,-9.4206,-34.5939,0.5985985,
2,35.25,2,14.39065,334.2819,-5.97705,0.4153427,-5.86632,-9.4206,-34.5939,0.5985985,
2,35.26,2,14.3908,334.2805,-5.979448,0.415505,-5.86632,-9.4206,-34.5939,0.5985985,
2,35.27,2,14.38834,334.2689,-5.981902,0.4157465,-5.86632,-9.4206,-34.5939,0.5985985,
2,35.28,2,14.3897,334.2657,-5.979033,0.4155078,-5.86632,-9.4206,-34.5939,0.5985985,
2,35.29,2,14.38749,334.2482,-5.977309,0.4154519,-5.86632,-9.4206,-34.5939,0.5985985,
2,35.3,2,14.38986,334.2524,-5.973467,0.4151165,-5.86632,-9.4206,-34.5939,0.5985985,
2,35.31,2,14.38906,334.2365,-5.973762,0.41516,-5.86632,-9.4206,-34.5939,0.5985985,
2,35.32,2,14.38674,334.2251,-5.975726,0.4153635,-5.86632,-9.4206,-34.5939,0.5985985,
2,35.33,2,14.38666,334.213,-5.977372,0.41548,-5.86632,-9.4206,-34.5939,0.5985985,
2,35.34,2,14.38549,334.2151,-5.981397,0.4157938,-5.86632,-9.4206,-34.5939,0.5985985,
2,35.35,2,14.38445,334.1977,-5.980572,0.4157664,-5.86632,-9.4206,-34.5939,0.5985985,
2,35.36,2,14.39262,334.1657,-5.985829,0.4158956,-5.86632,-9.4206,-34.5939,0.5985985,
2,35.37,2,14.40065,334.1752,-5.992219,0.4161076,-5.86632,-9.4206,-34.5939,0.5985985,
2,35.38,2,14.42022,334.1453,-5.991107,0.4154657,-5.86632,-9.4206,-34.5939,0.5985985,
2,35.39,2,14.44417,334.1239,-5.9966,0.4151571,-5.86632,-9.4206,-34.5939,0.5985985,
2,35.4,2,14.46487,334.0891,-5.998979,0.4147274,-5.86632,-9.4206,-34.5939,0.5985985,
2,35.41,2,14.48364,334.0308,-6.004354,0.414561,-5.86632,-9.4206,-34.5939,0.5985985,
2,35.42,2,14.49842,334.0405,-6.006072,0.414257,-5.86632,-9.4206,-34.5939,0.5985985,
2,35.43,2,14.5044,334.0053,-6.005133,0.4140214,-5.86632,-9.4206,-34.5939,0.5985985,
2,35.44,2,14.50814,333.9854,-6.008955,0.4141781,-5.86632,-9.4206,-34.5939,0.5985985,
2,35.45,2,14.50662,333.9798,-6.013546,0.414538,-5.86632,-9.4206,-34.5939,0.5985985,
2,35.46,2,14.50637,333.9788,-6.019742,0.4149723,-5.86632,-9.4206,-34.5939,0.5985985,
2,35.47,2,14.5069,333.9621,-6.019654,0.4149511,-5.86632,-9.4206,-34.5939,0.5985985,
2,35.48,2,14.50479,333.9553,-6.023151,0.4152527,-5.86632,-9.4206,-34.5939,0.5985985,
2,35.49,2,14.50375,333.9406,-6.024981,0.4154084,-5.86632,-9.4206,-34.5939,0.5985985,
2,35.5,2,14.50299,333.9511,-6.024679,0.4154095,-5.86632,-9.4206,-34.5939,0.5985985,
2,35.51,2,14.50282,333.9411,-6.026677,0.415552,-5.86632,-9.4206,-34.5939,0.5985985,
2,35.52,2,14.50452,333.9248,-6.025451,0.415419,-5.86632,-9.4206,-34.5939,0.5985985,
2,35.53,2,14.50432,333.9337,-6.024043,0.4153275,-5.87773,-9.4206,-34.5978,0.6025009,
2,35.54,2,14.50524,333.9162,-6.021207,0.4151057,-5.87773,-9.4206,-34.5978,0.6025009,
2,35.55,2,14.5045,333.9103,-6.018289,0.4149258,-5.87773,-9.4206,-34.5978,0.6025009,
2,35.56,2,14.50275,333.9036,-6.022546,0.4152693,-5.87773,-9.4206,-34.5978,0.6025009,
2,35.57,2,14.50168,333.907,-6.021891,0.4152547,-5.87773,-9.4206,-34.5978,0.6025009,
2,35.58,2,14.50017,333.8846,-6.02515,0.4155227,-5.87773,-9.4206,-34.5978,0.6025009,
2,35.59,2,14.49969,333.8845,-6.026588,0.4156357,-5.87773,-9.4206,-34.5978,0.6025009,
2,35.6,2,14.50107,333.8934,-6.031492,0.4159342,-5.87773,-9.4206,-34.5978,0.6025009,
2,35.61,2,14.49953,333.8754,-6.033815,0.4161386,-5.87773,-9.4206,-34.5978,0.6025009,
2,35.62,2,14.50003,333.844,-6.033492,0.4161022,-5.87773,-9.4206,-34.5978,0.6025009,
2,35.63,2,14.49832,333.8566,-6.036267,0.4163424,-5.87773,-9.4206,-34.5978,0.6025009,
2,35.64,2,14.50043,333.8571,-6.034308,0.4161468,-5.87773,-9.4206,-34.5978,0.6025009,
2,35.65,2,14.5058,333.8546,-6.032895,0.4158954,-5.87773,-9.4206,-34.5978,0.6025009,
2,35.66,2,14.51788,333.8151,-6.031325,0.4154412,-5.87773,-9.4206,-34.5978,0.6025009,
2,35.67,2,14.53646,333.7794,-6.03066,0.4148643,-5.87773,-9.4206,-34.5978,0.6025009,
2,35.68,2,14.56027,333.7339,-6.037593,0.4146622,-5.87773,-9.4206,-34.5978,0.6025009,
2,35.69,2,14.58303,333.7002,-6.044195,0.4144677,-5.87773,-9.4206,-34.5978,0.6025009,
2,35.7,2,14.60012,333.6818,-6.054217,0.414669,-5.87773,-9.4206,-34.5978,0.6025009,
2,35.71,2,14.61291,333.6569,-6.058284,0.4145843,-5.87773,-9.4206,-34.5978,0.6025009,
2,35.72,2,14.62008,333.6614,-6.06351,0.4147385,-5.87773,-9.4206,-34.5978,0.6025009,
2,35.73,2,14.62075,333.6326,-6.067334,0.4149811,-5.87773,-9.4206,-34.5978,0.6025009,
2,35.74,2,14.62207,333.6192,-6.072574,0.4153019,-5.87773,-9.4206,-34.5978,0.6025009,
2,35.75,2,14.62224,333.6182,-6.072714,0.4153067,-5.87773,-9.4206,-34.5978,0.6025009,
2,35.76,2,14.62072,333.6113,-6.071563,0.4152712,-5.87773,-9.4206,-34.5978,0.6025009,
2,35.77,2,14.62195,333.5963,-6.07089,0.4151902,-5.87773,-9.4206,-34.5978,0.6025009,
2,35.78,2,14.62225,333.591,-6.067822,0.4149719,-5.88977,-9.4206,-34.6018,0.6064987,
2,35.79,2,14.61919,333.5699,-6.068386,0.4150972,-5.88977,-9.4206,-34.6018,0.6064987,
2,35.8,2,14.61779,333.5624,-6.073091,0.4154588,-5.88977,-9.4206,-34.6018,0.6064987,
2,35.81,2,14.61865,333.5439,-6.071985,0.4153588,-5.88977,-9.4206,-34.6018,0.6064987,
2,35.82,2,14.61598,333.5468,-6.078738,0.4158966,-5.88977,-9.4206,-34.6018,0.6064987,
2,35.83,2,14.61611,333.5399,-6.076923,0.415769,-5.88977,-9.4206,-34.6018,0.6064987,
2,35.84,2,14.61514,333.5304,-6.080881,0.4160672,-5.88977,-9.4206,-34.6018,0.6064987,
2,35.85,2,14.61585,333.5353,-6.084342,0.4162839,-5.88977,-9.4206,-34.6018,0.6064987,
2,35.86,2,14.61629,333.5649,-6.087216,0.4164679,-5.88977,-9.4206,-34.6018,0.6064987,
2,35.87,2,14.61434,333.5346,-6.089578,0.4166851,-5.88977,-9.4206,-34.6018,0.6064987,
2,35.88,2,14.61406,333.5151,-6.0861,0.4164551,-5.88977,-9.4206,-34.6018,0.6064987,
2,35.89,2,14.61515,333.5017,-6.086741,0.4164679,-5.88977,-9.4206,-34.6018,0.6064987,
2,35.9,2,14.61792,333.5154,-6.081879,0.4160563,-5.88977,-9.4206,-34.6018,0.6064987,
2,35.91,2,14.62437,333.5004,-6.081812,0.4158683,-5.88977,-9.4206,-34.6018,0.6064987,
2,35.92,2,14.63818,333.474,-6.085446,0.4157242,-5.88977,-9.4206,-34.6018,0.6064987,
2,35.93,2,14.6609,333.4375,-6.090392,0.4154173,-5.88977,-9.4206,-34.6018,0.6064987,
2,35.94,2,14.68241,333.402,-6.100141,0.4154727,-5.88977,-9.4206,-34.6018,0.6064987,
2,35.95,2,14.70293,333.3593,-6.104284,0.4151746,-5.88977,-9.4206,-34.6018,0.6064987,
2,35.96,2,14.71948,333.348,-6.113955,0.4153648,-5.88977,-9.4206,-34.6018,0.6064987,
2,35.97,2,14.7315,333.3284,-6.117577,0.4152717,-5.88977,-9.4206,-34.6018,0.6064987,
2,35.98,2,14.73519,333.325,-6.122775,0.4155207,-5.88977,-9.4206,-34.6018,0.6064987,
2,35.99,2,14.73649,333.3023,-6.124537,0.4156035,-5.88977,-9.4206,-34.6018,0.6064987,
2,36,2,14.73444,333.2889,-6.122837,0.4155459,-5.88977,-9.4206,-34.6018,0.6064987,
2,36.01,2,14.73417,333.2849,-6.124888,0.4156929,-5.88977,-9.4206,-34.6018,0.6064987,
2,36.02,2,14.73405,333.2725,-6.121039,0.415435,-5.88977,-9.4206,-34.6018,0.6064987,
2,36.03,2,14.73221,333.282,-6.121582,0.4155235,-5.88977,-9.4206,-34.6018,0.6064987,
2,36.04,2,14.73493,333.2476,-6.122962,0.4155406,-5.88977,-9.4206,-34.6018,0.6064987,
2,36.05,2,14.73164,333.3018,-6.126086,0.4158455,-5.88977,-9.4206,-34.6018,0.6064987,
2,36.06,2,14.73184,333.2512,-6.126675,0.4158798,-5.9005,-9.4206,-34.6057,0.6104012,
2,36.07,2,14.73206,333.2376,-6.127051,0.4158992,-5.9005,-9.4206,-34.6057,0.6104012,
2,36.08,2,14.7312,333.2403,-6.132028,0.4162613,-5.9005,-9.4206,-34.6057,0.6104012,
2,36.09,2,14.73155,333.2319,-6.134699,0.4164328,-5.9005,-9.4206,-34.6057,0.6104012,
2,36.1,2,14.72919,333.1906,-6.137296,0.4166756,-5.9005,-9.4206,-34.6057,0.6104012,
2,36.11,2,14.72855,333.2167,-6.136246,0.4166225,-5.9005,-9.4206,-34.6057,0.6104012,
2,36.12,2,14.73286,333.2275,-6.133036,0.4162826,-5.9005,-9.4206,-34.6057,0.6104012,
2,36.13,2,14.73094,333.2206,-6.132872,0.416326,-5.9005,-9.4206,-34.6057,0.6104012,
2,36.14,2,14.72619,333.1957,-6.131448,0.4163635,-5.9005,-9.4206,-34.6057,0.6104012,
2,36.15,2,14.72666,333.1924,-6.131103,0.4163269,-5.9005,-9.4206,-34.6057,0.6104012,
2,36.16,2,14.7329,333.1765,-6.13267,0.4162569,-5.9005,-9.4206,-34.6057,0.6104012,
2,36.17,2,14.74385,333.1494,-6.135628,0.4161483,-5.9005,-9.4206,-34.6057,0.6104012,
2,36.18,2,14.7622,333.1313,-6.142146,0.4160725,-5.9005,-9.4206,-34.6057,0.6104012,
2,36.19,2,14.78336,333.1018,-6.145393,0.4156966,-5.9005,-9.4206,-34.6057,0.6104012,
2,36.2,2,14.80761,333.0538,-6.154687,0.4156434,-5.9005,-9.4206,-34.6057,0.6104012,
2,36.21,2,14.83058,333.0267,-6.159758,0.4153416,-5.9005,-9.4206,-34.6057,0.6104012,
2,36.22,2,14.84231,333,-6.167263,0.4155189,-5.9005,-9.4206,-34.6057,0.6104012,
2,36.23,2,14.8517,332.9899,-6.168594,0.415346,-5.9005,-9.4206,-34.6057,0.6104012,
2,36.24,2,14.85421,332.9842,-6.169418,0.4153314,-5.9005,-9.4206,-34.6057,0.6104012,
2,36.25,2,14.85483,332.9678,-6.170129,0.4153618,-5.9005,-9.4206,-34.6057,0.6104012,
2,36.26,2,14.85229,332.9643,-6.168005,0.4152899,-5.9005,-9.4206,-34.6057,0.6104012,
2,36.27,2,14.85456,332.9343,-6.170521,0.4153959,-5.9005,-9.4206,-34.6057,0.6104012,
2,36.28,2,14.85408,332.9498,-6.17205,0.4155121,-5.9005,-9.4206,-34.6057,0.6104012,
2,36.29,2,14.85058,332.9021,-6.174142,0.415751,-5.9005,-9.4206,-34.6057,0.6104012,
2,36.3,2,14.85336,332.9207,-6.177066,0.4158698,-5.9005,-9.4206,-34.6057,0.6104012,
2,36.31,2,14.85166,332.9133,-6.177804,0.4159673,-5.91122,-9.4206,-34.6097,0.614399,
2,36.32,2,14.84886,332.9025,-6.181714,0.416309,-5.91122,-9.4206,-34.6097,0.614399,
2,36.33,2,14.85237,332.9003,-6.182418,0.416258,-5.91122,-9.4206,-34.6097,0.614399,
2,36.34,2,14.84924,332.9247,-6.187047,0.4166574,-5.91122,-9.4206,-34.6097,0.614399,
2,36.35,2,14.84875,332.8787,-6.186059,0.4166047,-5.91122,-9.4206,-34.6097,0.614399,
2,36.36,2,14.85039,332.886,-6.185604,0.416528,-5.91122,-9.4206,-34.6097,0.614399,
2,36.37,2,14.84736,332.8799,-6.188643,0.4168176,-5.91122,-9.4206,-34.6097,0.614399,
2,36.38,2,14.84916,332.8687,-6.179016,0.4161188,-5.91122,-9.4206,-34.6097,0.614399,
2,36.39,2,14.84927,332.8785,-6.179959,0.4161793,-5.91122,-9.4206,-34.6097,0.614399,
2,36.4,2,14.85222,332.8525,-6.181334,0.4161892,-5.91122,-9.4206,-34.6097,0.614399,
2,36.41,2,14.86255,332.8242,-6.186587,0.4162534,-5.91122,-9.4206,-34.6097,0.614399,
2,36.42,2,14.87899,332.8031,-6.193277,0.4162432,-5.91122,-9.4206,-34.6097,0.614399,
2,36.43,2,14.90154,332.7569,-6.194427,0.4156906,-5.91122,-9.4206,-34.6097,0.614399,
2,36.44,2,14.92607,332.7409,-6.202413,0.4155422,-5.91122,-9.4206,-34.6097,0.614399,
2,36.45,2,14.93983,332.7106,-6.205974,0.4153979,-5.91122,-9.4206,-34.6097,0.614399,
2,36.46,2,14.95584,332.7056,-6.212916,0.4154174,-5.91122,-9.4206,-34.6097,0.614399,
2,36.47,2,14.96046,332.6774,-6.215726,0.415477,-5.91122,-9.4206,-34.6097,0.614399,
2,36.48,2,14.96245,332.6432,-6.216525,0.4154752,-5.91122,-9.4206,-34.6097,0.614399,
2,36.49,2,14.96383,332.66,-6.216311,0.4154225,-5.91122,-9.4206,-34.6097,0.614399,
2,36.5,2,14.96364,332.6371,-6.211257,0.41509,-5.91122,-9.4206,-34.6097,0.614399,
2,36.51,2,14.96482,332.6455,-6.213624,0.4152154,-5.91122,-9.4206,-34.6097,0.614399,
2,36.52,2,14.96278,332.6045,-6.217957,0.4155617,-5.91122,-9.4206,-34.6097,0.614399,
2,36.53,2,14.96095,332.6427,-6.217322,0.4155701,-5.91122,-9.4206,-34.6097,0.614399,
2,36.54,2,14.9614,332.6,-6.219287,0.4156889,-5.92128,-9.4206,-34.6134,0.6180992,
2,36.55,2,14.96012,332.5892,-6.222673,0.4159507,-5.92128,-9.4206,-34.6134,0.6180992,
2,36.56,2,14.96098,332.592,-6.22508,0.4160878,-5.92128,-9.4206,-34.6134,0.6180992,
2,36.57,2,14.96304,332.5811,-6.227558,0.416196,-5.92128,-9.4206,-34.6134,0.6180992,
2,36.58,2,14.95984,332.5477,-6.230067,0.4164529,-5.92128,-9.4206,-34.6134,0.6180992,
2,36.59,2,14.95941,332.5703,-6.22673,0.4162417,-5.92128,-9.4206,-34.6134,0.6180992,
2,36.6,2,14.95975,332.5555,-6.226658,0.4162275,-5.92128,-9.4206,-34.6134,0.6180992,
2,36.61,2,14.95761,332.557,-6.226638,0.4162856,-5.92128,-9.4206,-34.6134,0.6180992,
2,36.62,2,14.95736,332.5565,-6.221699,0.4159623,-5.92128,-9.4206,-34.6134,0.6180992,
2,36.63,2,14.95843,332.5394,-6.223265,0.4160373,-5.92128,-9.4206,-34.6134,0.6180992,
2,36.64,2,14.96273,332.5235,-6.221216,0.4157807,-5.92128,-9.4206,-34.6134,0.6180992,
2,36.65,2,14.97345,332.5104,-6.226111,0.4158102,-5.92128,-9.4206,-34.6134,0.6180992,
2,36.66,2,14.99244,332.4669,-6.229875,0.4155344,-5.92128,-9.4206,-34.6134,0.6180992,
2,36.67,2,15.01427,332.4508,-6.231617,0.4150462,-5.92128,-9.4206,-34.6134,0.6180992,
2,36.68,2,15.03592,332.3958,-6.241452,0.4151028,-5.92128,-9.4206,-34.6134,0.6180992,
2,36.69,2,15.05531,332.3669,-6.246813,0.4149242,-5.92128,-9.4206,-34.6134,0.6180992,
2,36.7,2,15.06433,332.3433,-6.251096,0.4149601,-5.92128,-9.4206,-34.6134,0.6180992,
2,36.71,2,15.06964,332.344,-6.256061,0.4151433,-5.92128,-9.4206,-34.6134,0.6180992,
2,36.72,2,15.07389,332.3387,-6.25407,0.4148941,-5.92128,-9.4206,-34.6134,0.6180992,
2,36.73,2,15.06957,332.3315,-6.253226,0.4149572,-5.92128,-9.4206,-34.6134,0.6180992,
2,36.74,2,15.07119,332.2943,-6.253455,0.4149279,-5.92128,-9.4206,-34.6134,0.6180992,
2,36.75,2,15.06889,332.2884,-6.257289,0.4152454,-5.92128,-9.4206,-34.6134,0.6180992,
2,36.76,2,15.067,332.2996,-6.257346,0.4153015,-5.92128,-9.4206,-34.6134,0.6180992,
2,36.77,2,15.06723,332.2455,-6.25927,0.4154229,-5.92128,-9.4206,-34.6134,0.6180992,
2,36.78,2,15.06773,332.2584,-6.257758,0.4153085,-5.92128,-9.4206,-34.6134,0.6180992,
2,36.79,2,15.06534,332.2736,-6.262992,0.415722,-5.92128,-9.4206,-34.6134,0.6180992,
2,36.8,2,15.0669,332.2556,-6.262659,0.4156568,-5.93132,-9.4206,-34.6171,0.6217995,
2,36.81,2,15.06597,332.2416,-6.267668,0.416015,-5.93132,-9.4206,-34.6171,0.6217995,
2,36.82,2,15.06477,332.2669,-6.269287,0.4161554,-5.93132,-9.4206,-34.6171,0.6217995,
2,36.83,2,15.06542,332.2258,-6.266324,0.4159408,-5.93132,-9.4206,-34.6171,0.6217995,
2,36.84,2,15.06618,332.2346,-6.26769,0.4160106,-5.93132,-9.4206,-34.6171,0.6217995,
2,36.85,2,15.06402,332.2172,-6.265664,0.4159358,-5.93132,-9.4206,-34.6171,0.6217995,
2,36.86,2,15.06182,332.193,-6.262743,0.4158027,-5.93132,-9.4206,-34.6171,0.6217995,
2,36.87,2,15.06226,332.2061,-6.263769,0.4158586,-5.93132,-9.4206,-34.6171,0.6217995,
2,36.88,2,15.06235,332.1911,-6.264793,0.4159241,-5.93132,-9.4206,-34.6171,0.6217995,
2,36.89,2,15.06224,332.1781,-6.269583,0.4162451,-5.93132,-9.4206,-34.6171,0.6217995,
2,36.9,2,15.06187,332.1934,-6.271574,0.4163875,-5.93132,-9.4206,-34.6171,0.6217995,
2,36.91,2,15.06122,332.1763,-6.272199,0.4164468,-5.93132,-9.4206,-34.6171,0.6217995,
2,36.92,2,15.06179,332.1826,-6.276848,0.41674,-5.93132,-9.4206,-34.6171,0.6217995,
2,36.93,2,15.067,332.1791,-6.274506,0.4164402,-5.93132,-9.4206,-34.6171,0.6217995,
2,36.94,2,15.08196,332.1555,-6.281228,0.4164729,-5.93132,-9.4206,-34.6171,0.6217995,
2,36.95,2,15.09841,332.1212,-6.282726,0.4161185,-5.93132,-9.4206,-34.6171,0.6217995,
2,36.96,2,15.12296,332.0648,-6.281886,0.4153873,-5.93132,-9.4206,-34.6171,0.6217995,
2,36.97,2,15.14432,332.0396,-6.287336,0.4151614,-5.93132,-9.4206,-34.6171,0.6217995,
2,36.98,2,15.16174,332.0117,-6.286685,0.4146413,-5.93132,-9.4206,-34.6171,0.6217995,
2,36.99,2,15.17068,331.9844,-6.294818,0.4149331,-5.93132,-9.4206,-34.6171,0.6217995,
2,37,2,15.17697,331.9698,-6.300167,0.4151135,-5.93132,-9.4206,-34.6171,0.6217995,
2,37.01,2,15.17655,331.986,-6.303712,0.4153587,-5.93132,-9.4206,-34.6171,0.6217995,
2,37.02,2,15.17542,331.9507,-6.305698,0.4155204,-5.93132,-9.4206,-34.6171,0.6217995,
2,37.03,2,15.17426,331.9324,-6.311222,0.4159161,-5.93132,-9.4206,-34.6171,0.6217995,
2,37.04,2,15.17472,331.9294,-6.314372,0.4161112,-5.93132,-9.4206,-34.6171,0.6217995,
2,37.05,2,15.17447,331.9366,-6.315998,0.4162252,-5.93132,-9.4206,-34.6171,0.6217995,
2,37.06,2,15.17574,331.9204,-6.319705,0.4164347,-5.93132,-9.4206,-34.6171,0.6217995,
2,37.07,2,15.17504,331.925,-6.317772,0.4163265,-5.93132,-9.4206,-34.6171,0.6217995,
2,37.08,2,15.17481,331.8946,-6.318046,0.416351,-5.94338,-9.4206,-34.6208,0.6254997,
2,37.09,2,15.17348,331.9199,-6.314201,0.4161341,-5.94338,-9.4206,-34.6208,0.6254997,
2,37.1,2,15.17163,331.9135,-6.3113,0.4159935,-5.94338,-9.4206,-34.6208,0.6254997,
2,37.11,2,15.17166,331.905,-6.315164,0.4162475,-5.94338,-9.4206,-34.6208,0.6254997,
2,37.12,2,15.17601,331.8866,-6.315206,0.4161308,-5.94338,-9.4206,-34.6208,0.6254997,
2,37.13,2,15.17043,331.8921,-6.320282,0.4166186,-5.94338,-9.4206,-34.6208,0.6254997,
2,37.14,2,15.17124,331.868,-6.318833,0.4165007,-5.94338,-9.4206,-34.6208,0.6254997,
2,37.15,2,15.17104,331.8674,-6.320972,0.4166472,-5.94338,-9.4206,-34.6208,0.6254997,
2,37.16,2,15.17115,331.8589,-6.323409,0.4168047,-5.94338,-9.4206,-34.6208,0.6254997,
2,37.17,2,15.17838,331.8409,-6.323198,0.4165925,-5.94338,-9.4206,-34.6208,0.6254997,
2,37.18,2,15.19176,331.8206,-6.325634,0.4163858,-5.94338,-9.4206,-34.6208,0.6254997,
2,37.19,2,15.20739,331.8002,-6.32787,0.4161049,-5.94338,-9.4206,-34.6208,0.6254997,
2,37.2,2,15.23236,331.7699,-6.33157,0.4156658,-5.94338,-9.4206,-34.6208,0.6254997,
2,37.21,2,15.25833,331.723,-6.328733,0.4147724,-5.94338,-9.4206,-34.6208,0.6254997,
2,37.22,2,15.27393,331.7029,-6.332834,0.4146172,-5.94338,-9.4206,-34.6208,0.6254997,
2,37.23,2,15.28583,331.69,-6.342096,0.4149003,-5.94338,-9.4206,-34.6208,0.6254997,
2,37.24,2,15.28908,331.6768,-6.344484,0.4149684,-5.94338,-9.4206,-34.6208,0.6254997,
2,37.25,2,15.29242,331.6179,-6.347745,0.4150909,-5.94338,-9.4206,-34.6208,0.6254997,
2,37.26,2,15.29176,331.6453,-6.35229,0.415406,-5.94338,-9.4206,-34.6208,0.6254997,
2,37.27,2,15.28666,331.6508,-6.3564,0.4158134,-5.94338,-9.4206,-34.6208,0.6254997,
2,37.28,2,15.28946,331.6348,-6.357413,0.4158036,-5.94338,-9.4206,-34.6208,0.6254997,
2,37.29,2,15.28696,331.6187,-6.360344,0.4160634,-5.9528,-9.4206,-34.6246,0.6292992,
2,37.3,2,15.28733,331.6122,-6.360789,0.4160823,-5.9528,-9.4206,-34.6246,0.6292992,
2,37.31,2,15.28667,331.6093,-6.359322,0.4160044,-5.9528,-9.4206,-34.6246,0.6292992,
2,37.32,2,15.28628,331.621,-6.360045,0.4160623,-5.9528,-9.4206,-34.6246,0.6292992,
2,37.33,2,15.28638,331.5772,-6.358082,0.4159312,-5.9528,-9.4206,-34.6246,0.6292992,
2,37.34,2,15.28215,331.5652,-6.357824,0.4160293,-5.9528,-9.4206,-34.6246,0.6292992,
2,37.35,2,15.28186,331.5714,-6.36081,0.4162327,-5.9528,-9.4206,-34.6246,0.6292992,
2,37.36,2,15.28179,331.5689,-6.362123,0.4163206,-5.9528,-9.4206,-34.6246,0.6292992,
2,37.37,2,15.28324,331.5599,-6.36526,0.4164862,-5.9528,-9.4206,-34.6246,0.6292992,
2,37.38,2,15.27948,331.5612,-6.366674,0.4166814,-5.9528,-9.4206,-34.6246,0.6292992,
2,37.39,2,15.28264,331.5498,-6.36798,0.4166806,-5.9528,-9.4206,-34.6246,0.6292992,
2,37.4,2,15.28209,331.5454,-6.370044,0.4168307,-5.9528,-9.4206,-34.6246,0.6292992,
2,37.41,2,15.28982,331.5349,-6.37067,0.4166609,-5.9528,-9.4206,-34.6246,0.6292992,
2,37.42,2,15.30005,331.5099,-6.376049,0.4167338,-5.9528,-9.4206,-34.6246,0.6292992,
2,37.43,2,15.32154,331.4943,-6.374615,0.4160557,-5.9528,-9.4206,-34.6246,0.6292992,
2,37.44,2,15.34252,331.4447,-6.377426,0.4156702,-5.9528,-9.4206,-34.6246,0.6292992,
2,37.45,2,15.36211,331.427,-6.377853,0.4151678,-5.9528,-9.4206,-34.6246,0.6292992,
2,37.46,2,15.38185,331.3872,-6.380777,0.4148252,-5.9528,-9.4206,-34.6246,0.6292992,
2,37.47,2,15.38648,331.3681,-6.389171,0.4152459,-5.9528,-9.4206,-34.6246,0.6292992,
2,37.48,2,15.39006,331.3412,-6.39286,0.4153889,-5.9528,-9.4206,-34.6246,0.6292992,
2,37.49,2,15.39394,331.3463,-6.392631,0.4152693,-5.9528,-9.4206,-34.6246,0.6292992,
2,37.5,2,15.38938,331.3203,-6.394262,0.4154983,-5.9528,-9.4206,-34.6246,0.6292992,
2,37.51,2,15.3906,331.3084,-6.398493,0.4157402,-5.9528,-9.4206,-34.6246,0.6292992,
2,37.52,2,15.3897,331.323,-6.402704,0.4160382,-5.9528,-9.4206,-34.6246,0.6292992,
2,37.53,2,15.38828,331.3297,-6.405411,0.4162525,-5.9528,-9.4206,-34.6246,0.6292992,
2,37.54,2,15.38801,331.3229,-6.406785,0.4163493,-5.9528,-9.4206,-34.6246,0.6292992,
2,37.55,2,15.38645,331.3103,-6.404331,0.416232,-5.96348,-9.4206,-34.628,0.6326981,
2,37.56,2,15.38391,331.2784,-6.406708,0.416455,-5.96348,-9.4206,-34.628,0.6326981,
2,37.57,2,15.38643,331.3049,-6.404162,0.4162216,-5.96348,-9.4206,-34.628,0.6326981,
2,37.58,2,15.38538,331.2897,-6.406025,0.4163708,-5.96348,-9.4206,-34.628,0.6326981,
2,37.59,2,15.38671,331.2668,-6.404182,0.416215,-5.96348,-9.4206,-34.628,0.6326981,
2,37.6,2,15.38378,331.2733,-6.406667,0.416456,-5.96348,-9.4206,-34.628,0.6326981,
2,37.61,2,15.38327,331.269,-6.410288,0.4167051,-5.96348,-9.4206,-34.628,0.6326981,
2,37.62,2,15.38595,331.2557,-6.408673,0.4165277,-5.96348,-9.4206,-34.628,0.6326981,
2,37.63,2,15.38386,331.2421,-6.415599,0.4170343,-5.96348,-9.4206,-34.628,0.6326981,
2,37.64,2,15.38337,331.2413,-6.418838,0.4172583,-5.96348,-9.4206,-34.628,0.6326981,
2,37.65,2,15.39229,331.2339,-6.415694,0.4168123,-5.96348,-9.4206,-34.628,0.6326981,
2,37.66,2,15.40108,331.2103,-6.420302,0.4168734,-5.96348,-9.4206,-34.628,0.6326981,
2,37.67,2,15.42275,331.1781,-6.419109,0.4162103,-5.96348,-9.4206,-34.628,0.6326981,
2,37.68,2,15.4441,331.1465,-6.425054,0.4160199,-5.96348,-9.4206,-34.628,0.6326981,
2,37.69,2,15.46524,331.1016,-6.426611,0.4155519,-5.96348,-9.4206,-34.628,0.6326981,
2,37.7,2,15.48482,331.0906,-6.428551,0.4151519,-5.96348,-9.4206,-34.628,0.6326981,
2,37.71,2,15.49185,331.0583,-6.436287,0.4154628,-5.96348,-9.4206,-34.628,0.6326981,
2,37.72,2,15.49419,331.0706,-6.438241,0.4155262,-5.96348,-9.4206,-34.628,0.6326981,
2,37.73,2,15.4955,331.0376,-6.44303,0.4158001,-5.96348,-9.4206,-34.628,0.6326981,
2,37.74,2,15.4938,331.0514,-6.443509,0.4158764,-5.96348,-9.4206,-34.628,0.6326981,
2,37.75,2,15.49213,331.025,-6.44797,0.4162095,-5.96348,-9.4206,-34.628,0.6326981,
2,37.76,2,15.49621,331.0196,-6.448498,0.4161339,-5.96348,-9.4206,-34.628,0.6326981,
2,37.77,2,15.4957,330.9866,-6.450685,0.4162887,-5.96348,-9.4206,-34.628,0.6326981,
2,37.78,2,15.49533,331.0002,-6.449133,0.4161984,-5.96348,-9.4206,-34.628,0.6326981,
2,37.79,2,15.49203,331.0088,-6.449816,0.4163311,-5.97353,-9.4206,-34.6316,0.6362991,
2,37.8,2,15.4925,331.0184,-6.448422,0.4162287,-5.97353,-9.4206,-34.6316,0.6362991,
2,37.81,2,15.49308,330.9745,-6.443266,0.4158802,-5.97353,-9.4206,-34.6316,0.6362991,
2,37.82,2,15.49003,330.9627,-6.444409,0.416036,-5.97353,-9.4206,-34.6316,0.6362991,
2,37.83,2,15.49088,330.9562,-6.446578,0.4161531,-5.97353,-9.4206,-34.6316,0.6362991,
2,37.84,2,15.48963,330.9465,-6.448296,0.4162976,-5.97353,-9.4206,-34.6316,0.6362991,
2,37.85,2,15.49207,330.9493,-6.450439,0.4163705,-5.97353,-9.4206,-34.6316,0.6362991,
2,37.86,2,15.49057,330.9474,-6.452467,0.4165417,-5.97353,-9.4206,-34.6316,0.6362991,
2,37.87,2,15.48847,330.952,-6.46038,0.4171089,-5.97353,-9.4206,-34.6316,0.6362991,
2,37.88,2,15.48836,330.9339,-6.459266,0.4170401,-5.97353,-9.4206,-34.6316,0.6362991,
2,37.89,2,15.48811,330.9288,-6.460083,0.4170995,-5.97353,-9.4206,-34.6316,0.6362991,
2,37.9,2,15.48998,330.9308,-6.461051,0.4171118,-5.97353,-9.4206,-34.6316,0.6362991,
2,37.91,2,15.50066,330.9098,-6.456987,0.4165622,-5.97353,-9.4206,-34.6316,0.6362991,
2,37.92,2,15.51405,330.8802,-6.461281,0.4164793,-5.97353,-9.4206,-34.6316,0.6362991,
2,37.93,2,15.53615,330.8603,-6.458244,0.4156914,-5.97353,-9.4206,-34.6316,0.6362991,
