Repository: jacquesNIT/Polymer-Scratching

Files Structure:

<material>_<maximum_load>_<load_rate>_<sample_number>_<try_number>

- sample_number (s1, s2, ...) is used to indicate another iteration of the same test.
- try_number (1, 2, ...) simply indicates that precedent tests failed, it does not matter.

Scratch Process:

All scratchs were performed using the Rockwell indenter with the "Scratch.Rx" model in MFT. 
All tests have at a length of 2mm and a progressive load.

The same results are also accessible on the scratch pc of the lab, in the "jacques/second_batch" folder.
The "Additionnal_Batch" folder contains unverified results that were used to test the machine, it is advised not to use those.

General Notes:

File: Lab results/Second_Batch/PMMAXT/20N/PMMAXT_20N_25Nm.csv (part 9 of 10)
Recipe, UpperSample, LowerSample, OtherInfo, Averaging, LogFrequency, Type, Radius,TestDate, Operator, Customer, RefStd, Temperature, RH, Liquid, LastCalibDate, LCFz, LCFx, Tip, OtherData, samplevs
scratch only.Rx,,,,10,1000,Scratch,1,9/4/2026 1:52:33 PM,,,ASTM/ISO,,,N/A,N/A,,,,Linear: 0.1 to 20;25;2;2.512563,0.3,
Step, Timestamp, RecipeStep, DAQ.Fz (N),DAQ.CAP (um),DAQ.Fx (N),DAQ.COF (),XYZ.X Position (mm),XYZ.Y Position (mm),XYZ.Z Position (mm),XYZ.Z Depth (mm),
2,37.94,2,15.55873,330.7996,-6.460277,0.4152187,-5.97353,-9.4206,-34.6316,0.6362991,
2,37.95,2,15.57516,330.7891,-6.468397,0.4153021,-5.97353,-9.4206,-34.6316,0.6362991,
2,37.96,2,15.58754,330.7118,-6.472168,0.4152141,-5.97353,-9.4206,-34.6316,0.6362991,
2,37.97,2,15.5956,330.7251,-6.477503,0.4153416,-5.97353,-9.4206,-34.6316,0.6362991,
2,37.98,2,15.59654,330.7262,-6.480123,0.4154845,-5.97353,-9.4206,-34.6316,0.6362991,
2,37.99,2,15.59791,330.7137,-6.487243,0.4159048,-5.97353,-9.4206,-34.6316,0.6362991,
2,38,2,15.59763,330.7155,-6.489664,0.4160673,-5.97353,-9.4206,-34.6316,0.6362991,
2,38.01,2,15.59819,330.7428,-6.490963,0.4161355,-5.97353,-9.4206,-34.6316,0.6362991,
2,38.02,2,15.59843,330.6992,-6.492547,0.4162307,-5.97353,-9.4206,-34.6316,0.6362991,
2,38.03,2,15.59569,330.6843,-6.489259,0.4160932,-5.97353,-9.4206,-34.6316,0.6362991,
2,38.04,2,15.59713,330.6736,-6.489836,0.4160917,-5.98292,-9.4206,-34.6351,0.639801,
2,38.05,2,15.59622,330.6665,-6.487638,0.415975,-5.98292,-9.4206,-34.6351,0.639801,
2,38.06,2,15.59568,330.6742,-6.48762,0.4159883,-5.98292,-9.4206,-34.6351,0.639801,
2,38.07,2,15.59367,330.6578,-6.486526,0.4159718,-5.98292,-9.4206,-34.6351,0.639801,
2,38.08,2,15.59214,330.6554,-6.491949,0.4163603,-5.98292,-9.4206,-34.6351,0.639801,
2,38.09,2,15.59116,330.6501,-6.494843,0.4165723,-5.98292,-9.4206,-34.6351,0.639801,
2,38.1,2,15.59275,330.6289,-6.494259,0.4164923,-5.98292,-9.4206,-34.6351,0.639801,
2,38.11,2,15.58974,330.6321,-6.498294,0.4168314,-5.98292,-9.4206,-34.6351,0.639801,
2,38.12,2,15.5928,330.6212,-6.497878,0.416723,-5.98292,-9.4206,-34.6351,0.639801,
2,38.13,2,15.59208,330.6303,-6.501579,0.4169797,-5.98292,-9.4206,-34.6351,0.639801,
2,38.14,2,15.59039,330.6152,-6.501379,0.417012,-5.98292,-9.4206,-34.6351,0.639801,
2,38.15,2,15.59134,330.6017,-6.500664,0.4169407,-5.98292,-9.4206,-34.6351,0.639801,
2,38.16,2,15.59676,330.5905,-6.499074,0.4166939,-5.98292,-9.4206,-34.6351,0.639801,
2,38.17,2,15.60865,330.5698,-6.494088,0.4160571,-5.98292,-9.4206,-34.6351,0.639801,
2,38.18,2,15.62545,330.5632,-6.499158,0.4159342,-5.98292,-9.4206,-34.6351,0.639801,
2,38.19,2,15.64649,330.4972,-6.50337,0.4156441,-5.98292,-9.4206,-34.6351,0.639801,
2,38.2,2,15.66764,330.5202,-6.507579,0.4153515,-5.98292,-9.4206,-34.6351,0.639801,
2,38.21,2,15.68423,330.445,-6.515583,0.4154225,-5.98292,-9.4206,-34.6351,0.639801,
2,38.22,2,15.69531,330.427,-6.517477,0.41525,-5.98292,-9.4206,-34.6351,0.639801,
2,38.23,2,15.70218,330.4024,-6.525587,0.4155848,-5.98292,-9.4206,-34.6351,0.639801,
2,38.24,2,15.70224,330.3955,-6.525084,0.4155511,-5.98292,-9.4206,-34.6351,0.639801,
2,38.25,2,15.70142,330.3281,-6.526379,0.4156552,-5.98292,-9.4206,-34.6351,0.639801,
2,38.26,2,15.70174,330.3892,-6.527447,0.415715,-5.98292,-9.4206,-34.6351,0.639801,
2,38.27,2,15.70225,330.384,-6.525617,0.4155849,-5.98292,-9.4206,-34.6351,0.639801,
2,38.28,2,15.70123,330.3706,-6.526918,0.4156947,-5.98292,-9.4206,-34.6351,0.639801,
2,38.29,2,15.70054,330.3499,-6.520743,0.4153196,-5.99498,-9.4206,-34.6386,0.6432991,
2,38.3,2,15.70062,330.3307,-6.520605,0.4153088,-5.99498,-9.4206,-34.6386,0.6432991,
2,38.31,2,15.69886,330.3278,-6.523453,0.4155366,-5.99498,-9.4206,-34.6386,0.6432991,
2,38.32,2,15.69947,330.3307,-6.52538,0.4156434,-5.99498,-9.4206,-34.6386,0.6432991,
2,38.33,2,15.69849,330.312,-6.531295,0.416046,-5.99498,-9.4206,-34.6386,0.6432991,
2,38.34,2,15.69624,330.3273,-6.532546,0.4161853,-5.99498,-9.4206,-34.6386,0.6432991,
2,38.35,2,15.69733,330.3058,-6.537271,0.4164575,-5.99498,-9.4206,-34.6386,0.6432991,
2,38.36,2,15.69641,330.3056,-6.538369,0.4165518,-5.99498,-9.4206,-34.6386,0.6432991,
2,38.37,2,15.69556,330.2843,-6.54269,0.4168498,-5.99498,-9.4206,-34.6386,0.6432991,
2,38.38,2,15.69599,330.2964,-6.541935,0.4167902,-5.99498,-9.4206,-34.6386,0.6432991,
2,38.39,2,15.69721,330.3013,-6.539138,0.4165796,-5.99498,-9.4206,-34.6386,0.6432991,
2,38.4,2,15.69262,330.2835,-6.540555,0.4167917,-5.99498,-9.4206,-34.6386,0.6432991,
2,38.41,2,15.69685,330.2722,-6.537751,0.4165008,-5.99498,-9.4206,-34.6386,0.6432991,
2,38.42,2,15.70296,330.2521,-6.53825,0.4163707,-5.99498,-9.4206,-34.6386,0.6432991,
2,38.43,2,15.71401,330.2311,-6.540996,0.4162526,-5.99498,-9.4206,-34.6386,0.6432991,
2,38.44,2,15.73765,330.1646,-6.547835,0.4160617,-5.99498,-9.4206,-34.6386,0.6432991,
2,38.45,2,15.76084,330.1561,-6.551932,0.4157096,-5.99498,-9.4206,-34.6386,0.6432991,
2,38.46,2,15.78215,330.1428,-6.556334,0.4154271,-5.99498,-9.4206,-34.6386,0.6432991,
2,38.47,2,15.79552,330.11,-6.567704,0.4157954,-5.99498,-9.4206,-34.6386,0.6432991,
2,38.48,2,15.80365,330.0995,-6.571553,0.4158249,-5.99498,-9.4206,-34.6386,0.6432991,
2,38.49,2,15.80733,330.115,-6.576368,0.4160328,-5.99498,-9.4206,-34.6386,0.6432991,
2,38.5,2,15.80561,330.0771,-6.577135,0.4161265,-5.99498,-9.4206,-34.6386,0.6432991,
2,38.51,2,15.80593,330.0832,-6.576975,0.416108,-5.99498,-9.4206,-34.6386,0.6432991,
2,38.52,2,15.80646,330.0609,-6.575627,0.4160087,-5.99498,-9.4206,-34.6386,0.6432991,
2,38.53,2,15.80448,330.0582,-6.575265,0.4160381,-5.99498,-9.4206,-34.6386,0.6432991,
2,38.54,2,15.80456,330.0521,-6.574418,0.4159824,-5.99498,-9.4206,-34.6386,0.6432991,
2,38.55,2,15.8075,330.0336,-6.571734,0.4157352,-5.99498,-9.4206,-34.6386,0.6432991,
2,38.56,2,15.80138,330.0284,-6.577746,0.4162767,-5.99498,-9.4206,-34.6386,0.6432991,
2,38.57,2,15.8017,330.0261,-6.584396,0.416689,-5.99498,-9.4206,-34.6386,0.6432991,
2,38.58,2,15.80163,330.0131,-6.582641,0.4165798,-5.99498,-9.4206,-34.6386,0.6432991,
2,38.59,2,15.80144,330.034,-6.588066,0.4169282,-6.0057,-9.4206,-34.6422,0.6469002,
2,38.6,2,15.8018,330.0244,-6.589786,0.4170276,-6.0057,-9.4206,-34.6422,0.6469002,
2,38.61,2,15.80166,330.011,-6.595389,0.4173858,-6.0057,-9.4206,-34.6422,0.6469002,
2,38.62,2,15.80104,330.0122,-6.593194,0.4172633,-6.0057,-9.4206,-34.6422,0.6469002,
2,38.63,2,15.80169,329.9805,-6.592483,0.417201,-6.0057,-9.4206,-34.6422,0.6469002,
2,38.64,2,15.79833,329.989,-6.589377,0.4170934,-6.0057,-9.4206,-34.6422,0.6469002,
2,38.65,2,15.79868,329.9782,-6.590804,0.4171744,-6.0057,-9.4206,-34.6422,0.6469002,
2,38.66,2,15.79857,329.987,-6.590212,0.4171399,-6.0057,-9.4206,-34.6422,0.6469002,
2,38.67,2,15.79841,329.9464,-6.584628,0.4167905,-6.0057,-9.4206,-34.6422,0.6469002,
2,38.68,2,15.79895,329.9919,-6.591267,0.4171965,-6.0057,-9.4206,-34.6422,0.6469002,
2,38.69,2,15.79701,329.9529,-6.598273,0.4176913,-6.0057,-9.4206,-34.6422,0.6469002,
2,38.7,2,15.80073,329.932,-6.597385,0.4175367,-6.0057,-9.4206,-34.6422,0.6469002,
2,38.71,2,15.81162,329.9234,-6.597401,0.4172503,-6.0057,-9.4206,-34.6422,0.6469002,
2,38.72,2,15.82259,329.9131,-6.602586,0.4172887,-6.0057,-9.4206,-34.6422,0.6469002,
2,38.73,2,15.84805,329.8415,-6.611547,0.4171835,-6.0057,-9.4206,-34.6422,0.6469002,
2,38.74,2,15.86923,329.8835,-6.61938,0.4171204,-6.0057,-9.4206,-34.6422,0.6469002,
2,38.75,2,15.8912,329.8135,-6.616661,0.4163727,-6.0057,-9.4206,-34.6422,0.6469002,
2,38.76,2,15.90698,329.7897,-6.613694,0.4157732,-6.0057,-9.4206,-34.6422,0.6469002,
2,38.77,2,15.91416,329.773,-6.614418,0.4156311,-6.0057,-9.4206,-34.6422,0.6469002,
2,38.78,2,15.9161,329.7482,-6.618055,0.4158088,-6.0057,-9.4206,-34.6422,0.6469002,
2,38.79,2,15.91897,329.7478,-6.619198,0.4158057,-6.0057,-9.4206,-34.6422,0.6469002,
2,38.8,2,15.91697,329.7433,-6.623028,0.4160987,-6.0057,-9.4206,-34.6422,0.6469002,
2,38.81,2,15.91794,329.728,-6.626317,0.4162796,-6.0057,-9.4206,-34.6422,0.6469002,
2,38.82,2,15.9175,329.7289,-6.629512,0.416492,-6.0057,-9.4206,-34.6422,0.6469002,
2,38.83,2,15.91637,329.705,-6.636376,0.416953,-6.01643,-9.4206,-34.646,0.6506996,
2,38.84,2,15.91389,329.7025,-6.636615,0.4170329,-6.01643,-9.4206,-34.646,0.6506996,
2,38.85,2,15.91462,329.7028,-6.640408,0.4172519,-6.01643,-9.4206,-34.646,0.6506996,
2,38.86,2,15.91436,329.6985,-6.637108,0.4170514,-6.01643,-9.4206,-34.646,0.6506996,
2,38.87,2,15.91426,329.7044,-6.634656,0.4169002,-6.01643,-9.4206,-34.646,0.6506996,
2,38.88,2,15.91116,329.6857,-6.634566,0.4169757,-6.01643,-9.4206,-34.646,0.6506996,
2,38.89,2,15.91419,329.6776,-6.630814,0.4166606,-6.01643,-9.4206,-34.646,0.6506996,
2,38.9,2,15.91107,329.6727,-6.632805,0.4168672,-6.01643,-9.4206,-34.646,0.6506996,
2,38.91,2,15.91022,329.67,-6.63936,0.4173016,-6.01643,-9.4206,-34.646,0.6506996,
2,38.92,2,15.91266,329.6306,-6.643206,0.4174793,-6.01643,-9.4206,-34.646,0.6506996,
2,38.93,2,15.91173,329.6609,-6.634139,0.4169338,-6.01643,-9.4206,-34.646,0.6506996,
2,38.94,2,15.91133,329.6672,-6.644269,0.4175811,-6.01643,-9.4206,-34.646,0.6506996,
2,38.95,2,15.91183,329.6509,-6.646349,0.4176986,-6.01643,-9.4206,-34.646,0.6506996,
2,38.96,2,15.91722,329.6379,-6.644194,0.4174217,-6.01643,-9.4206,-34.646,0.6506996,
2,38.97,2,15.92945,329.6254,-6.648805,0.4173906,-6.01643,-9.4206,-34.646,0.6506996,
2,38.98,2,15.94922,329.5782,-6.649924,0.4169435,-6.01643,-9.4206,-34.646,0.6506996,
2,38.99,2,15.97243,329.561,-6.64894,0.4162759,-6.01643,-9.4206,-34.646,0.6506996,
2,39,2,15.99335,329.5088,-6.654379,0.4160718,-6.01643,-9.4206,-34.646,0.6506996,
2,39.01,2,16.01164,329.4736,-6.655576,0.4156711,-6.01643,-9.4206,-34.646,0.6506996,
2,39.02,2,16.02511,329.4625,-6.656077,0.415353,-6.01643,-9.4206,-34.646,0.6506996,
2,39.03,2,16.0304,329.4477,-6.660395,0.4154852,-6.01643,-9.4206,-34.646,0.6506996,
2,39.04,2,16.03129,329.4054,-6.668282,0.4159541,-6.01643,-9.4206,-34.646,0.6506996,
2,39.05,2,16.03156,329.4302,-6.66999,0.4160537,-6.01643,-9.4206,-34.646,0.6506996,
2,39.06,2,16.02841,329.4008,-6.673984,0.4163847,-6.01643,-9.4206,-34.646,0.6506996,
2,39.07,2,16.02998,329.4172,-6.677055,0.4165356,-6.01643,-9.4206,-34.646,0.6506996,
2,39.08,2,16.03137,329.4138,-6.678587,0.4165948,-6.01643,-9.4206,-34.646,0.6506996,
2,39.09,2,16.02983,329.4071,-6.682768,0.4168958,-6.01643,-9.4206,-34.646,0.6506996,
2,39.1,2,16.03033,329.3961,-6.681652,0.4168132,-6.02847,-9.4206,-34.6496,0.6543007,
2,39.11,2,16.02656,329.3795,-6.680014,0.416809,-6.02847,-9.4206,-34.6496,0.6543007,
2,39.12,2,16.0285,329.3755,-6.677554,0.416605,-6.02847,-9.4206,-34.6496,0.6543007,
2,39.13,2,16.02763,329.3696,-6.676178,0.4165419,-6.02847,-9.4206,-34.6496,0.6543007,
2,39.14,2,16.02695,329.3596,-6.677837,0.416663,-6.02847,-9.4206,-34.6496,0.6543007,
2,39.15,2,16.02777,329.3419,-6.678619,0.4166904,-6.02847,-9.4206,-34.6496,0.6543007,
2,39.16,2,16.02597,329.3572,-6.68299,0.4170101,-6.02847,-9.4206,-34.6496,0.6543007,
2,39.17,2,16.02604,329.3274,-6.682275,0.4169635,-6.02847,-9.4206,-34.6496,0.6543007,
2,39.18,2,16.02538,329.3119,-6.686781,0.417262,-6.02847,-9.4206,-34.6496,0.6543007,
2,39.19,2,16.02359,329.3215,-6.689607,0.4174849,-6.02847,-9.4206,-34.6496,0.6543007,
2,39.2,2,16.02601,329.3222,-6.690071,0.4174508,-6.02847,-9.4206,-34.6496,0.6543007,
2,39.21,2,16.02909,329.3154,-6.692307,0.4175102,-6.02847,-9.4206,-34.6496,0.6543007,
2,39.22,2,16.03528,329.305,-6.690772,0.4172532,-6.02847,-9.4206,-34.6496,0.6543007,
2,39.23,2,16.04815,329.2574,-6.688281,0.4167633,-6.02847,-9.4206,-34.6496,0.6543007,
2,39.24,2,16.06861,329.2537,-6.691644,0.416442,-6.02847,-9.4206,-34.6496,0.6543007,
2,39.25,2,16.09147,329.2002,-6.690108,0.4157549,-6.02847,-9.4206,-34.6496,0.6543007,
2,39.26,2,16.11302,329.1885,-6.696328,0.4155848,-6.02847,-9.4206,-34.6496,0.6543007,
2,39.27,2,16.12812,329.165,-6.701542,0.415519,-6.02847,-9.4206,-34.6496,0.6543007,
2,39.28,2,16.13558,329.1474,-6.709746,0.4158354,-6.02847,-9.4206,-34.6496,0.6543007,
2,39.29,2,16.13895,329.1245,-6.714779,0.4160604,-6.02847,-9.4206,-34.6496,0.6543007,
2,39.3,2,16.14003,329.1002,-6.718003,0.4162324,-6.02847,-9.4206,-34.6496,0.6543007,
2,39.31,2,16.13813,329.0959,-6.720246,0.4164205,-6.02847,-9.4206,-34.6496,0.6543007,
2,39.32,2,16.13756,329.0943,-6.724926,0.416725,-6.02847,-9.4206,-34.6496,0.6543007,
2,39.33,2,16.13712,329.0889,-6.729455,0.417017,-6.02847,-9.4206,-34.6496,0.6543007,
2,39.34,2,16.13799,329.082,-6.724633,0.4166957,-6.02847,-9.4206,-34.6496,0.6543007,
2,39.35,2,16.13583,329.0864,-6.72292,0.4166454,-6.02847,-9.4206,-34.6496,0.6543007,
2,39.36,2,16.1361,329.061,-6.720935,0.4165154,-6.02847,-9.4206,-34.6496,0.6543007,
2,39.37,2,16.13632,329.0709,-6.718237,0.4163425,-6.02847,-9.4206,-34.6496,0.6543007,
2,39.38,2,16.13483,329.0468,-6.722126,0.416622,-6.03918,-9.4206,-34.6532,0.6578979,
2,39.39,2,16.13604,329.0495,-6.723394,0.4166695,-6.03918,-9.4206,-34.6532,0.6578979,
2,39.4,2,16.13443,329.0272,-6.724992,0.4168101,-6.03918,-9.4206,-34.6532,0.6578979,
2,39.41,2,16.13434,329.0345,-6.727686,0.4169792,-6.03918,-9.4206,-34.6532,0.6578979,
2,39.42,2,16.13262,329.0459,-6.733127,0.417361,-6.03918,-9.4206,-34.6532,0.6578979,
2,39.43,2,16.13394,329.0362,-6.735715,0.4174873,-6.03918,-9.4206,-34.6532,0.6578979,
2,39.44,2,16.13292,329.0116,-6.737256,0.4176093,-6.03918,-9.4206,-34.6532,0.6578979,
2,39.45,2,16.13139,329.0042,-6.741026,0.4178826,-6.03918,-9.4206,-34.6532,0.6578979,
2,39.46,2,16.13341,329.0069,-6.736763,0.4175661,-6.03918,-9.4206,-34.6532,0.6578979,
2,39.47,2,16.13091,329.0261,-6.736693,0.4176263,-6.03918,-9.4206,-34.6532,0.6578979,
2,39.48,2,16.12871,328.9938,-6.734241,0.4175313,-6.03918,-9.4206,-34.6532,0.6578979,
2,39.49,2,16.13261,328.9782,-6.733143,0.4173622,-6.03918,-9.4206,-34.6532,0.6578979,
2,39.5,2,16.1362,328.9735,-6.732742,0.4172445,-6.03918,-9.4206,-34.6532,0.6578979,
2,39.51,2,16.1416,328.9554,-6.735137,0.4172533,-6.03918,-9.4206,-34.6532,0.6578979,
2,39.52,2,16.15856,328.922,-6.740349,0.4171379,-6.03918,-9.4206,-34.6532,0.6578979,
2,39.53,2,16.17947,328.9119,-6.742115,0.4167081,-6.03918,-9.4206,-34.6532,0.6578979,
2,39.54,2,16.20314,328.8549,-6.750683,0.416628,-6.03918,-9.4206,-34.6532,0.6578979,
2,39.55,2,16.226,328.8568,-6.757895,0.4164856,-6.03918,-9.4206,-34.6532,0.6578979,
2,39.56,2,16.2415,328.8006,-6.759342,0.4161772,-6.03918,-9.4206,-34.6532,0.6578979,
2,39.57,2,16.24891,328.813,-6.767585,0.4164946,-6.03918,-9.4206,-34.6532,0.6578979,
2,39.58,2,16.25398,328.7876,-6.767872,0.4163824,-6.03918,-9.4206,-34.6532,0.6578979,
2,39.59,2,16.25167,328.7737,-6.767004,0.4163881,-6.03918,-9.4206,-34.6532,0.6578979,
2,39.6,2,16.25165,328.7748,-6.763519,0.4161743,-6.03918,-9.4206,-34.6532,0.6578979,
2,39.61,2,16.25074,328.7545,-6.763994,0.4162267,-6.03918,-9.4206,-34.6532,0.6578979,
2,39.62,2,16.24862,328.7586,-6.765892,0.4163979,-6.03918,-9.4206,-34.6532,0.6578979,
2,39.63,2,16.24858,328.729,-6.768671,0.41657,-6.03918,-9.4206,-34.6532,0.6578979,
2,39.64,2,16.24955,328.7154,-6.771316,0.416708,-6.04992,-9.4206,-34.657,0.6617012,
2,39.65,2,16.24924,328.7155,-6.771109,0.4167032,-6.04992,-9.4206,-34.657,0.6617012,
2,39.66,2,16.24772,328.6833,-6.776691,0.4170856,-6.04992,-9.4206,-34.657,0.6617012,
2,39.67,2,16.24907,328.7212,-6.779239,0.4172077,-6.04992,-9.4206,-34.657,0.6617012,
2,39.68,2,16.24828,328.707,-6.776663,0.4170697,-6.04992,-9.4206,-34.657,0.6617012,
2,39.69,2,16.24817,328.7047,-6.779737,0.4172616,-6.04992,-9.4206,-34.657,0.6617012,
2,39.7,2,16.2463,328.7007,-6.780019,0.4173269,-6.04992,-9.4206,-34.657,0.6617012,
2,39.71,2,16.2471,328.6611,-6.780426,0.4173315,-6.04992,-9.4206,-34.657,0.6617012,
2,39.72,2,16.24443,328.6848,-6.773994,0.4170041,-6.04992,-9.4206,-34.657,0.6617012,
2,39.73,2,16.24371,328.6776,-6.771791,0.416887,-6.04992,-9.4206,-34.657,0.6617012,
2,39.74,2,16.24547,328.6689,-6.773373,0.4169392,-6.04992,-9.4206,-34.657,0.6617012,
2,39.75,2,16.24452,328.6541,-6.775237,0.4170783,-6.04992,-9.4206,-34.657,0.6617012,
2,39.76,2,16.2512,328.6466,-6.778272,0.4170937,-6.04992,-9.4206,-34.657,0.6617012,
2,39.77,2,16.26116,328.6231,-6.779368,0.4169055,-6.04992,-9.4206,-34.657,0.6617012,
2,39.78,2,16.27797,328.5883,-6.784206,0.4167722,-6.04992,-9.4206,-34.657,0.6617012,
2,39.79,2,16.30198,328.5655,-6.789485,0.4164821,-6.04992,-9.4206,-34.657,0.6617012,
2,39.8,2,16.3249,328.5338,-6.799997,0.4165414,-6.04992,-9.4206,-34.657,0.6617012,
2,39.81,2,16.34081,328.5072,-6.806396,0.4165274,-6.04992,-9.4206,-34.657,0.6617012,
2,39.82,2,16.35219,328.4843,-6.805015,0.4161532,-6.04992,-9.4206,-34.657,0.6617012,
2,39.83,2,16.35934,328.4743,-6.808098,0.4161597,-6.04992,-9.4206,-34.657,0.6617012,
2,39.84,2,16.36085,328.4528,-6.807,0.4160542,-6.04992,-9.4206,-34.657,0.6617012,
2,39.85,2,16.36077,328.4713,-6.808155,0.4161267,-6.04992,-9.4206,-34.657,0.6617012,
2,39.86,2,16.36027,328.4266,-6.813274,0.4164525,-6.04992,-9.4206,-34.657,0.6617012,
2,39.87,2,16.36122,328.4572,-6.815181,0.4165449,-6.04992,-9.4206,-34.657,0.6617012,
2,39.88,2,16.35641,328.4236,-6.818615,0.4168772,-6.04992,-9.4206,-34.657,0.6617012,
2,39.89,2,16.35886,328.4161,-6.819283,0.4168557,-6.04992,-9.4206,-34.657,0.6617012,
2,39.9,2,16.3597,328.4191,-6.826367,0.4172674,-6.06198,-9.4206,-34.6607,0.6654015,
2,39.91,2,16.35811,328.407,-6.826814,0.4173352,-6.06198,-9.4206,-34.6607,0.6654015,
2,39.92,2,16.35766,328.3741,-6.82528,0.4172528,-6.06198,-9.4206,-34.6607,0.6654015,
2,39.93,2,16.35698,328.3885,-6.828362,0.4174586,-6.06198,-9.4206,-34.6607,0.6654015,
2,39.94,2,16.35781,328.3942,-6.82575,0.4172778,-6.06198,-9.4206,-34.6607,0.6654015,
2,39.95,2,16.35694,328.4044,-6.826945,0.417373,-6.06198,-9.4206,-34.6607,0.6654015,
2,39.96,2,16.3567,328.3772,-6.822784,0.4171249,-6.06198,-9.4206,-34.6607,0.6654015,
2,39.97,2,16.35501,328.3529,-6.823613,0.4172185,-6.06198,-9.4206,-34.6607,0.6654015,
2,39.98,2,16.35564,328.3578,-6.829139,0.4175403,-6.06198,-9.4206,-34.6607,0.6654015,
2,39.99,2,16.35424,328.3438,-6.830303,0.4176471,-6.06198,-9.4206,-34.6607,0.6654015,
2,40,2,16.35303,328.343,-6.835135,0.4179737,-6.06198,-9.4206,-34.6607,0.6654015,
2,40.01,2,16.35609,328.3502,-6.832396,0.4177278,-6.06198,-9.4206,-34.6607,0.6654015,
2,40.02,2,16.36314,328.33,-6.838819,0.4179406,-6.06198,-9.4206,-34.6607,0.6654015,
2,40.03,2,16.37686,328.3028,-6.840561,0.4176967,-6.06198,-9.4206,-34.6607,0.6654015,
2,40.04,2,16.3973,328.2761,-6.845079,0.4174515,-6.06198,-9.4206,-34.6607,0.6654015,
2,40.05,2,16.42226,328.2547,-6.84819,0.4170065,-6.06198,-9.4206,-34.6607,0.6654015,
2,40.06,2,16.44582,328.2236,-6.849278,0.4164752,-6.06198,-9.4206,-34.6607,0.6654015,
2,40.07,2,16.45887,328.1897,-6.851865,0.4163022,-6.06198,-9.4206,-34.6607,0.6654015,
2,40.08,2,16.47029,328.1707,-6.850919,0.4159561,-6.06198,-9.4206,-34.6607,0.6654015,
2,40.09,2,16.47236,328.1495,-6.851974,0.4159679,-6.06198,-9.4206,-34.6607,0.6654015,
2,40.1,2,16.47175,328.1517,-6.852768,0.4160315,-6.06198,-9.4206,-34.6607,0.6654015,
2,40.11,2,16.46983,328.0821,-6.857965,0.4163955,-6.06198,-9.4206,-34.6607,0.6654015,
2,40.12,2,16.47162,328.1252,-6.861698,0.416577,-6.06198,-9.4206,-34.6607,0.6654015,
2,40.13,2,16.47213,328.111,-6.863261,0.4166591,-6.06198,-9.4206,-34.6607,0.6654015,
2,40.14,2,16.46697,328.0954,-6.872034,0.4173224,-6.06198,-9.4206,-34.6607,0.6654015,
2,40.15,2,16.46826,328.1053,-6.869225,0.4171191,-6.06198,-9.4206,-34.6607,0.6654015,
2,40.16,2,16.46924,328.128,-6.872128,0.4172705,-6.06198,-9.4206,-34.6607,0.6654015,
2,40.17,2,16.46632,328.0906,-6.871414,0.417301,-6.06198,-9.4206,-34.6607,0.6654015,
2,40.18,2,16.46872,328.0746,-6.871411,0.4172402,-6.06198,-9.4206,-34.6607,0.6654015,
2,40.19,2,16.46854,328.0761,-6.870921,0.417215,-6.07268,-9.4206,-34.6643,0.6689987,
2,40.2,2,16.46637,328.0607,-6.866166,0.4169812,-6.07268,-9.4206,-34.6643,0.6689987,
2,40.21,2,16.46566,328.0724,-6.868164,0.4171205,-6.07268,-9.4206,-34.6643,0.6689987,
2,40.22,2,16.46513,328.0571,-6.869166,0.4171948,-6.07268,-9.4206,-34.6643,0.6689987,
2,40.23,2,16.46538,328.0422,-6.868668,0.4171581,-6.07268,-9.4206,-34.6643,0.6689987,
2,40.24,2,16.46382,328.0424,-6.871174,0.41735,-6.07268,-9.4206,-34.6643,0.6689987,
2,40.25,2,16.46371,328.0214,-6.874044,0.417527,-6.07268,-9.4206,-34.6643,0.6689987,
2,40.26,2,16.46271,328.0266,-6.877428,0.417758,-6.07268,-9.4206,-34.6643,0.6689987,
2,40.27,2,16.46263,328.0301,-6.878278,0.4178115,-6.07268,-9.4206,-34.6643,0.6689987,
2,40.28,2,16.46229,328.0338,-6.880333,0.4179452,-6.07268,-9.4206,-34.6643,0.6689987,
2,40.29,2,16.46155,328.0219,-6.880366,0.417966,-6.07268,-9.4206,-34.6643,0.6689987,
2,40.3,2,16.4667,327.9978,-6.878008,0.4176919,-6.07268,-9.4206,-34.6643,0.6689987,
2,40.31,2,16.47423,327.9815,-6.87793,0.4174963,-6.07268,-9.4206,-34.6643,0.6689987,
2,40.32,2,16.49065,327.9668,-6.874429,0.4168682,-6.07268,-9.4206,-34.6643,0.6689987,
2,40.33,2,16.51193,327.9326,-6.878528,0.4165792,-6.07268,-9.4206,-34.6643,0.6689987,
2,40.34,2,16.5357,327.8896,-6.884317,0.4163306,-6.07268,-9.4206,-34.6643,0.6689987,
2,40.35,2,16.5588,327.9002,-6.888959,0.4160302,-6.07268,-9.4206,-34.6643,0.6689987,
2,40.36,2,16.57586,327.8342,-6.898835,0.4161976,-6.07268,-9.4206,-34.6643,0.6689987,
2,40.37,2,16.58327,327.813,-6.904339,0.4163436,-6.07268,-9.4206,-34.6643,0.6689987,
2,40.38,2,16.58638,327.811,-6.913519,0.4168191,-6.07268,-9.4206,-34.6643,0.6689987,
2,40.39,2,16.58598,327.8015,-6.912192,0.4167492,-6.07268,-9.4206,-34.6643,0.6689987,
2,40.4,2,16.58635,327.7656,-6.915637,0.4169476,-6.07268,-9.4206,-34.6643,0.6689987,
2,40.41,2,16.58755,327.791,-6.913306,0.4167769,-6.07268,-9.4206,-34.6643,0.6689987,
2,40.42,2,16.586,327.7781,-6.914388,0.4168811,-6.07268,-9.4206,-34.6643,0.6689987,
2,40.43,2,16.58625,327.777,-6.914553,0.4168847,-6.08343,-9.4206,-34.6681,0.6727982,
2,40.44,2,16.58518,327.7681,-6.908095,0.4165223,-6.08343,-9.4206,-34.6681,0.6727982,
2,40.45,2,16.58409,327.7436,-6.908753,0.4165892,-6.08343,-9.4206,-34.6681,0.6727982,
2,40.46,2,16.58324,327.7462,-6.912389,0.4168298,-6.08343,-9.4206,-34.6681,0.6727982,
2,40.47,2,16.5825,327.741,-6.914972,0.4170043,-6.08343,-9.4206,-34.6681,0.6727982,
2,40.48,2,16.58367,327.7207,-6.919342,0.4172382,-6.08343,-9.4206,-34.6681,0.6727982,
2,40.49,2,16.57948,327.7296,-6.921242,0.4174583,-6.08343,-9.4206,-34.6681,0.6727982,
2,40.5,2,16.57949,327.7109,-6.925863,0.4177367,-6.08343,-9.4206,-34.6681,0.6727982,
2,40.51,2,16.57932,327.7092,-6.925464,0.417717,-6.08343,-9.4206,-34.6681,0.6727982,
2,40.52,2,16.57934,327.7036,-6.930382,0.4180131,-6.08343,-9.4206,-34.6681,0.6727982,
2,40.53,2,16.57971,327.7009,-6.927391,0.4178233,-6.08343,-9.4206,-34.6681,0.6727982,
2,40.54,2,16.57819,327.709,-6.924851,0.4177085,-6.08343,-9.4206,-34.6681,0.6727982,
2,40.55,2,16.57814,327.7012,-6.92323,0.417612,-6.08343,-9.4206,-34.6681,0.6727982,
2,40.56,2,16.58737,327.6816,-6.920791,0.4172326,-6.08343,-9.4206,-34.6681,0.6727982,
2,40.57,2,16.5968,327.642,-6.923475,0.4171574,-6.08343,-9.4206,-34.6681,0.6727982,
2,40.58,2,16.61675,327.6373,-6.924346,0.4167089,-6.08343,-9.4206,-34.6681,0.6727982,
2,40.59,2,16.6379,327.5513,-6.932209,0.4166517,-6.08343,-9.4206,-34.6681,0.6727982,
2,40.6,2,16.66408,327.5609,-6.936762,0.4162703,-6.08343,-9.4206,-34.6681,0.6727982,
2,40.61,2,16.6813,327.5371,-6.942161,0.4161642,-6.08343,-9.4206,-34.6681,0.6727982,
2,40.62,2,16.69175,327.4998,-6.952864,0.416545,-6.08343,-9.4206,-34.6681,0.6727982,
2,40.63,2,16.69936,327.4956,-6.958169,0.4166728,-6.08343,-9.4206,-34.6681,0.6727982,
2,40.64,2,16.70322,327.5114,-6.960736,0.4167303,-6.08343,-9.4206,-34.6681,0.6727982,
2,40.65,2,16.69997,327.478,-6.960427,0.4167928,-6.08343,-9.4206,-34.6681,0.6727982,
2,40.66,2,16.70077,327.4791,-6.959154,0.4166965,-6.08343,-9.4206,-34.6681,0.6727982,
2,40.67,2,16.70051,327.4619,-6.960662,0.4167933,-6.08343,-9.4206,-34.6681,0.6727982,
2,40.68,2,16.69876,327.4425,-6.957421,0.4166429,-6.08343,-9.4206,-34.6681,0.6727982,
2,40.69,2,16.69897,327.4592,-6.958194,0.4166842,-6.09548,-9.4206,-34.6717,0.6763992,
2,40.7,2,16.69842,327.4411,-6.958463,0.4167139,-6.09548,-9.4206,-34.6717,0.6763992,
2,40.71,2,16.69632,327.4171,-6.963444,0.4170645,-6.09548,-9.4206,-34.6717,0.6763992,
2,40.72,2,16.69683,327.428,-6.967818,0.4173139,-6.09548,-9.4206,-34.6717,0.6763992,
2,40.73,2,16.69721,327.4043,-6.966479,0.4172241,-6.09548,-9.4206,-34.6717,0.6763992,
2,40.74,2,16.69448,327.4197,-6.970345,0.4175239,-6.09548,-9.4206,-34.6717,0.6763992,
2,40.75,2,16.69342,327.4271,-6.972038,0.4176518,-6.09548,-9.4206,-34.6717,0.6763992,
2,40.76,2,16.69419,327.4084,-6.976826,0.4179195,-6.09548,-9.4206,-34.6717,0.6763992,
2,40.77,2,16.69359,327.3979,-6.975777,0.4178716,-6.09548,-9.4206,-34.6717,0.6763992,
2,40.78,2,16.69086,327.3752,-6.974417,0.4178584,-6.09548,-9.4206,-34.6717,0.6763992,
2,40.79,2,16.69188,327.38,-6.971905,0.4176825,-6.09548,-9.4206,-34.6717,0.6763992,
2,40.8,2,16.69292,327.3782,-6.968305,0.4174407,-6.09548,-9.4206,-34.6717,0.6763992,
2,40.81,2,16.69239,327.3754,-6.970026,0.4175571,-6.09548,-9.4206,-34.6717,0.6763992,
2,40.82,2,16.70033,327.3456,-6.971974,0.4174752,-6.09548,-9.4206,-34.6717,0.6763992,
2,40.83,2,16.71558,327.357,-6.977343,0.4174156,-6.09548,-9.4206,-34.6717,0.6763992,
2,40.84,2,16.73801,327.3015,-6.978945,0.416952,-6.09548,-9.4206,-34.6717,0.6763992,
2,40.85,2,16.76204,327.2417,-6.984668,0.4166954,-6.09548,-9.4206,-34.6717,0.6763992,
2,40.86,2,16.78235,327.2436,-6.993058,0.4166913,-6.09548,-9.4206,-34.6717,0.6763992,
2,40.87,2,16.79762,327.2068,-6.998188,0.4166179,-6.09548,-9.4206,-34.6717,0.6763992,
2,40.88,2,16.8075,327.1732,-7.003467,0.4166869,-6.09548,-9.4206,-34.6717,0.6763992,
2,40.89,2,16.80967,327.1945,-7.003958,0.4166625,-6.09548,-9.4206,-34.6717,0.6763992,
2,40.9,2,16.81199,327.1607,-7.003394,0.4165715,-6.09548,-9.4206,-34.6717,0.6763992,
2,40.91,2,16.8097,327.1728,-7.004414,0.4166887,-6.09548,-9.4206,-34.6717,0.6763992,
2,40.92,2,16.80932,327.1558,-7.001818,0.4165438,-6.09548,-9.4206,-34.6717,0.6763992,
2,40.93,2,16.80853,327.133,-7.004935,0.4167489,-6.09548,-9.4206,-34.6717,0.6763992,
2,40.94,2,16.80735,327.1405,-7.003786,0.4167096,-6.09548,-9.4206,-34.6717,0.6763992,
2,40.95,2,16.80704,327.1492,-7.008398,0.4169919,-6.09548,-9.4206,-34.6717,0.6763992,
2,40.96,2,16.80673,327.1253,-7.012185,0.4172247,-6.09548,-9.4206,-34.6717,0.6763992,
2,40.97,2,16.80752,327.1234,-7.012924,0.4172492,-6.1062,-9.4206,-34.6753,0.6800003,
2,40.98,2,16.80872,327.1042,-7.017061,0.4174655,-6.1062,-9.4206,-34.6753,0.6800003,
2,40.99,2,16.80539,327.1,-7.019937,0.4177193,-6.1062,-9.4206,-34.6753,0.6800003,
2,41,2,16.80502,327.0865,-7.023077,0.4179153,-6.1062,-9.4206,-34.6753,0.6800003,
2,41.01,2,16.80543,327.0951,-7.018692,0.4176444,-6.1062,-9.4206,-34.6753,0.6800003,
2,41.02,2,16.80496,327.0986,-7.017294,0.4175728,-6.1062,-9.4206,-34.6753,0.6800003,
2,41.03,2,16.80407,327.0794,-7.016098,0.4175237,-6.1062,-9.4206,-34.6753,0.6800003,
2,41.04,2,16.8057,327.0769,-7.014711,0.4174007,-6.1062,-9.4206,-34.6753,0.6800003,
2,41.05,2,16.80426,327.0575,-7.014936,0.4174498,-6.1062,-9.4206,-34.6753,0.6800003,
2,41.06,2,16.80078,327.0652,-7.015129,0.4175478,-6.1062,-9.4206,-34.6753,0.6800003,
2,41.07,2,16.80592,327.0369,-7.019394,0.4176739,-6.1062,-9.4206,-34.6753,0.6800003,
2,41.08,2,16.81618,327.0337,-7.022174,0.4175843,-6.1062,-9.4206,-34.6753,0.6800003,
2,41.09,2,16.83239,327.0276,-7.025012,0.4173509,-6.1062,-9.4206,-34.6753,0.6800003,
2,41.1,2,16.85828,326.9814,-7.02849,0.4169162,-6.1062,-9.4206,-34.6753,0.6800003,
2,41.11,2,16.87942,326.9495,-7.031966,0.4166,-6.1062,-9.4206,-34.6753,0.6800003,
2,41.12,2,16.8981,326.9258,-7.038914,0.4165506,-6.1062,-9.4206,-34.6753,0.6800003,
2,41.13,2,16.91546,326.8929,-7.040785,0.4162338,-6.1062,-9.4206,-34.6753,0.6800003,
2,41.14,2,16.92182,326.8981,-7.042511,0.4161793,-6.1062,-9.4206,-34.6753,0.6800003,
2,41.15,2,16.92228,326.8521,-7.041939,0.4161342,-6.1062,-9.4206,-34.6753,0.6800003,
2,41.16,2,16.92243,326.8441,-7.041369,0.4160967,-6.1062,-9.4206,-34.6753,0.6800003,
2,41.17,2,16.92189,326.8481,-7.043107,0.4162128,-6.1062,-9.4206,-34.6753,0.6800003,
2,41.18,2,16.92229,326.8335,-7.043501,0.4162263,-6.1062,-9.4206,-34.6753,0.6800003,
2,41.19,2,16.92104,326.8164,-7.04694,0.4164603,-6.1062,-9.4206,-34.6753,0.6800003,
2,41.2,2,16.9196,326.8135,-7.048088,0.4165636,-6.1062,-9.4206,-34.6753,0.6800003,
2,41.21,2,16.92036,326.8112,-7.050067,0.4166618,-6.1062,-9.4206,-34.6753,0.6800003,
2,41.22,2,16.91747,326.8076,-7.053213,0.4169189,-6.1062,-9.4206,-34.6753,0.6800003,
2,41.23,2,16.91605,326.797,-7.055902,0.4171129,-6.1169,-9.4206,-34.679,0.6837006,
2,41.24,2,16.91766,326.7999,-7.059923,0.4173108,-6.1169,-9.4206,-34.679,0.6837006,
2,41.25,2,16.91731,326.7751,-7.060512,0.4173543,-6.1169,-9.4206,-34.679,0.6837006,
2,41.26,2,16.91709,326.7637,-7.056865,0.4171442,-6.1169,-9.4206,-34.679,0.6837006,
2,41.27,2,16.91825,326.7651,-7.054142,0.4169545,-6.1169,-9.4206,-34.679,0.6837006,
2,41.28,2,16.91566,326.7588,-7.053528,0.416982,-6.1169,-9.4206,-34.679,0.6837006,
2,41.29,2,16.91604,326.75,-7.056195,0.4171305,-6.1169,-9.4206,-34.679,0.6837006,
2,41.3,2,16.91582,326.7359,-7.058227,0.4172558,-6.1169,-9.4206,-34.679,0.6837006,
2,41.31,2,16.91339,326.7411,-7.060393,0.4174441,-6.1169,-9.4206,-34.679,0.6837006,
2,41.32,2,16.91507,326.7332,-7.062077,0.4175021,-6.1169,-9.4206,-34.679,0.6837006,
2,41.33,2,16.9208,326.6878,-7.066647,0.4176309,-6.1169,-9.4206,-34.679,0.6837006,
2,41.34,2,16.93331,326.693,-7.070917,0.4175743,-6.1169,-9.4206,-34.679,0.6837006,
2,41.35,2,16.95467,326.6669,-7.074413,0.4172546,-6.1169,-9.4206,-34.679,0.6837006,
2,41.36,2,16.97993,326.6299,-7.077679,0.4168261,-6.1169,-9.4206,-34.679,0.6837006,
2,41.37,2,17.00235,326.6098,-7.07927,0.41637,-6.1169,-9.4206,-34.679,0.6837006,
2,41.38,2,17.0185,326.5663,-7.081986,0.4161346,-6.1169,-9.4206,-34.679,0.6837006,
2,41.39,2,17.03069,326.5674,-7.084729,0.4159979,-6.1169,-9.4206,-34.679,0.6837006,
2,41.4,2,17.03236,326.5522,-7.088232,0.4161626,-6.1169,-9.4206,-34.679,0.6837006,
2,41.41,2,17.03324,326.5361,-7.093679,0.4164609,-6.1169,-9.4206,-34.679,0.6837006,
2,41.42,2,17.03381,326.5227,-7.094798,0.4165126,-6.1169,-9.4206,-34.679,0.6837006,
2,41.43,2,17.03197,326.5196,-7.101488,0.4169506,-6.1169,-9.4206,-34.679,0.6837006,
2,41.44,2,17.02998,326.507,-7.103255,0.4171029,-6.1169,-9.4206,-34.679,0.6837006,
2,41.45,2,17.03266,326.4914,-7.108316,0.4173345,-6.1169,-9.4206,-34.679,0.6837006,
2,41.46,2,17.03192,326.5042,-7.109686,0.4174331,-6.1169,-9.4206,-34.679,0.6837006,
2,41.47,2,17.02987,326.4974,-7.111599,0.4175957,-6.1169,-9.4206,-34.679,0.6837006,
2,41.48,2,17.03031,326.4967,-7.115828,0.4178332,-6.1169,-9.4206,-34.679,0.6837006,
2,41.49,2,17.02829,326.4917,-7.112006,0.4176583,-6.1169,-9.4206,-34.679,0.6837006,
2,41.5,2,17.02957,326.4885,-7.11261,0.4176624,-6.1169,-9.4206,-34.679,0.6837006,
2,41.51,2,17.02931,326.4754,-7.115044,0.4178117,-6.12762,-9.4206,-34.6826,0.6872978,
2,41.52,2,17.02631,326.4698,-7.112032,0.4177085,-6.12762,-9.4206,-34.6826,0.6872978,
2,41.53,2,17.02849,326.4574,-7.111655,0.4176328,-6.12762,-9.4206,-34.6826,0.6872978,
2,41.54,2,17.02705,326.4694,-7.113183,0.4177577,-6.12762,-9.4206,-34.6826,0.6872978,
2,41.55,2,17.02812,326.4453,-7.115708,0.4178798,-6.12762,-9.4206,-34.6826,0.6872978,
2,41.56,2,17.02747,326.4428,-7.120018,0.4181488,-6.12762,-9.4206,-34.6826,0.6872978,
2,41.57,2,17.02718,326.4645,-7.125166,0.4184585,-6.12762,-9.4206,-34.6826,0.6872978,
2,41.58,2,17.02822,326.4476,-7.126802,0.4185289,-6.12762,-9.4206,-34.6826,0.6872978,
2,41.59,2,17.02686,326.4296,-7.12576,0.418501,-6.12762,-9.4206,-34.6826,0.6872978,
2,41.6,2,17.02595,326.4324,-7.126964,0.4185941,-6.12762,-9.4206,-34.6826,0.6872978,
2,41.61,2,17.0286,326.4352,-7.124003,0.4183551,-6.12762,-9.4206,-34.6826,0.6872978,
2,41.62,2,17.03563,326.4362,-7.12301,0.4181243,-6.12762,-9.4206,-34.6826,0.6872978,
2,41.63,2,17.04832,326.393,-7.120782,0.4176823,-6.12762,-9.4206,-34.6826,0.6872978,
2,41.64,2,17.06965,326.3472,-7.121653,0.4172115,-6.12762,-9.4206,-34.6826,0.6872978,
2,41.65,2,17.09506,326.3162,-7.125403,0.4168107,-6.12762,-9.4206,-34.6826,0.6872978,
2,41.66,2,17.11597,326.2927,-7.127296,0.4164121,-6.12762,-9.4206,-34.6826,0.6872978,
2,41.67,2,17.1306,326.2709,-7.137564,0.4166559,-6.12762,-9.4206,-34.6826,0.6872978,
2,41.68,2,17.13867,326.2397,-7.141268,0.4166757,-6.12762,-9.4206,-34.6826,0.6872978,
2,41.69,2,17.145,326.2445,-7.144712,0.4167227,-6.12762,-9.4206,-34.6826,0.6872978,
2,41.7,2,17.14453,326.2235,-7.145784,0.4167969,-6.12762,-9.4206,-34.6826,0.6872978,
2,41.71,2,17.14287,326.2086,-7.147315,0.4169264,-6.12762,-9.4206,-34.6826,0.6872978,
2,41.72,2,17.14363,326.2119,-7.149139,0.4170142,-6.12762,-9.4206,-34.6826,0.6872978,
2,41.73,2,17.14241,326.205,-7.144312,0.4167624,-6.12762,-9.4206,-34.6826,0.6872978,
2,41.74,2,17.14083,326.1821,-7.142682,0.4167058,-6.12762,-9.4206,-34.6826,0.6872978,
2,41.75,2,17.14073,326.1813,-7.139482,0.4165215,-6.13968,-9.4206,-34.6862,0.6908989,
2,41.76,2,17.14105,326.1593,-7.136594,0.4163451,-6.13968,-9.4206,-34.6862,0.6908989,
2,41.77,2,17.13965,326.1543,-7.137827,0.4164512,-6.13968,-9.4206,-34.6862,0.6908989,
2,41.78,2,17.13804,326.1122,-7.139233,0.4165723,-6.13968,-9.4206,-34.6862,0.6908989,
2,41.79,2,17.13982,326.1152,-7.138113,0.4164638,-6.13968,-9.4206,-34.6862,0.6908989,
2,41.8,2,17.13668,326.1054,-7.139624,0.4166282,-6.13968,-9.4206,-34.6862,0.6908989,
2,41.81,2,17.1364,326.0985,-7.144571,0.4169238,-6.13968,-9.4206,-34.6862,0.6908989,
2,41.82,2,17.13701,326.0945,-7.14498,0.4169327,-6.13968,-9.4206,-34.6862,0.6908989,
2,41.83,2,17.13593,326.1128,-7.144085,0.4169067,-6.13968,-9.4206,-34.6862,0.6908989,
2,41.84,2,17.1354,326.0813,-7.146349,0.4170519,-6.13968,-9.4206,-34.6862,0.6908989,
2,41.85,2,17.13535,326.0642,-7.142767,0.416844,-6.13968,-9.4206,-34.6862,0.6908989,
2,41.86,2,17.13425,326.0648,-7.1405,0.4167383,-6.13968,-9.4206,-34.6862,0.6908989,
2,41.87,2,17.14137,326.0592,-7.136148,0.4163114,-6.13968,-9.4206,-34.6862,0.6908989,
2,41.88,2,17.15054,326.0392,-7.136141,0.4160885,-6.13968,-9.4206,-34.6862,0.6908989,
2,41.89,2,17.16985,325.9969,-7.135867,0.4156045,-6.13968,-9.4206,-34.6862,0.6908989,
2,41.9,2,17.19282,325.9617,-7.140555,0.4153219,-6.13968,-9.4206,-34.6862,0.6908989,
2,41.91,2,17.21156,325.9254,-7.148658,0.4153405,-6.13968,-9.4206,-34.6862,0.6908989,
2,41.92,2,17.23442,325.884,-7.152972,0.41504,-6.13968,-9.4206,-34.6862,0.6908989,
2,41.93,2,17.2455,325.8775,-7.160252,0.4151953,-6.13968,-9.4206,-34.6862,0.6908989,
2,41.94,2,17.25117,325.8564,-7.163791,0.415264,-6.13968,-9.4206,-34.6862,0.6908989,
2,41.95,2,17.25291,325.8387,-7.166586,0.4153842,-6.13968,-9.4206,-34.6862,0.6908989,
2,41.96,2,17.25334,325.828,-7.172208,0.4156997,-6.13968,-9.4206,-34.6862,0.6908989,
2,41.97,2,17.25104,325.8105,-7.172406,0.4157665,-6.13968,-9.4206,-34.6862,0.6908989,
2,41.98,2,17.2532,325.8089,-7.169844,0.415566,-6.13968,-9.4206,-34.6862,0.6908989,
2,41.99,2,17.2494,325.7918,-7.166882,0.4154859,-6.13968,-9.4206,-34.6862,0.6908989,
2,42,2,17.24985,325.7988,-7.169556,0.4156302,-6.13968,-9.4206,-34.6862,0.6908989,
2,42.01,2,17.25038,325.7674,-7.172982,0.4158158,-6.13968,-9.4206,-34.6862,0.6908989,
2,42.02,2,17.24991,325.8119,-7.171898,0.4157645,-6.13968,-9.4206,-34.6862,0.6908989,
2,42.03,2,17.24729,325.765,-7.176213,0.4160776,-6.13968,-9.4206,-34.6862,0.6908989,
2,42.04,2,17.2476,325.7544,-7.179162,0.4162412,-6.1504,-9.4206,-34.6897,0.6944008,
2,42.05,2,17.24754,325.7468,-7.184167,0.4165328,-6.1504,-9.4206,-34.6897,0.6944008,
2,42.06,2,17.24689,325.7378,-7.184848,0.416588,-6.1504,-9.4206,-34.6897,0.6944008,
2,42.07,2,17.24661,325.7009,-7.187933,0.4167737,-6.1504,-9.4206,-34.6897,0.6944008,
2,42.08,2,17.24803,325.7269,-7.187587,0.4167193,-6.1504,-9.4206,-34.6897,0.6944008,
2,42.09,2,17.24451,325.7289,-7.186275,0.4167283,-6.1504,-9.4206,-34.6897,0.6944008,
2,42.1,2,17.24329,325.7252,-7.186235,0.4167554,-6.1504,-9.4206,-34.6897,0.6944008,
2,42.11,2,17.2467,325.7054,-7.181685,0.4164092,-6.1504,-9.4206,-34.6897,0.6944008,
2,42.12,2,17.24767,325.6815,-7.185521,0.4166082,-6.1504,-9.4206,-34.6897,0.6944008,
2,42.13,2,17.25257,325.6748,-7.184349,0.4164221,-6.1504,-9.4206,-34.6897,0.6944008,
2,42.14,2,17.26617,325.6542,-7.186445,0.4162153,-6.1504,-9.4206,-34.6897,0.6944008,
2,42.15,2,17.28541,325.6223,-7.193043,0.4161338,-6.1504,-9.4206,-34.6897,0.6944008,
2,42.16,2,17.30927,325.6018,-7.196189,0.4157419,-6.1504,-9.4206,-34.6897,0.6944008,
2,42.17,2,17.33257,325.5607,-7.206149,0.4157576,-6.1504,-9.4206,-34.6897,0.6944008,
2,42.18,2,17.35233,325.5169,-7.211151,0.4155724,-6.1504,-9.4206,-34.6897,0.6944008,
2,42.19,2,17.36428,325.506,-7.217256,0.415638,-6.1504,-9.4206,-34.6897,0.6944008,
2,42.2,2,17.36491,325.5042,-7.223548,0.4159853,-6.1504,-9.4206,-34.6897,0.6944008,
2,42.21,2,17.36836,325.5025,-7.224521,0.4159587,-6.1504,-9.4206,-34.6897,0.6944008,
2,42.22,2,17.36694,325.4867,-7.225305,0.4160378,-6.1504,-9.4206,-34.6897,0.6944008,
2,42.23,2,17.36487,325.4792,-7.22167,0.4158781,-6.1504,-9.4206,-34.6897,0.6944008,
2,42.24,2,17.36451,325.4526,-7.226348,0.4161562,-6.1504,-9.4206,-34.6897,0.6944008,
2,42.25,2,17.36203,325.4651,-7.227962,0.4163087,-6.16047,-9.4206,-34.6934,0.698101,
2,42.26,2,17.3627,325.398,-7.232176,0.4165352,-6.16047,-9.4206,-34.6934,0.698101,
2,42.27,2,17.36357,325.4379,-7.235797,0.4167229,-6.16047,-9.4206,-34.6934,0.698101,
2,42.28,2,17.36315,325.4395,-7.238106,0.4168659,-6.16047,-9.4206,-34.6934,0.698101,
2,42.29,2,17.36093,325.4229,-7.244784,0.417304,-6.16047,-9.4206,-34.6934,0.698101,
2,42.3,2,17.36146,325.4303,-7.249593,0.4175682,-6.16047,-9.4206,-34.6934,0.698101,
2,42.31,2,17.36187,325.4553,-7.250478,0.4176093,-6.16047,-9.4206,-34.6934,0.698101,
2,42.32,2,17.35965,325.4062,-7.248351,0.4175402,-6.16047,-9.4206,-34.6934,0.698101,
2,42.33,2,17.35976,325.4056,-7.249136,0.4175828,-6.16047,-9.4206,-34.6934,0.698101,
2,42.34,2,17.36,325.3975,-7.24786,0.4175035,-6.16047,-9.4206,-34.6934,0.698101,
2,42.35,2,17.36425,325.3812,-7.246788,0.4173396,-6.16047,-9.4206,-34.6934,0.698101,
2,42.36,2,17.37335,325.3831,-7.248009,0.4171911,-6.16047,-9.4206,-34.6934,0.698101,
2,42.37,2,17.38979,325.3712,-7.249036,0.4168559,-6.16047,-9.4206,-34.6934,0.698101,
2,42.38,2,17.41432,325.3332,-7.252374,0.4164602,-6.16047,-9.4206,-34.6934,0.698101,
2,42.39,2,17.43526,325.2769,-7.260315,0.4164156,-6.16047,-9.4206,-34.6934,0.698101,
2,42.4,2,17.45563,325.2382,-7.266026,0.4162569,-6.16047,-9.4206,-34.6934,0.698101,
2,42.41,2,17.46404,325.2433,-7.273468,0.4164826,-6.16047,-9.4206,-34.6934,0.698101,
2,42.42,2,17.4702,325.2265,-7.275698,0.4164633,-6.16047,-9.4206,-34.6934,0.698101,
2,42.43,2,17.47148,325.2184,-7.27899,0.4166213,-6.16047,-9.4206,-34.6934,0.698101,
2,42.44,2,17.47068,325.2011,-7.285368,0.4170055,-6.16047,-9.4206,-34.6934,0.698101,
2,42.45,2,17.46955,325.1699,-7.283478,0.4169243,-6.16047,-9.4206,-34.6934,0.698101,
2,42.46,2,17.47023,325.1899,-7.281219,0.4167787,-6.16047,-9.4206,-34.6934,0.698101,
2,42.47,2,17.47014,325.178,-7.277341,0.4165587,-6.16047,-9.4206,-34.6934,0.698101,
2,42.48,2,17.46907,325.1826,-7.281932,0.4168473,-6.16047,-9.4206,-34.6934,0.698101,
2,42.49,2,17.47002,325.1462,-7.28359,0.4169194,-6.16047,-9.4206,-34.6934,0.698101,
2,42.5,2,17.46945,325.1848,-7.28481,0.4170029,-6.16047,-9.4206,-34.6934,0.698101,
2,42.51,2,17.46704,325.1486,-7.285669,0.4171096,-6.16047,-9.4206,-34.6934,0.698101,
2,42.52,2,17.46522,325.1355,-7.288941,0.4173404,-6.1705,-9.4206,-34.6968,0.7014999,
2,42.53,2,17.46688,325.1274,-7.295,0.4176475,-6.1705,-9.4206,-34.6968,0.7014999,
2,42.54,2,17.46543,325.132,-7.293432,0.4175925,-6.1705,-9.4206,-34.6968,0.7014999,
2,42.55,2,17.46268,325.1094,-7.293912,0.4176859,-6.1705,-9.4206,-34.6968,0.7014999,
2,42.56,2,17.46302,325.0927,-7.293477,0.4176526,-6.1705,-9.4206,-34.6968,0.7014999,
2,42.57,2,17.46243,325.1195,-7.294372,0.4177181,-6.1705,-9.4206,-34.6968,0.7014999,
2,42.58,2,17.46366,325.1124,-7.29413,0.4176748,-6.1705,-9.4206,-34.6968,0.7014999,
2,42.59,2,17.46395,325.1035,-7.289357,0.4173944,-6.1705,-9.4206,-34.6968,0.7014999,
2,42.6,2,17.46135,325.0819,-7.291292,0.4175674,-6.1705,-9.4206,-34.6968,0.7014999,
2,42.61,2,17.465,325.0798,-7.288252,0.4173062,-6.1705,-9.4206,-34.6968,0.7014999,
2,42.62,2,17.46407,325.0846,-7.292353,0.4175633,-6.1705,-9.4206,-34.6968,0.7014999,
2,42.63,2,17.46307,325.0678,-7.294793,0.4177269,-6.1705,-9.4206,-34.6968,0.7014999,
2,42.64,2,17.47017,325.0762,-7.298308,0.4177582,-6.1705,-9.4206,-34.6968,0.7014999,
2,42.65,2,17.47801,325.0336,-7.302178,0.4177923,-6.1705,-9.4206,-34.6968,0.7014999,
2,42.66,2,17.49917,325.0069,-7.305218,0.4174609,-6.1705,-9.4206,-34.6968,0.7014999,
2,42.67,2,17.52331,324.9815,-7.310124,0.4171657,-6.1705,-9.4206,-34.6968,0.7014999,
2,42.68,2,17.54508,324.9496,-7.311177,0.416708,-6.1705,-9.4206,-34.6968,0.7014999,
2,42.69,2,17.56444,324.9491,-7.311319,0.4162568,-6.1705,-9.4206,-34.6968,0.7014999,
