Repository: jacquesNIT/Polymer-Scratching

Files Structure:

<material>_<maximum_load>_<load_rate>_<sample_number>_<try_number>

- sample_number (s1, s2, ...) is used to indicate another iteration of the same test.
- try_number (1, 2, ...) simply indicates that precedent tests failed, it does not matter.

Scratch Process:

All scratchs were performed using the Rockwell indenter with the "Scratch.Rx" model in MFT. 
All tests have at a length of 2mm and a progressive load.

The same results are also accessible on the scratch pc of the lab, in the "jacques/second_batch" folder.
The "Additionnal_Batch" folder contains unverified results that were used to test the machine, it is advised not to use those.

General Notes:

File: Lab results/Second_Batch/PMMAXT/20N/PMMAXT_20N_25Nm.csv (part 10 of 10)
Recipe, UpperSample, LowerSample, OtherInfo, Averaging, LogFrequency, Type, Radius,TestDate, Operator, Customer, RefStd, Temperature, RH, Liquid, LastCalibDate, LCFz, LCFx, Tip, OtherData, samplevs
scratch only.Rx,,,,10,1000,Scratch,1,9/4/2026 1:52:33 PM,,,ASTM/ISO,,,N/A,N/A,,,,Linear: 0.1 to 20;25;2;2.512563,0.3,
Step, Timestamp, RecipeStep, DAQ.Fz (N),DAQ.CAP (um),DAQ.Fx (N),DAQ.COF (),XYZ.X Position (mm),XYZ.Y Position (mm),XYZ.Z Position (mm),XYZ.Z Depth (mm),
2,42.7,2,17.57455,324.9073,-7.314244,0.4161839,-6.1705,-9.4206,-34.6968,0.7014999,
2,42.71,2,17.57874,324.8866,-7.314349,0.4160905,-6.1705,-9.4206,-34.6968,0.7014999,
2,42.72,2,17.58054,324.8673,-7.321644,0.4164629,-6.1705,-9.4206,-34.6968,0.7014999,
2,42.73,2,17.57863,324.8776,-7.322114,0.4165349,-6.1705,-9.4206,-34.6968,0.7014999,
2,42.74,2,17.57866,324.8275,-7.326091,0.4167605,-6.1705,-9.4206,-34.6968,0.7014999,
2,42.75,2,17.57912,324.8393,-7.327367,0.4168222,-6.1705,-9.4206,-34.6968,0.7014999,
2,42.76,2,17.5775,324.8514,-7.333201,0.4171925,-6.1705,-9.4206,-34.6968,0.7014999,
2,42.77,2,17.57795,324.8398,-7.33946,0.4175378,-6.1705,-9.4206,-34.6968,0.7014999,
2,42.78,2,17.57546,324.8375,-7.339679,0.4176094,-6.1705,-9.4206,-34.6968,0.7014999,
2,42.79,2,17.57526,324.8483,-7.341905,0.417741,-6.18258,-9.4206,-34.7003,0.704998,
2,42.8,2,17.57452,324.8127,-7.343055,0.4178239,-6.18258,-9.4206,-34.7003,0.704998,
2,42.81,2,17.57459,324.833,-7.342127,0.4177696,-6.18258,-9.4206,-34.7003,0.704998,
2,42.82,2,17.57403,324.8074,-7.340136,0.4176695,-6.18258,-9.4206,-34.7003,0.704998,
2,42.83,2,17.57175,324.7992,-7.339566,0.4176913,-6.18258,-9.4206,-34.7003,0.704998,
2,42.84,2,17.5728,324.8069,-7.343921,0.4179142,-6.18258,-9.4206,-34.7003,0.704998,
2,42.85,2,17.57189,324.7927,-7.34445,0.4179659,-6.18258,-9.4206,-34.7003,0.704998,
2,42.86,2,17.57257,324.7789,-7.34804,0.4181539,-6.18258,-9.4206,-34.7003,0.704998,
2,42.87,2,17.57316,324.7828,-7.349489,0.4182224,-6.18258,-9.4206,-34.7003,0.704998,
2,42.88,2,17.57768,324.7552,-7.352682,0.4182965,-6.18258,-9.4206,-34.7003,0.704998,
2,42.89,2,17.58749,324.7673,-7.35454,0.4181689,-6.18258,-9.4206,-34.7003,0.704998,
2,42.9,2,17.6099,324.7336,-7.355071,0.4176668,-6.18258,-9.4206,-34.7003,0.704998,
2,42.91,2,17.62901,324.7016,-7.360672,0.4175317,-6.18258,-9.4206,-34.7003,0.704998,
2,42.92,2,17.65303,324.6688,-7.367276,0.4173377,-6.18258,-9.4206,-34.7003,0.704998,
2,42.93,2,17.67174,324.6303,-7.368063,0.4169404,-6.18258,-9.4206,-34.7003,0.704998,
2,42.94,2,17.68268,324.6242,-7.372633,0.4169409,-6.18258,-9.4206,-34.7003,0.704998,
2,42.95,2,17.68675,324.6024,-7.371834,0.4167997,-6.18258,-9.4206,-34.7003,0.704998,
2,42.96,2,17.6894,324.6012,-7.376536,0.4170033,-6.18258,-9.4206,-34.7003,0.704998,
2,42.97,2,17.6878,324.5762,-7.376875,0.4170602,-6.18258,-9.4206,-34.7003,0.704998,
2,42.98,2,17.68773,324.6029,-7.381195,0.4173059,-6.18258,-9.4206,-34.7003,0.704998,
2,42.99,2,17.68748,324.5741,-7.382648,0.4173939,-6.18258,-9.4206,-34.7003,0.704998,
2,43,2,17.68578,324.535,-7.386365,0.4176444,-6.18258,-9.4206,-34.7003,0.704998,
2,43.01,2,17.68772,324.5471,-7.395591,0.4181201,-6.19263,-9.4206,-34.7038,0.7084999,
2,43.02,2,17.68463,324.5587,-7.39913,0.4183933,-6.19263,-9.4206,-34.7038,0.7084999,
2,43.03,2,17.68554,324.5429,-7.402021,0.4185352,-6.19263,-9.4206,-34.7038,0.7084999,
2,43.04,2,17.68453,324.5609,-7.400309,0.4184622,-6.19263,-9.4206,-34.7038,0.7084999,
2,43.05,2,17.68377,324.5374,-7.399076,0.4184106,-6.19263,-9.4206,-34.7038,0.7084999,
2,43.06,2,17.68311,324.5488,-7.396842,0.4182998,-6.19263,-9.4206,-34.7038,0.7084999,
2,43.07,2,17.68484,324.5466,-7.39466,0.4181356,-6.19263,-9.4206,-34.7038,0.7084999,
2,43.08,2,17.68257,324.5242,-7.398469,0.4184046,-6.19263,-9.4206,-34.7038,0.7084999,
2,43.09,2,17.68281,324.5251,-7.401539,0.4185726,-6.19263,-9.4206,-34.7038,0.7084999,
2,43.1,2,17.68158,324.5377,-7.405083,0.4188021,-6.19263,-9.4206,-34.7038,0.7084999,
2,43.11,2,17.68073,324.5176,-7.405362,0.418838,-6.19263,-9.4206,-34.7038,0.7084999,
2,43.12,2,17.69,324.5175,-7.405777,0.4186419,-6.19263,-9.4206,-34.7038,0.7084999,
2,43.13,2,17.70166,324.4983,-7.408928,0.4185443,-6.19263,-9.4206,-34.7038,0.7084999,
2,43.14,2,17.71875,324.4708,-7.411583,0.4182905,-6.19263,-9.4206,-34.7038,0.7084999,
2,43.15,2,17.74256,324.4324,-7.417934,0.4180872,-6.19263,-9.4206,-34.7038,0.7084999,
2,43.16,2,17.76614,324.4067,-7.419181,0.4176023,-6.19263,-9.4206,-34.7038,0.7084999,
2,43.17,2,17.7843,324.386,-7.424496,0.4174747,-6.19263,-9.4206,-34.7038,0.7084999,
2,43.18,2,17.79473,324.3605,-7.425873,0.4173074,-6.19263,-9.4206,-34.7038,0.7084999,
2,43.19,2,17.79651,324.3464,-7.424986,0.4172158,-6.19263,-9.4206,-34.7038,0.7084999,
2,43.2,2,17.79738,324.3328,-7.42866,0.4174019,-6.19263,-9.4206,-34.7038,0.7084999,
2,43.21,2,17.79814,324.3299,-7.4294,0.4174258,-6.19263,-9.4206,-34.7038,0.7084999,
2,43.22,2,17.79864,324.305,-7.435111,0.4177348,-6.19263,-9.4206,-34.7038,0.7084999,
2,43.23,2,17.79666,324.3218,-7.434952,0.4177723,-6.19263,-9.4206,-34.7038,0.7084999,
2,43.24,2,17.79433,324.3261,-7.439789,0.4180988,-6.19263,-9.4206,-34.7038,0.7084999,
2,43.25,2,17.79834,324.3007,-7.444068,0.4182451,-6.19263,-9.4206,-34.7038,0.7084999,
2,43.26,2,17.79439,324.2961,-7.4461,0.4184521,-6.20267,-9.4206,-34.7072,0.7118988,
2,43.27,2,17.7956,324.2869,-7.451026,0.4187005,-6.20267,-9.4206,-34.7072,0.7118988,
2,43.28,2,17.79581,324.2832,-7.447803,0.4185143,-6.20267,-9.4206,-34.7072,0.7118988,
2,43.29,2,17.79384,324.3112,-7.450147,0.4186924,-6.20267,-9.4206,-34.7072,0.7118988,
2,43.3,2,17.79331,324.2708,-7.443017,0.4183043,-6.20267,-9.4206,-34.7072,0.7118988,
2,43.31,2,17.79391,324.2601,-7.439504,0.4180927,-6.20267,-9.4206,-34.7072,0.7118988,
2,43.32,2,17.79448,324.2613,-7.440842,0.4181544,-6.20267,-9.4206,-34.7072,0.7118988,
2,43.33,2,17.79474,324.2538,-7.443766,0.4183128,-6.20267,-9.4206,-34.7072,0.7118988,
2,43.34,2,17.79532,324.2366,-7.447708,0.4185205,-6.20267,-9.4206,-34.7072,0.7118988,
2,43.35,2,17.8017,324.2252,-7.446625,0.4183098,-6.20267,-9.4206,-34.7072,0.7118988,
2,43.36,2,17.82029,324.2276,-7.445392,0.4178042,-6.20267,-9.4206,-34.7072,0.7118988,
2,43.37,2,17.84272,324.1523,-7.448756,0.4174674,-6.20267,-9.4206,-34.7072,0.7118988,
2,43.38,2,17.866,324.1297,-7.459047,0.4174995,-6.20267,-9.4206,-34.7072,0.7118988,
2,43.39,2,17.88531,324.1161,-7.461752,0.4171999,-6.20267,-9.4206,-34.7072,0.7118988,
2,43.4,2,17.89767,324.1074,-7.463308,0.416999,-6.20267,-9.4206,-34.7072,0.7118988,
2,43.41,2,17.90279,324.0688,-7.469096,0.4172029,-6.20267,-9.4206,-34.7072,0.7118988,
2,43.42,2,17.90514,324.0641,-7.466734,0.4170163,-6.20267,-9.4206,-34.7072,0.7118988,
2,43.43,2,17.90057,324.0511,-7.465463,0.4170518,-6.20267,-9.4206,-34.7072,0.7118988,
2,43.44,2,17.90025,324.0468,-7.470466,0.4173387,-6.20267,-9.4206,-34.7072,0.7118988,
2,43.45,2,17.90122,324.0259,-7.471514,0.4173746,-6.20267,-9.4206,-34.7072,0.7118988,
2,43.46,2,17.90292,324.0267,-7.475891,0.4175794,-6.20267,-9.4206,-34.7072,0.7118988,
2,43.47,2,17.90202,324.0142,-7.474841,0.4175418,-6.20267,-9.4206,-34.7072,0.7118988,
2,43.48,2,17.90217,323.9976,-7.479086,0.4177753,-6.20267,-9.4206,-34.7072,0.7118988,
2,43.49,2,17.89816,324.0046,-7.482064,0.4180353,-6.20267,-9.4206,-34.7072,0.7118988,
2,43.5,2,17.89807,324.0004,-7.484692,0.4181844,-6.21205,-9.4206,-34.7105,0.7151985,
2,43.51,2,17.90145,324.0118,-7.484464,0.4180925,-6.21205,-9.4206,-34.7105,0.7151985,
2,43.52,2,17.89861,323.9949,-7.482709,0.418061,-6.21205,-9.4206,-34.7105,0.7151985,
2,43.53,2,17.89747,323.975,-7.486868,0.41832,-6.21205,-9.4206,-34.7105,0.7151985,
2,43.54,2,17.89726,323.9846,-7.487265,0.418347,-6.21205,-9.4206,-34.7105,0.7151985,
2,43.55,2,17.89943,323.9881,-7.484598,0.4181473,-6.21205,-9.4206,-34.7105,0.7151985,
2,43.56,2,17.8984,323.9684,-7.478629,0.4178379,-6.21205,-9.4206,-34.7105,0.7151985,
2,43.57,2,17.89737,323.9556,-7.481348,0.4180139,-6.21205,-9.4206,-34.7105,0.7151985,
2,43.58,2,17.89629,323.9545,-7.486609,0.4183329,-6.21205,-9.4206,-34.7105,0.7151985,
2,43.59,2,17.89541,323.9467,-7.488775,0.4184746,-6.21205,-9.4206,-34.7105,0.7151985,
2,43.6,2,17.90275,323.9291,-7.495573,0.4186828,-6.21205,-9.4206,-34.7105,0.7151985,
2,43.61,2,17.91315,323.9174,-7.494668,0.4183891,-6.21205,-9.4206,-34.7105,0.7151985,
2,43.62,2,17.93351,323.8942,-7.492534,0.4177952,-6.21205,-9.4206,-34.7105,0.7151985,
2,43.63,2,17.95629,323.8618,-7.498539,0.4175996,-6.21205,-9.4206,-34.7105,0.7151985,
2,43.64,2,17.97792,323.8275,-7.499261,0.4171374,-6.21205,-9.4206,-34.7105,0.7151985,
2,43.65,2,17.99364,323.8088,-7.508451,0.4172836,-6.21205,-9.4206,-34.7105,0.7151985,
2,43.66,2,18.00411,323.7792,-7.503914,0.416789,-6.21205,-9.4206,-34.7105,0.7151985,
2,43.67,2,18.00758,323.7826,-7.506452,0.4168496,-6.21205,-9.4206,-34.7105,0.7151985,
2,43.68,2,18.00797,323.7453,-7.505694,0.4167986,-6.21205,-9.4206,-34.7105,0.7151985,
2,43.69,2,18.00792,323.766,-7.508409,0.4169503,-6.21205,-9.4206,-34.7105,0.7151985,
2,43.7,2,18.00493,323.7429,-7.515089,0.4173906,-6.21205,-9.4206,-34.7105,0.7151985,
2,43.71,2,18.00702,323.7348,-7.514828,0.4173277,-6.21205,-9.4206,-34.7105,0.7151985,
2,43.72,2,18.0058,323.7397,-7.515623,0.4174001,-6.21205,-9.4206,-34.7105,0.7151985,
2,43.73,2,18.00476,323.7269,-7.518157,0.4175649,-6.21205,-9.4206,-34.7105,0.7151985,
2,43.74,2,18.00211,323.6995,-7.524006,0.4179514,-6.21205,-9.4206,-34.7105,0.7151985,
2,43.75,2,18.00593,323.6958,-7.524243,0.4178758,-6.21205,-9.4206,-34.7105,0.7151985,
2,43.76,2,18.00331,323.7058,-7.522645,0.4178478,-6.21205,-9.4206,-34.7105,0.7151985,
2,43.77,2,18.00224,323.7213,-7.522364,0.417857,-6.22277,-9.4206,-34.7138,0.7184982,
2,43.78,2,18.00355,323.6808,-7.519802,0.4176843,-6.22277,-9.4206,-34.7138,0.7184982,
2,43.79,2,18.00163,323.6628,-7.519499,0.4177122,-6.22277,-9.4206,-34.7138,0.7184982,
2,43.8,2,18.00172,323.667,-7.519765,0.4177249,-6.22277,-9.4206,-34.7138,0.7184982,
2,43.81,2,18.00297,323.6541,-7.524131,0.4179384,-6.22277,-9.4206,-34.7138,0.7184982,
2,43.82,2,18.00061,323.6445,-7.530048,0.4183219,-6.22277,-9.4206,-34.7138,0.7184982,
2,43.83,2,18.00108,323.6559,-7.527972,0.4181956,-6.22277,-9.4206,-34.7138,0.7184982,
2,43.84,2,18.00132,323.654,-7.534036,0.4185268,-6.22277,-9.4206,-34.7138,0.7184982,
2,43.85,2,17.99888,323.6382,-7.538749,0.4188454,-6.22277,-9.4206,-34.7138,0.7184982,
2,43.86,2,18.00077,323.6405,-7.541698,0.4189654,-6.22277,-9.4206,-34.7138,0.7184982,
2,43.87,2,18.00009,323.6437,-7.542837,0.4190443,-6.22277,-9.4206,-34.7138,0.7184982,
2,43.88,2,18.00205,323.6412,-7.542598,0.4189854,-6.22277,-9.4206,-34.7138,0.7184982,
2,43.89,2,18.00757,323.6144,-7.540396,0.4187348,-6.22277,-9.4206,-34.7138,0.7184982,
2,43.9,2,18.02206,323.606,-7.53938,0.4183416,-6.22277,-9.4206,-34.7138,0.7184982,
2,43.91,2,18.04361,323.5519,-7.539638,0.4178565,-6.22277,-9.4206,-34.7138,0.7184982,
2,43.92,2,18.06328,323.5348,-7.54057,0.4174529,-6.22277,-9.4206,-34.7138,0.7184982,
2,43.93,2,18.08634,323.4725,-7.542387,0.4170212,-6.22277,-9.4206,-34.7138,0.7184982,
2,43.94,2,18.09997,323.4698,-7.553343,0.4173125,-6.22277,-9.4206,-34.7138,0.7184982,
2,43.95,2,18.10855,323.4543,-7.554632,0.4171859,-6.22277,-9.4206,-34.7138,0.7184982,
2,43.96,2,18.11013,323.4419,-7.566657,0.4178135,-6.22277,-9.4206,-34.7138,0.7184982,
2,43.97,2,18.11169,323.4429,-7.564028,0.4176323,-6.22277,-9.4206,-34.7138,0.7184982,
2,43.98,2,18.1125,323.4583,-7.565223,0.4176797,-6.22277,-9.4206,-34.7138,0.7184982,
2,43.99,2,18.1112,323.444,-7.567483,0.4178346,-6.22277,-9.4206,-34.7138,0.7184982,
2,44,2,18.11281,323.4187,-7.563097,0.4175551,-6.22277,-9.4206,-34.7138,0.7184982,
2,44.01,2,18.11383,323.4078,-7.562308,0.4174881,-6.22277,-9.4206,-34.7138,0.7184982,
2,44.02,2,18.10877,323.4153,-7.559672,0.4174592,-6.22277,-9.4206,-34.7138,0.7184982,
2,44.03,2,18.1097,323.4066,-7.559732,0.417441,-6.23483,-9.4206,-34.7171,0.7217979,
2,44.04,2,18.11086,323.3885,-7.555191,0.4171635,-6.23483,-9.4206,-34.7171,0.7217979,
2,44.05,2,18.10793,323.377,-7.558037,0.4173882,-6.23483,-9.4206,-34.7171,0.7217979,
2,44.06,2,18.10823,323.3754,-7.561015,0.4175457,-6.23483,-9.4206,-34.7171,0.7217979,
2,44.07,2,18.10804,323.3742,-7.561354,0.4175688,-6.23483,-9.4206,-34.7171,0.7217979,
2,44.08,2,18.10567,323.3652,-7.563899,0.4177641,-6.23483,-9.4206,-34.7171,0.7217979,
2,44.09,2,18.10409,323.3586,-7.569756,0.418124,-6.23483,-9.4206,-34.7171,0.7217979,
2,44.1,2,18.10481,323.3624,-7.5688,0.4180546,-6.23483,-9.4206,-34.7171,0.7217979,
2,44.11,2,18.10597,323.3416,-7.565891,0.4178672,-6.23483,-9.4206,-34.7171,0.7217979,
2,44.12,2,18.10431,323.3262,-7.568841,0.4180685,-6.23483,-9.4206,-34.7171,0.7217979,
2,44.13,2,18.10422,323.3295,-7.566987,0.417968,-6.23483,-9.4206,-34.7171,0.7217979,
2,44.14,2,18.11004,323.3015,-7.559108,0.4173988,-6.23483,-9.4206,-34.7171,0.7217979,
2,44.15,2,18.11947,323.3203,-7.554712,0.4169388,-6.23483,-9.4206,-34.7171,0.7217979,
2,44.16,2,18.13398,323.2572,-7.561801,0.4169962,-6.23483,-9.4206,-34.7171,0.7217979,
2,44.17,2,18.15418,323.3063,-7.563878,0.4166466,-6.23483,-9.4206,-34.7171,0.7217979,
2,44.18,2,18.17624,323.2041,-7.569242,0.4164361,-6.23483,-9.4206,-34.7171,0.7217979,
2,44.19,2,18.19611,323.1539,-7.575728,0.4163377,-6.23483,-9.4206,-34.7171,0.7217979,
2,44.2,2,18.20896,323.1465,-7.584095,0.4165036,-6.23483,-9.4206,-34.7171,0.7217979,
2,44.21,2,18.21652,323.1374,-7.590935,0.4167061,-6.23483,-9.4206,-34.7171,0.7217979,
2,44.22,2,18.21775,323.0891,-7.595495,0.4169282,-6.23483,-9.4206,-34.7171,0.7217979,
2,44.23,2,18.21843,323.111,-7.595727,0.4169255,-6.23483,-9.4206,-34.7171,0.7217979,
2,44.24,2,18.21547,323.1181,-7.594588,0.4169306,-6.23483,-9.4206,-34.7171,0.7217979,
2,44.25,2,18.21816,323.0951,-7.59182,0.4167172,-6.23483,-9.4206,-34.7171,0.7217979,
2,44.26,2,18.21648,323.0886,-7.588197,0.4165566,-6.23483,-9.4206,-34.7171,0.7217979,
2,44.27,2,18.21551,323.0655,-7.591413,0.4167555,-6.23483,-9.4206,-34.7171,0.7217979,
2,44.28,2,18.21414,323.0654,-7.597602,0.4171267,-6.23483,-9.4206,-34.7171,0.7217979,
2,44.29,2,18.21101,323.0613,-7.597513,0.4171934,-6.23483,-9.4206,-34.7171,0.7217979,
2,44.3,2,18.21241,323.0506,-7.602355,0.4174272,-6.23483,-9.4206,-34.7171,0.7217979,
2,44.31,2,18.21172,323.0566,-7.601208,0.41738,-6.24555,-9.4206,-34.7204,0.7251015,
2,44.32,2,18.21007,323.0375,-7.611431,0.4179792,-6.24555,-9.4206,-34.7204,0.7251015,
2,44.33,2,18.2106,323.0308,-7.61543,0.4181866,-6.24555,-9.4206,-34.7204,0.7251015,
2,44.34,2,18.20949,323.0326,-7.620245,0.4184766,-6.24555,-9.4206,-34.7204,0.7251015,
2,44.35,2,18.20848,323.036,-7.620199,0.4184972,-6.24555,-9.4206,-34.7204,0.7251015,
2,44.36,2,18.209,323.0381,-7.621228,0.4185418,-6.24555,-9.4206,-34.7204,0.7251015,
2,44.37,2,18.20945,323.0252,-7.615675,0.4182265,-6.24555,-9.4206,-34.7204,0.7251015,
2,44.38,2,18.20959,323.0155,-7.613226,0.4180888,-6.24555,-9.4206,-34.7204,0.7251015,
2,44.39,2,18.20817,322.9956,-7.61466,0.4182001,-6.24555,-9.4206,-34.7204,0.7251015,
2,44.4,2,18.21618,323.0015,-7.608769,0.4176929,-6.24555,-9.4206,-34.7204,0.7251015,
2,44.41,2,18.22746,322.9447,-7.614612,0.4177549,-6.24555,-9.4206,-34.7204,0.7251015,
2,44.42,2,18.24426,322.9382,-7.619375,0.4176313,-6.24555,-9.4206,-34.7204,0.7251015,
2,44.43,2,18.27072,322.9162,-7.620645,0.417096,-6.24555,-9.4206,-34.7204,0.7251015,
2,44.44,2,18.29312,322.8851,-7.629981,0.4170958,-6.24555,-9.4206,-34.7204,0.7251015,
2,44.45,2,18.31019,322.8578,-7.640473,0.4172799,-6.24555,-9.4206,-34.7204,0.7251015,
2,44.46,2,18.32224,322.8517,-7.643116,0.4171495,-6.24555,-9.4206,-34.7204,0.7251015,
2,44.47,2,18.32686,322.8259,-7.647353,0.4172757,-6.24555,-9.4206,-34.7204,0.7251015,
2,44.48,2,18.32811,322.8252,-7.649318,0.4173544,-6.24555,-9.4206,-34.7204,0.7251015,
2,44.49,2,18.32897,322.8129,-7.649004,0.4173178,-6.24555,-9.4206,-34.7204,0.7251015,
2,44.5,2,18.32484,322.8013,-7.654588,0.4177164,-6.24555,-9.4206,-34.7204,0.7251015,
2,44.51,2,18.32531,322.8075,-7.650828,0.4175007,-6.24555,-9.4206,-34.7204,0.7251015,
2,44.52,2,18.32366,322.7892,-7.648609,0.4174171,-6.24555,-9.4206,-34.7204,0.7251015,
2,44.53,2,18.32314,322.7694,-7.65063,0.4175394,-6.24555,-9.4206,-34.7204,0.7251015,
2,44.54,2,18.3238,322.7767,-7.653752,0.4176947,-6.24555,-9.4206,-34.7204,0.7251015,
2,44.55,2,18.32388,322.76,-7.657197,0.4178808,-6.24555,-9.4206,-34.7204,0.7251015,
2,44.56,2,18.32443,322.7749,-7.665468,0.4183196,-6.24555,-9.4206,-34.7204,0.7251015,
2,44.57,2,18.32282,322.7708,-7.669437,0.4185729,-6.2563,-9.4206,-34.7239,0.7285995,
2,44.58,2,18.32134,322.7748,-7.673918,0.4188513,-6.2563,-9.4206,-34.7239,0.7285995,
2,44.59,2,18.32338,322.7616,-7.672636,0.4187347,-6.2563,-9.4206,-34.7239,0.7285995,
2,44.6,2,18.32296,322.741,-7.671596,0.4186875,-6.2563,-9.4206,-34.7239,0.7285995,
2,44.61,2,18.32277,322.7408,-7.672053,0.418717,-6.2563,-9.4206,-34.7239,0.7285995,
2,44.62,2,18.32133,322.7402,-7.668254,0.4185424,-6.2563,-9.4206,-34.7239,0.7285995,
2,44.63,2,18.32005,322.7415,-7.669721,0.4186518,-6.2563,-9.4206,-34.7239,0.7285995,
2,44.64,2,18.32108,322.7176,-7.672064,0.4187561,-6.2563,-9.4206,-34.7239,0.7285995,
2,44.65,2,18.32055,322.7532,-7.675394,0.4189498,-6.2563,-9.4206,-34.7239,0.7285995,
2,44.66,2,18.3192,322.7188,-7.674099,0.4189101,-6.2563,-9.4206,-34.7239,0.7285995,
2,44.67,2,18.31926,322.7035,-7.674356,0.4189228,-6.2563,-9.4206,-34.7239,0.7285995,
2,44.68,2,18.3208,322.7006,-7.680523,0.4192242,-6.2563,-9.4206,-34.7239,0.7285995,
2,44.69,2,18.32804,322.6937,-7.681315,0.4191019,-6.2563,-9.4206,-34.7239,0.7285995,
2,44.7,2,18.34097,322.6591,-7.686444,0.419086,-6.2563,-9.4206,-34.7239,0.7285995,
2,44.71,2,18.36146,322.656,-7.688912,0.4187528,-6.2563,-9.4206,-34.7239,0.7285995,
2,44.72,2,18.38725,322.6105,-7.689518,0.4181985,-6.2563,-9.4206,-34.7239,0.7285995,
2,44.73,2,18.40998,322.5856,-7.693575,0.4179023,-6.2563,-9.4206,-34.7239,0.7285995,
2,44.74,2,18.42827,322.5765,-7.694802,0.4175541,-6.2563,-9.4206,-34.7239,0.7285995,
2,44.75,2,18.43351,322.5391,-7.70144,0.4177957,-6.2563,-9.4206,-34.7239,0.7285995,
2,44.76,2,18.43645,322.5235,-7.704515,0.4178958,-6.2563,-9.4206,-34.7239,0.7285995,
2,44.77,2,18.43911,322.531,-7.705752,0.4179027,-6.2563,-9.4206,-34.7239,0.7285995,
2,44.78,2,18.4398,322.5086,-7.709951,0.4181148,-6.2563,-9.4206,-34.7239,0.7285995,
2,44.79,2,18.43993,322.5157,-7.712163,0.4182317,-6.2563,-9.4206,-34.7239,0.7285995,
2,44.8,2,18.43817,322.4892,-7.715631,0.4184597,-6.2563,-9.4206,-34.7239,0.7285995,
2,44.81,2,18.43942,322.4916,-7.718997,0.4186139,-6.2563,-9.4206,-34.7239,0.7285995,
2,44.82,2,18.4362,322.4974,-7.722872,0.4188973,-6.26832,-9.4206,-34.7274,0.7321014,
2,44.83,2,18.43601,322.4917,-7.723956,0.4189602,-6.26832,-9.4206,-34.7274,0.7321014,
2,44.84,2,18.43549,322.497,-7.724053,0.4189774,-6.26832,-9.4206,-34.7274,0.7321014,
2,44.85,2,18.43609,322.4761,-7.719986,0.418743,-6.26832,-9.4206,-34.7274,0.7321014,
2,44.86,2,18.4367,322.4798,-7.718287,0.4186371,-6.26832,-9.4206,-34.7274,0.7321014,
2,44.87,2,18.43665,322.454,-7.717795,0.4186116,-6.26832,-9.4206,-34.7274,0.7321014,
2,44.88,2,18.43616,322.4691,-7.718915,0.4186835,-6.26832,-9.4206,-34.7274,0.7321014,
2,44.89,2,18.43476,322.4221,-7.719341,0.4187384,-6.26832,-9.4206,-34.7274,0.7321014,
2,44.9,2,18.43373,322.4417,-7.720191,0.4188077,-6.26832,-9.4206,-34.7274,0.7321014,
2,44.91,2,18.43346,322.457,-7.725473,0.4191005,-6.26832,-9.4206,-34.7274,0.7321014,
2,44.92,2,18.4325,322.4402,-7.730706,0.4194062,-6.26832,-9.4206,-34.7274,0.7321014,
2,44.93,2,18.43201,322.4285,-7.727247,0.4192297,-6.26832,-9.4206,-34.7274,0.7321014,
2,44.94,2,18.43394,322.4385,-7.731293,0.4194053,-6.26832,-9.4206,-34.7274,0.7321014,
2,44.95,2,18.44233,322.4094,-7.729917,0.4191399,-6.26832,-9.4206,-34.7274,0.7321014,
2,44.96,2,18.45572,322.4066,-7.733114,0.4190091,-6.26832,-9.4206,-34.7274,0.7321014,
2,44.97,2,18.48053,322.3498,-7.729576,0.4182551,-6.26832,-9.4206,-34.7274,0.7321014,
2,44.98,2,18.50832,322.3107,-7.724979,0.4173788,-6.26832,-9.4206,-34.7274,0.7321014,
2,44.99,2,18.52831,322.2992,-7.731586,0.417285,-6.26832,-9.4206,-34.7274,0.7321014,
2,45,2,18.54371,322.2596,-7.739902,0.4173868,-6.26832,-9.4206,-34.7274,0.7321014,
2,45.01,2,18.55102,322.2228,-7.748264,0.4176731,-6.26832,-9.4206,-34.7274,0.7321014,
2,45.02,2,18.55113,322.2407,-7.749941,0.4177611,-6.26832,-9.4206,-34.7274,0.7321014,
2,45.03,2,18.55017,322.2284,-7.751808,0.4178834,-6.26832,-9.4206,-34.7274,0.7321014,
2,45.04,2,18.5486,322.2311,-7.761557,0.4184443,-6.26832,-9.4206,-34.7274,0.7321014,
2,45.05,2,18.54742,322.2234,-7.767781,0.4188065,-6.26832,-9.4206,-34.7274,0.7321014,
2,45.06,2,18.5476,322.2141,-7.771739,0.4190158,-6.26832,-9.4206,-34.7274,0.7321014,
2,45.07,2,18.54974,322.188,-7.764906,0.4185992,-6.26832,-9.4206,-34.7274,0.7321014,
2,45.08,2,18.54674,322.1927,-7.76933,0.4189054,-6.27905,-9.4206,-34.7308,0.7355003,
2,45.09,2,18.54841,322.1958,-7.76557,0.4186649,-6.27905,-9.4206,-34.7308,0.7355003,
2,45.1,2,18.54778,322.1872,-7.75695,0.4182146,-6.27905,-9.4206,-34.7308,0.7355003,
2,45.11,2,18.54724,322.1762,-7.755333,0.4181395,-6.27905,-9.4206,-34.7308,0.7355003,
2,45.12,2,18.54981,322.1566,-7.755309,0.4180803,-6.27905,-9.4206,-34.7308,0.7355003,
2,45.13,2,18.545,322.1645,-7.757082,0.4182842,-6.27905,-9.4206,-34.7308,0.7355003,
2,45.14,2,18.54514,322.1514,-7.756995,0.4182765,-6.27905,-9.4206,-34.7308,0.7355003,
2,45.15,2,18.54451,322.1311,-7.766278,0.4187913,-6.27905,-9.4206,-34.7308,0.7355003,
2,45.16,2,18.54242,322.1351,-7.771032,0.4190949,-6.27905,-9.4206,-34.7308,0.7355003,
2,45.17,2,18.54409,322.1332,-7.767176,0.4188491,-6.27905,-9.4206,-34.7308,0.7355003,
2,45.18,2,18.54311,322.1143,-7.772551,0.4191612,-6.27905,-9.4206,-34.7308,0.7355003,
2,45.19,2,18.54303,322.1394,-7.767223,0.4188757,-6.27905,-9.4206,-34.7308,0.7355003,
2,45.2,2,18.5482,322.0922,-7.770422,0.4189313,-6.27905,-9.4206,-34.7308,0.7355003,
2,45.21,2,18.56116,322.109,-7.767953,0.4185057,-6.27905,-9.4206,-34.7308,0.7355003,
2,45.22,2,18.58049,322.0752,-7.765703,0.4179494,-6.27905,-9.4206,-34.7308,0.7355003,
2,45.23,2,18.60597,322.0446,-7.769311,0.4175708,-6.27905,-9.4206,-34.7308,0.7355003,
2,45.24,2,18.6278,322.0027,-7.774483,0.4173591,-6.27905,-9.4206,-34.7308,0.7355003,
2,45.25,2,18.64578,321.9995,-7.781792,0.4173487,-6.27905,-9.4206,-34.7308,0.7355003,
2,45.26,2,18.65541,321.9704,-7.790502,0.4176002,-6.27905,-9.4206,-34.7308,0.7355003,
2,45.27,2,18.65563,321.9549,-7.795001,0.4178364,-6.27905,-9.4206,-34.7308,0.7355003,
2,45.28,2,18.65928,321.9409,-7.800592,0.4180543,-6.27905,-9.4206,-34.7308,0.7355003,
2,45.29,2,18.65948,321.9405,-7.799189,0.4179747,-6.27905,-9.4206,-34.7308,0.7355003,
2,45.3,2,18.65809,321.9265,-7.804598,0.4182956,-6.27905,-9.4206,-34.7308,0.7355003,
2,45.31,2,18.65751,321.9222,-7.802649,0.4182042,-6.27905,-9.4206,-34.7308,0.7355003,
2,45.32,2,18.65754,321.9327,-7.804217,0.4182875,-6.27905,-9.4206,-34.7308,0.7355003,
2,45.33,2,18.65587,321.9099,-7.798912,0.4180405,-6.27905,-9.4206,-34.7308,0.7355003,
2,45.34,2,18.6554,321.9123,-7.801723,0.4182019,-6.27905,-9.4206,-34.7308,0.7355003,
2,45.35,2,18.65524,321.8951,-7.804894,0.4183755,-6.27905,-9.4206,-34.7308,0.7355003,
2,45.36,2,18.65471,321.9078,-7.80502,0.4183942,-6.28977,-9.4206,-34.7342,0.7388992,
2,45.37,2,18.65415,321.8773,-7.812071,0.4187846,-6.28977,-9.4206,-34.7342,0.7388992,
2,45.38,2,18.65344,321.8942,-7.811655,0.4187781,-6.28977,-9.4206,-34.7342,0.7388992,
2,45.39,2,18.6522,321.8878,-7.814466,0.4189568,-6.28977,-9.4206,-34.7342,0.7388992,
2,45.4,2,18.65257,321.8816,-7.818407,0.4191599,-6.28977,-9.4206,-34.7342,0.7388992,
2,45.41,2,18.6529,321.8686,-7.818834,0.4191752,-6.28977,-9.4206,-34.7342,0.7388992,
2,45.42,2,18.65277,321.8593,-7.818968,0.4191853,-6.28977,-9.4206,-34.7342,0.7388992,
2,45.43,2,18.65177,321.8568,-7.81604,0.4190508,-6.28977,-9.4206,-34.7342,0.7388992,
2,45.44,2,18.65393,321.8753,-7.815982,0.4189992,-6.28977,-9.4206,-34.7342,0.7388992,
2,45.45,2,18.65062,321.8448,-7.814153,0.4189755,-6.28977,-9.4206,-34.7342,0.7388992,
2,45.46,2,18.65137,321.8235,-7.813213,0.4189083,-6.28977,-9.4206,-34.7342,0.7388992,
2,45.47,2,18.6508,321.8378,-7.816191,0.4190808,-6.28977,-9.4206,-34.7342,0.7388992,
2,45.48,2,18.65022,321.838,-7.816044,0.4190859,-6.28977,-9.4206,-34.7342,0.7388992,
2,45.49,2,18.65669,321.8037,-7.81717,0.4190009,-6.28977,-9.4206,-34.7342,0.7388992,
2,45.5,2,18.67105,321.793,-7.823634,0.4190249,-6.28977,-9.4206,-34.7342,0.7388992,
2,45.51,2,18.69318,321.7788,-7.830802,0.4189123,-6.28977,-9.4206,-34.7342,0.7388992,
2,45.52,2,18.71645,321.741,-7.832997,0.4185088,-6.28977,-9.4206,-34.7342,0.7388992,
2,45.53,2,18.7393,321.7083,-7.838946,0.4183157,-6.28977,-9.4206,-34.7342,0.7388992,
2,45.54,2,18.75812,321.6935,-7.844747,0.4182054,-6.28977,-9.4206,-34.7342,0.7388992,
2,45.55,2,18.76711,321.6824,-7.846662,0.4181071,-6.28977,-9.4206,-34.7342,0.7388992,
2,45.56,2,18.76925,321.6563,-7.851825,0.4183345,-6.28977,-9.4206,-34.7342,0.7388992,
2,45.57,2,18.77347,321.6554,-7.843319,0.4177874,-6.28977,-9.4206,-34.7342,0.7388992,
2,45.58,2,18.77099,321.6419,-7.836623,0.4174859,-6.28977,-9.4206,-34.7342,0.7388992,
2,45.59,2,18.76977,321.6343,-7.838761,0.4176269,-6.28977,-9.4206,-34.7342,0.7388992,
2,45.6,2,18.77103,321.6022,-7.839921,0.4176606,-6.28977,-9.4206,-34.7342,0.7388992,
2,45.61,2,18.7669,321.6022,-7.842916,0.4179122,-6.28977,-9.4206,-34.7342,0.7388992,
2,45.62,2,18.76648,321.5927,-7.844525,0.4180074,-6.28977,-9.4206,-34.7342,0.7388992,
2,45.63,2,18.7679,321.5718,-7.849633,0.4182479,-6.30183,-9.4206,-34.7376,0.7422981,
2,45.64,2,18.76646,321.5766,-7.845196,0.4180435,-6.30183,-9.4206,-34.7376,0.7422981,
2,45.65,2,18.76697,321.5815,-7.840287,0.4177705,-6.30183,-9.4206,-34.7376,0.7422981,
2,45.66,2,18.76892,321.5662,-7.842941,0.4178686,-6.30183,-9.4206,-34.7376,0.7422981,
2,45.67,2,18.76546,321.5451,-7.843846,0.4179938,-6.30183,-9.4206,-34.7376,0.7422981,
2,45.68,2,18.76575,321.5359,-7.840273,0.4177969,-6.30183,-9.4206,-34.7376,0.7422981,
2,45.69,2,18.76267,321.5397,-7.836462,0.4176623,-6.30183,-9.4206,-34.7376,0.7422981,
2,45.7,2,18.76199,321.527,-7.838088,0.4177642,-6.30183,-9.4206,-34.7376,0.7422981,
2,45.71,2,18.76155,321.5174,-7.839183,0.4178324,-6.30183,-9.4206,-34.7376,0.7422981,
2,45.72,2,18.76143,321.5087,-7.842327,0.4180027,-6.30183,-9.4206,-34.7376,0.7422981,
2,45.73,2,18.76181,321.5075,-7.850787,0.418445,-6.30183,-9.4206,-34.7376,0.7422981,
2,45.74,2,18.76533,321.4832,-7.849304,0.4182875,-6.30183,-9.4206,-34.7376,0.7422981,
2,45.75,2,18.77475,321.4799,-7.851228,0.4181801,-6.30183,-9.4206,-34.7376,0.7422981,
2,45.76,2,18.79061,321.4661,-7.857926,0.4181836,-6.30183,-9.4206,-34.7376,0.7422981,
2,45.77,2,18.81262,321.4354,-7.864092,0.4180222,-6.30183,-9.4206,-34.7376,0.7422981,
2,45.78,2,18.83788,321.3975,-7.866881,0.4176097,-6.30183,-9.4206,-34.7376,0.7422981,
2,45.79,2,18.85888,321.3577,-7.869595,0.4172887,-6.30183,-9.4206,-34.7376,0.7422981,
2,45.8,2,18.87145,321.3374,-7.871797,0.4171274,-6.30183,-9.4206,-34.7376,0.7422981,
2,45.81,2,18.87959,321.3159,-7.87009,0.416857,-6.30183,-9.4206,-34.7376,0.7422981,
2,45.82,2,18.87912,321.3354,-7.872738,0.4170077,-6.30183,-9.4206,-34.7376,0.7422981,
2,45.83,2,18.88111,321.3008,-7.877663,0.4172246,-6.30183,-9.4206,-34.7376,0.7422981,
2,45.84,2,18.87978,321.3156,-7.883538,0.4175651,-6.30183,-9.4206,-34.7376,0.7422981,
2,45.85,2,18.87953,321.2924,-7.888966,0.4178582,-6.30183,-9.4206,-34.7376,0.7422981,
2,45.86,2,18.87871,321.2875,-7.894371,0.4181626,-6.30183,-9.4206,-34.7376,0.7422981,
2,45.87,2,18.87705,321.2824,-7.90341,0.4186782,-6.30183,-9.4206,-34.7376,0.7422981,
2,45.88,2,18.87823,321.2838,-7.905845,0.418781,-6.30183,-9.4206,-34.7376,0.7422981,
2,45.89,2,18.876,321.2631,-7.907661,0.4189267,-6.30183,-9.4206,-34.7376,0.7422981,
2,45.9,2,18.87612,321.2709,-7.91286,0.4191994,-6.30183,-9.4206,-34.7376,0.7422981,
2,45.91,2,18.87585,321.278,-7.907379,0.4189152,-6.31255,-9.4206,-34.7411,0.7458,
2,45.92,2,18.87557,321.2855,-7.910877,0.4191068,-6.31255,-9.4206,-34.7411,0.7458,
2,45.93,2,18.87734,321.2614,-7.907192,0.4188721,-6.31255,-9.4206,-34.7411,0.7458,
2,45.94,2,18.87584,321.2349,-7.913403,0.4192346,-6.31255,-9.4206,-34.7411,0.7458,
2,45.95,2,18.87397,321.2462,-7.909366,0.419062,-6.31255,-9.4206,-34.7411,0.7458,
2,45.96,2,18.87342,321.2425,-7.912106,0.4192195,-6.31255,-9.4206,-34.7411,0.7458,
2,45.97,2,18.8736,321.2369,-7.914889,0.4193629,-6.31255,-9.4206,-34.7411,0.7458,
2,45.98,2,18.87364,321.2453,-7.915478,0.4193933,-6.31255,-9.4206,-34.7411,0.7458,
2,45.99,2,18.8729,321.2322,-7.918736,0.4195823,-6.31255,-9.4206,-34.7411,0.7458,
2,46,2,18.88165,321.2217,-7.920549,0.419484,-6.31255,-9.4206,-34.7411,0.7458,
2,46.01,2,18.89001,321.2043,-7.925009,0.4195343,-6.31255,-9.4206,-34.7411,0.7458,
2,46.02,2,18.91338,321.199,-7.927923,0.4191701,-6.31255,-9.4206,-34.7411,0.7458,
2,46.03,2,18.9388,321.166,-7.927392,0.4185794,-6.31255,-9.4206,-34.7411,0.7458,
2,46.04,2,18.96098,321.1213,-7.930031,0.4182289,-6.31255,-9.4206,-34.7411,0.7458,
2,46.05,2,18.97769,321.1014,-7.931618,0.4179443,-6.31255,-9.4206,-34.7411,0.7458,
2,46.06,2,18.99225,321.0536,-7.936832,0.4178984,-6.31255,-9.4206,-34.7411,0.7458,
2,46.07,2,18.99627,321.0706,-7.941185,0.4180393,-6.31255,-9.4206,-34.7411,0.7458,
2,46.08,2,18.99709,321.0063,-7.94644,0.4182978,-6.31255,-9.4206,-34.7411,0.7458,
2,46.09,2,18.9972,321.0404,-7.950958,0.4185332,-6.31255,-9.4206,-34.7411,0.7458,
2,46.1,2,18.99645,321.0382,-7.949765,0.4184869,-6.31255,-9.4206,-34.7411,0.7458,
2,46.11,2,18.995,321.0285,-7.956589,0.4188782,-6.31255,-9.4206,-34.7411,0.7458,
2,46.12,2,18.99406,321.0285,-7.957357,0.4189393,-6.31255,-9.4206,-34.7411,0.7458,
2,46.13,2,18.99299,321.0502,-7.961468,0.4191792,-6.31255,-9.4206,-34.7411,0.7458,
2,46.14,2,18.9918,321.021,-7.961985,0.4192328,-6.31255,-9.4206,-34.7411,0.7458,
2,46.15,2,18.9897,321.0001,-7.95786,0.4190619,-6.31255,-9.4206,-34.7411,0.7458,
2,46.16,2,18.99177,321.0117,-7.956361,0.4189374,-6.32325,-9.4206,-34.7446,0.7492981,
2,46.17,2,18.99037,320.9967,-7.948837,0.4185719,-6.32325,-9.4206,-34.7446,0.7492981,
2,46.18,2,18.99091,321.0057,-7.948647,0.4185502,-6.32325,-9.4206,-34.7446,0.7492981,
2,46.19,2,18.98845,320.9698,-7.951199,0.4187386,-6.32325,-9.4206,-34.7446,0.7492981,
2,46.2,2,18.99335,320.9658,-7.953006,0.4187257,-6.32325,-9.4206,-34.7446,0.7492981,
2,46.21,2,18.98924,320.9649,-7.955471,0.4189463,-6.32325,-9.4206,-34.7446,0.7492981,
2,46.22,2,18.98875,320.9482,-7.955626,0.4189653,-6.32325,-9.4206,-34.7446,0.7492981,
2,46.23,2,18.98688,320.9599,-7.956043,0.4190284,-6.32325,-9.4206,-34.7446,0.7492981,
2,46.24,2,18.98611,320.9529,-7.957692,0.4191324,-6.32325,-9.4206,-34.7446,0.7492981,
2,46.25,2,18.98527,320.9478,-7.962057,0.4193808,-6.32325,-9.4206,-34.7446,0.7492981,
2,46.26,2,18.98527,320.9416,-7.962838,0.419422,-6.32325,-9.4206,-34.7446,0.7492981,
2,46.27,2,18.98823,320.9185,-7.959212,0.4191656,-6.32325,-9.4206,-34.7446,0.7492981,
2,46.28,2,18.98998,320.913,-7.959291,0.4191311,-6.32325,-9.4206,-34.7446,0.7492981,
2,46.29,2,18.99477,320.9118,-7.956224,0.418864,-6.32325,-9.4206,-34.7446,0.7492981,
2,46.3,2,19.00661,320.9132,-7.960154,0.4188098,-6.32325,-9.4206,-34.7446,0.7492981,
2,46.31,2,19.03132,320.8419,-7.957727,0.4181385,-6.32325,-9.4206,-34.7446,0.7492981,
2,46.32,2,19.05652,320.8796,-7.962679,0.4178453,-6.32325,-9.4206,-34.7446,0.7492981,
2,46.33,2,19.07689,320.7883,-7.967728,0.4176639,-6.32325,-9.4206,-34.7446,0.7492981,
2,46.34,2,19.0949,320.7625,-7.97983,0.4179038,-6.32325,-9.4206,-34.7446,0.7492981,
2,46.35,2,19.10571,320.7438,-7.988092,0.4180998,-6.32325,-9.4206,-34.7446,0.7492981,
2,46.36,2,19.10902,320.739,-7.993083,0.4182886,-6.32325,-9.4206,-34.7446,0.7492981,
2,46.37,2,19.10913,320.7079,-7.994973,0.4183849,-6.32325,-9.4206,-34.7446,0.7492981,
2,46.38,2,19.10991,320.7247,-7.993135,0.4182718,-6.32325,-9.4206,-34.7446,0.7492981,
2,46.39,2,19.10888,320.7025,-7.992862,0.41828,-6.32325,-9.4206,-34.7446,0.7492981,
2,46.4,2,19.10392,320.7057,-7.991594,0.4183223,-6.32325,-9.4206,-34.7446,0.7492981,
2,46.41,2,19.10686,320.6947,-7.987204,0.4180281,-6.32325,-9.4206,-34.7446,0.7492981,
2,46.42,2,19.10446,320.6645,-7.988822,0.4181653,-6.33532,-9.4206,-34.7481,0.7528,
2,46.43,2,19.10765,320.6767,-7.99011,0.4181629,-6.33532,-9.4206,-34.7481,0.7528,
2,46.44,2,19.10822,320.6717,-7.994016,0.4183549,-6.33532,-9.4206,-34.7481,0.7528,
2,46.45,2,19.10323,320.6577,-7.994986,0.4185148,-6.33532,-9.4206,-34.7481,0.7528,
2,46.46,2,19.10592,320.6628,-7.996471,0.4185338,-6.33532,-9.4206,-34.7481,0.7528,
2,46.47,2,19.10504,320.6497,-7.998645,0.4186668,-6.33532,-9.4206,-34.7481,0.7528,
2,46.48,2,19.10268,320.6401,-8.003515,0.4189734,-6.33532,-9.4206,-34.7481,0.7528,
2,46.49,2,19.10452,320.6312,-8.007741,0.4191542,-6.33532,-9.4206,-34.7481,0.7528,
2,46.5,2,19.10231,320.6346,-8.011164,0.4193819,-6.33532,-9.4206,-34.7481,0.7528,
2,46.51,2,19.10398,320.636,-8.007395,0.419148,-6.33532,-9.4206,-34.7481,0.7528,
2,46.52,2,19.10283,320.6239,-8.002974,0.4189419,-6.33532,-9.4206,-34.7481,0.7528,
2,46.53,2,19.10201,320.6234,-7.997745,0.4186861,-6.33532,-9.4206,-34.7481,0.7528,
2,46.54,2,19.10569,320.5906,-7.997232,0.4185785,-6.33532,-9.4206,-34.7481,0.7528,
2,46.55,2,19.11444,320.5891,-8.000067,0.4185351,-6.33532,-9.4206,-34.7481,0.7528,
2,46.56,2,19.12933,320.5281,-8.001696,0.4182947,-6.33532,-9.4206,-34.7481,0.7528,
2,46.57,2,19.1571,320.5158,-8.009,0.4180695,-6.33532,-9.4206,-34.7481,0.7528,
2,46.58,2,19.18135,320.5037,-8.011821,0.417688,-6.33532,-9.4206,-34.7481,0.7528,
2,46.59,2,19.20053,320.4727,-8.01889,0.417639,-6.33532,-9.4206,-34.7481,0.7528,
2,46.6,2,19.21447,320.4478,-8.022428,0.4175202,-6.33532,-9.4206,-34.7481,0.7528,
2,46.61,2,19.21693,320.443,-8.028674,0.4177918,-6.33532,-9.4206,-34.7481,0.7528,
2,46.62,2,19.22387,320.4044,-8.028019,0.4176068,-6.33532,-9.4206,-34.7481,0.7528,
2,46.63,2,19.22345,320.4113,-8.02749,0.4175885,-6.33532,-9.4206,-34.7481,0.7528,
2,46.64,2,19.22147,320.3913,-8.027908,0.4176532,-6.33532,-9.4206,-34.7481,0.7528,
2,46.65,2,19.22027,320.3853,-8.026537,0.4176079,-6.33532,-9.4206,-34.7481,0.7528,
2,46.66,2,19.22057,320.3912,-8.027781,0.4176662,-6.33532,-9.4206,-34.7481,0.7528,
2,46.67,2,19.2182,320.3722,-8.028418,0.4177508,-6.33532,-9.4206,-34.7481,0.7528,
2,46.68,2,19.21843,320.3551,-8.035981,0.4181393,-6.33532,-9.4206,-34.7481,0.7528,
2,46.69,2,19.21898,320.3642,-8.040266,0.4183504,-6.33532,-9.4206,-34.7481,0.7528,
2,46.7,2,19.21892,320.3336,-8.041691,0.4184257,-6.34605,-9.4206,-34.7515,0.7561989,
2,46.71,2,19.21777,320.3629,-8.046465,0.4186991,-6.34605,-9.4206,-34.7515,0.7561989,
2,46.72,2,19.21682,320.3515,-8.043181,0.418549,-6.34605,-9.4206,-34.7515,0.7561989,
2,46.73,2,19.21795,320.3516,-8.047583,0.4187533,-6.34605,-9.4206,-34.7515,0.7561989,
2,46.74,2,19.21463,320.3445,-8.048805,0.4188893,-6.34605,-9.4206,-34.7515,0.7561989,
2,46.75,2,19.21576,320.3123,-8.047943,0.41882,-6.34605,-9.4206,-34.7515,0.7561989,
2,46.76,2,19.21463,320.3205,-8.047932,0.4188439,-6.34605,-9.4206,-34.7515,0.7561989,
2,46.77,2,19.21578,320.3203,-8.044634,0.4186472,-6.34605,-9.4206,-34.7515,0.7561989,
2,46.78,2,19.21589,320.3216,-8.046068,0.4187195,-6.34605,-9.4206,-34.7515,0.7561989,
2,46.79,2,19.21375,320.2977,-8.05036,0.4189895,-6.34605,-9.4206,-34.7515,0.7561989,
2,46.8,2,19.2187,320.3233,-8.050735,0.4189011,-6.34605,-9.4206,-34.7515,0.7561989,
2,46.81,2,19.23128,320.2682,-8.051859,0.4186856,-6.34605,-9.4206,-34.7515,0.7561989,
2,46.82,2,19.25137,320.2419,-8.05523,0.4184238,-6.34605,-9.4206,-34.7515,0.7561989,
2,46.83,2,19.27777,320.2173,-8.060973,0.4181486,-6.34605,-9.4206,-34.7515,0.7561989,
2,46.84,2,19.3,320.1874,-8.06584,0.4179192,-6.34605,-9.4206,-34.7515,0.7561989,
2,46.85,2,19.32011,320.1469,-8.072275,0.4178173,-6.34605,-9.4206,-34.7515,0.7561989,
2,46.86,2,19.32906,320.1486,-8.07197,0.4176081,-6.34605,-9.4206,-34.7515,0.7561989,
2,46.87,2,19.33286,320.105,-8.072577,0.4175574,-6.34605,-9.4206,-34.7515,0.7561989,
2,46.88,2,19.33545,320.1264,-8.074971,0.4176253,-6.34605,-9.4206,-34.7515,0.7561989,
2,46.89,2,19.33384,320.1178,-8.075624,0.4176938,-6.34605,-9.4206,-34.7515,0.7561989,
2,46.9,2,19.33042,320.0946,-8.078697,0.4179267,-6.34605,-9.4206,-34.7515,0.7561989,
2,46.91,2,19.33312,320.0907,-8.078058,0.4178353,-6.34605,-9.4206,-34.7515,0.7561989,
2,46.92,2,19.33239,320.0958,-8.081717,0.4180404,-6.34605,-9.4206,-34.7515,0.7561989,
2,46.93,2,19.33268,320.073,-8.083081,0.4181046,-6.34605,-9.4206,-34.7515,0.7561989,
2,46.94,2,19.33349,320.0665,-8.086495,0.4182635,-6.34605,-9.4206,-34.7515,0.7561989,
2,46.95,2,19.32957,320.0553,-8.094728,0.4187745,-6.34605,-9.4206,-34.7515,0.7561989,
2,46.96,2,19.33013,320.0641,-8.092509,0.4186474,-6.34605,-9.4206,-34.7515,0.7561989,
2,46.97,2,19.32992,320.0683,-8.100683,0.4190749,-6.35675,-9.4206,-34.7549,0.7596016,
2,46.98,2,19.32949,320.0515,-8.099849,0.419041,-6.35675,-9.4206,-34.7549,0.7596016,
2,46.99,2,19.33135,320.0671,-8.09544,0.4187727,-6.35675,-9.4206,-34.7549,0.7596016,
2,47,2,19.32913,320.0403,-8.091976,0.4186415,-6.35675,-9.4206,-34.7549,0.7596016,
2,47.01,2,19.32691,320.0373,-8.092531,0.4187182,-6.35675,-9.4206,-34.7549,0.7596016,
2,47.02,2,19.32662,320.0183,-8.094739,0.4188387,-6.35675,-9.4206,-34.7549,0.7596016,
2,47.03,2,19.32696,320.0228,-8.09082,0.4186287,-6.35675,-9.4206,-34.7549,0.7596016,
2,47.04,2,19.32757,319.9937,-8.096941,0.4189322,-6.35675,-9.4206,-34.7549,0.7596016,
2,47.05,2,19.32588,320.0075,-8.096599,0.418951,-6.35675,-9.4206,-34.7549,0.7596016,
2,47.06,2,19.32339,320.0275,-8.100802,0.4192226,-6.35675,-9.4206,-34.7549,0.7596016,
2,47.07,2,19.32827,320.0059,-8.102832,0.4192217,-6.35675,-9.4206,-34.7549,0.7596016,
2,47.08,2,19.32595,320.0024,-8.10334,0.4192983,-6.35675,-9.4206,-34.7549,0.7596016,
2,47.09,2,19.33276,319.9876,-8.102646,0.4191147,-6.35675,-9.4206,-34.7549,0.7596016,
2,47.1,2,19.34935,319.9645,-8.10207,0.4187258,-6.35675,-9.4206,-34.7549,0.7596016,
2,47.11,2,19.37,319.9539,-8.101066,0.4182275,-6.35675,-9.4206,-34.7549,0.7596016,
2,47.12,2,19.39322,319.8815,-8.099616,0.4176519,-6.35675,-9.4206,-34.7549,0.7596016,
2,47.13,2,19.4155,319.855,-8.102443,0.4173183,-6.35675,-9.4206,-34.7549,0.7596016,
2,47.14,2,19.43103,319.8263,-8.106998,0.4172192,-6.35675,-9.4206,-34.7549,0.7596016,
2,47.15,2,19.44058,319.8109,-8.114263,0.4173879,-6.35675,-9.4206,-34.7549,0.7596016,
2,47.16,2,19.44324,319.8015,-8.121668,0.4177117,-6.35675,-9.4206,-34.7549,0.7596016,
2,47.17,2,19.44418,319.7903,-8.12363,0.4177924,-6.35675,-9.4206,-34.7549,0.7596016,
2,47.18,2,19.44219,319.7832,-8.128977,0.4181102,-6.35675,-9.4206,-34.7549,0.7596016,
2,47.19,2,19.44044,319.7985,-8.131785,0.4182923,-6.35675,-9.4206,-34.7549,0.7596016,
2,47.2,2,19.44209,319.7762,-8.131594,0.4182469,-6.35675,-9.4206,-34.7549,0.7596016,
2,47.21,2,19.44218,319.787,-8.135409,0.4184412,-6.35675,-9.4206,-34.7549,0.7596016,
2,47.22,2,19.43992,319.7754,-8.133549,0.4183941,-6.35675,-9.4206,-34.7549,0.7596016,
2,47.23,2,19.44049,319.7495,-8.134474,0.4184295,-6.36882,-9.4206,-34.7583,0.7630005,
2,47.24,2,19.44093,319.7662,-8.131872,0.4182863,-6.36882,-9.4206,-34.7583,0.7630005,
2,47.25,2,19.44125,319.7459,-8.133441,0.41836,-6.36882,-9.4206,-34.7583,0.7630005,
2,47.26,2,19.44018,319.7478,-8.133324,0.4183771,-6.36882,-9.4206,-34.7583,0.7630005,
2,47.27,2,19.44041,319.7319,-8.133592,0.4183858,-6.36882,-9.4206,-34.7583,0.7630005,
2,47.28,2,19.43984,319.7236,-8.139095,0.4186812,-6.36882,-9.4206,-34.7583,0.7630005,
2,47.29,2,19.43797,319.7124,-8.142036,0.4188727,-6.36882,-9.4206,-34.7583,0.7630005,
2,47.3,2,19.43825,319.702,-8.14433,0.4189848,-6.36882,-9.4206,-34.7583,0.7630005,
2,47.31,2,19.43735,319.7009,-8.151312,0.4193633,-6.36882,-9.4206,-34.7583,0.7630005,
2,47.32,2,19.43657,319.7173,-8.151766,0.4194035,-6.36882,-9.4206,-34.7583,0.7630005,
2,47.33,2,19.43626,319.7122,-8.155233,0.4195886,-6.36882,-9.4206,-34.7583,0.7630005,
2,47.34,2,19.44236,319.6978,-8.153033,0.4193437,-6.36882,-9.4206,-34.7583,0.7630005,
2,47.35,2,19.45072,319.6557,-8.150485,0.4190325,-6.36882,-9.4206,-34.7583,0.7630005,
2,47.36,2,19.46782,319.6638,-8.150051,0.4186422,-6.36882,-9.4206,-34.7583,0.7630005,
2,47.37,2,19.49162,319.6368,-8.154136,0.4183405,-6.36882,-9.4206,-34.7583,0.7630005,
2,47.38,2,19.5148,319.5877,-8.158768,0.418081,-6.36882,-9.4206,-34.7583,0.7630005,
2,47.39,2,19.53514,319.5669,-8.162835,0.4178539,-6.36882,-9.4206,-34.7583,0.7630005,
2,47.4,2,19.54815,319.558,-8.174223,0.4181583,-6.36882,-9.4206,-34.7583,0.7630005,
2,47.41,2,19.55558,319.5341,-8.178041,0.4181947,-6.36882,-9.4206,-34.7583,0.7630005,
2,47.42,2,19.55558,319.5092,-8.183117,0.4184543,-6.36882,-9.4206,-34.7583,0.7630005,
2,47.43,2,19.55706,319.5088,-8.18156,0.4183431,-6.36882,-9.4206,-34.7583,0.7630005,
2,47.44,2,19.5573,319.5126,-8.18627,0.4185787,-6.36882,-9.4206,-34.7583,0.7630005,
2,47.45,2,19.55528,319.5031,-8.189964,0.4188108,-6.36882,-9.4206,-34.7583,0.7630005,
2,47.46,2,19.55393,319.4884,-8.189979,0.4188405,-6.36882,-9.4206,-34.7583,0.7630005,
2,47.47,2,19.55497,319.4957,-8.188362,0.4187357,-6.36882,-9.4206,-34.7583,0.7630005,
2,47.48,2,19.55407,319.4763,-8.182302,0.4184451,-6.36882,-9.4206,-34.7583,0.7630005,
2,47.49,2,19.55481,319.4695,-8.182395,0.4184338,-6.36882,-9.4206,-34.7583,0.7630005,
2,47.5,2,19.55013,319.457,-8.184935,0.4186639,-6.37955,-9.4206,-34.7617,0.7663994,
2,47.51,2,19.54994,319.4616,-8.186476,0.4187469,-6.37955,-9.4206,-34.7617,0.7663994,
2,47.52,2,19.55312,319.4336,-8.190289,0.4188738,-6.37955,-9.4206,-34.7617,0.7663994,
2,47.53,2,19.55164,319.4517,-8.192494,0.4190183,-6.37955,-9.4206,-34.7617,0.7663994,
2,47.54,2,19.55057,319.4539,-8.195373,0.4191884,-6.37955,-9.4206,-34.7617,0.7663994,
2,47.55,2,19.54978,319.4443,-8.198432,0.4193618,-6.37955,-9.4206,-34.7617,0.7663994,
2,47.56,2,19.54818,319.4349,-8.201065,0.4195309,-6.37955,-9.4206,-34.7617,0.7663994,
2,47.57,2,19.55049,319.4204,-8.201197,0.419488,-6.37955,-9.4206,-34.7617,0.7663994,
2,47.58,2,19.54826,319.4312,-8.197062,0.4193243,-6.37955,-9.4206,-34.7617,0.7663994,
2,47.59,2,19.55014,319.4361,-8.19544,0.419201,-6.37955,-9.4206,-34.7617,0.7663994,
2,47.6,2,19.5486,319.4042,-8.193648,0.4191425,-6.37955,-9.4206,-34.7617,0.7663994,
2,47.61,2,19.55068,319.3926,-8.192996,0.4190646,-6.37955,-9.4206,-34.7617,0.7663994,
2,47.62,2,19.55893,319.3886,-8.193626,0.4189201,-6.37955,-9.4206,-34.7617,0.7663994,
2,47.63,2,19.57607,319.358,-8.194916,0.418619,-6.37955,-9.4206,-34.7617,0.7663994,
2,47.64,2,19.59578,319.3358,-8.201262,0.4185219,-6.37955,-9.4206,-34.7617,0.7663994,
2,47.65,2,19.62244,319.3011,-8.207258,0.4182588,-6.37955,-9.4206,-34.7617,0.7663994,
2,47.66,2,19.64258,319.2843,-8.213551,0.4181503,-6.37955,-9.4206,-34.7617,0.7663994,
2,47.67,2,19.65848,319.2559,-8.215556,0.4179142,-6.37955,-9.4206,-34.7617,0.7663994,
2,47.68,2,19.667,319.2361,-8.220706,0.4179949,-6.37955,-9.4206,-34.7617,0.7663994,
2,47.69,2,19.66801,319.2213,-8.228833,0.4183867,-6.37955,-9.4206,-34.7617,0.7663994,
2,47.7,2,19.66792,319.2242,-8.227771,0.4183345,-6.37955,-9.4206,-34.7617,0.7663994,
2,47.71,2,19.66704,319.2132,-8.230876,0.4185112,-6.37955,-9.4206,-34.7617,0.7663994,
2,47.72,2,19.66665,319.2087,-8.225893,0.4182661,-6.37955,-9.4206,-34.7617,0.7663994,
2,47.73,2,19.66642,319.1831,-8.22682,0.4183181,-6.37955,-9.4206,-34.7617,0.7663994,
2,47.74,2,19.6626,319.1925,-8.228278,0.4184735,-6.37955,-9.4206,-34.7617,0.7663994,
2,47.75,2,19.66579,319.157,-8.228249,0.4184043,-6.37955,-9.4206,-34.7617,0.7663994,
2,47.76,2,19.66586,319.1508,-8.230726,0.4185286,-6.37955,-9.4206,-34.7617,0.7663994,
2,47.77,2,19.66265,319.1612,-8.229458,0.4185326,-6.37955,-9.4206,-34.7617,0.7663994,
2,47.78,2,19.66347,319.1449,-8.237277,0.4189126,-6.37955,-9.4206,-34.7617,0.7663994,
2,47.79,2,19.66325,319.1481,-8.239166,0.4190134,-6.39092,-9.4206,-34.7651,0.7697983,
2,47.8,2,19.66391,319.1516,-8.23988,0.4190356,-6.39092,-9.4206,-34.7651,0.7697983,
2,47.81,2,19.66279,319.1431,-8.242123,0.4191735,-6.39092,-9.4206,-34.7651,0.7697983,
2,47.82,2,19.66168,319.126,-8.237528,0.4189635,-6.39092,-9.4206,-34.7651,0.7697983,
2,47.83,2,19.6629,319.1131,-8.237611,0.4189417,-6.39092,-9.4206,-34.7651,0.7697983,
2,47.84,2,19.66195,319.1199,-8.230415,0.4185961,-6.39092,-9.4206,-34.7651,0.7697983,
2,47.85,2,19.66011,319.1263,-8.230413,0.4186351,-6.39092,-9.4206,-34.7651,0.7697983,
2,47.86,2,19.6612,319.1011,-8.231247,0.4186543,-6.39092,-9.4206,-34.7651,0.7697983,
2,47.87,2,19.65815,319.0938,-8.230176,0.4186649,-6.39092,-9.4206,-34.7651,0.7697983,
2,47.88,2,19.65966,319.0841,-8.233673,0.4188105,-6.39092,-9.4206,-34.7651,0.7697983,
2,47.89,2,19.66774,319.0588,-8.235056,0.4187089,-6.39092,-9.4206,-34.7651,0.7697983,
2,47.9,2,19.6817,319.0519,-8.234835,0.4184007,-6.39092,-9.4206,-34.7651,0.7697983,
2,47.91,2,19.70525,319.0261,-8.236212,0.4179704,-6.39092,-9.4206,-34.7651,0.7697983,
2,47.92,2,19.73196,318.9835,-8.243006,0.4177489,-6.39092,-9.4206,-34.7651,0.7697983,
2,47.93,2,19.75278,318.9643,-8.248114,0.4175672,-6.39092,-9.4206,-34.7651,0.7697983,
2,47.94,2,19.76736,318.9128,-8.251036,0.4174071,-6.39092,-9.4206,-34.7651,0.7697983,
2,47.95,2,19.77655,318.9097,-8.25009,0.4171652,-6.39092,-9.4206,-34.7651,0.7697983,
2,47.96,2,19.78122,318.8872,-8.245627,0.4168412,-6.39092,-9.4206,-34.7651,0.7697983,
2,47.97,2,19.78041,318.8708,-8.236444,0.4163939,-6.39092,-9.4206,-34.7651,0.7697983,
2,47.98,2,19.7811,318.8515,-8.226967,0.4159003,-6.39092,-9.4206,-34.7651,0.7697983,
2,47.99,2,19.78069,318.8383,-8.212026,0.4151536,-6.39092,-9.4206,-34.7651,0.7697983,
2,48,2,19.78072,318.8182,-8.194782,0.4142812,-6.39092,-9.4206,-34.7651,0.7697983,
2,48.01,2,19.77974,318.7853,-8.172347,0.4131676,-6.39092,-9.4206,-34.7651,0.7697983,
2,48.02,2,19.78348,318.7492,-8.149692,0.4119444,-6.39092,-9.4206,-34.7651,0.7697983,
2,48.03,2,19.78003,318.7198,-8.125374,0.4107867,-6.39092,-9.4206,-34.7651,0.7697983,
2,48.04,2,19.77934,318.6793,-8.099703,0.4095031,-6.39092,-9.4206,-34.7651,0.7697983,
2,48.05,2,19.7812,318.636,-8.068602,0.4078924,-6.39092,-9.4206,-34.7651,0.7697983,
2,48.06,2,19.7777,318.5992,-8.039574,0.4064969,-6.39092,-9.4206,-34.7651,0.7697983,

TotalTime
00:02:44.3610815
