Repository: jacquesNIT/Polymer-Scratching

General Use

ScratchSimulation

    AbaqusModel

        Configuration

            base.py
            It Contains every classes useful for the simulation. Parameters for scratch, indenter, substrate, mesh.. can be changed here.
            The "Polymer_default" function contains the base parameters of the simulation (overrides the ones defined in the classes). 
            Pretty mush every aspects of the simulation can be changed here.

            families.py
            It contains functions defining various kinds of polymer families (PC, PMMA, Semi-crystallines..).
            Based on "Polymer_default", differencies in material cards and used models are found here.

            sampling.py
            Screening / sweep design layer for the Drucker-Prager families.
            Defines the Factor class (bounds, lin/log scale, physical mapping), the campaign
            containers (SAMPLING_DP_UNIFIED and the legacy split campaigns) and the design generators morris_design() and sobol_design(). 

        Geometry

            substrate.py
            Builds the substrate (half-symmetry block).
            Applies a partitioning into wanted zones (fine / C1 / C2). 
            Creates the sets and surfaces used later (substrate set, top contact surface, symmetry face).

            indenter.py
            Generates the rigid indenter geometry and dispatches on cfg.indenter.indenter_type.
            create_rockwell() sketches the sphere-cone profile (same for create_pyramid())
            place_indenter() moves the instance so the tip touches the surface at z = dpo_z, with the placement adapted to the indenter type.

        Material

            assignment.py
            Class SubstrateMaterialAssignment: turns Material_Config into a real Abaqus material and assigns it to the part. 
            Density is written, then four independent blocks are dispatched by theiraccording to the model (hyperelastic / viscoelastic / plasticity / damage).

Files Structure:

<material>_<maximum_load>_<load_rate>_<sample_number>_<try_number>

- sample_number (s1, s2, ...) is used to indicate another iteration of the same test.
- try_number (1, 2, ...) simply indicates that precedent tests failed, it does not matter.

Scratch Process:

All scratchs were performed using the Rockwell indenter with the "Scratch.Rx" model in MFT. 
All tests have at a length of 2mm and a progressive load.

The same results are also accessible on the scratch pc of the lab, in the "jacques/second_batch" folder.
The "Additionnal_Batch" folder contains unverified results that were used to test the machine, it is advised not to use those.

General Notes:

- The CAP depth values are very irregular and do not make sense most of the time. It is advised not to trust those.
- Some scratchs with higher forces of typically 15 or 20N are not fully visible in the images as widths are too large, this can sometimes lead to issues when calculating topographic values. 
- Some tests files are labeled with "25Nm" as a load rate, it indicates 2.5N/min, not 25.
- Some folders and .bcrf files are labelled with "t2", it indicates that the imaging was performed at least a day after the scratch instead of directly after. 
- Analysis files (.png) for PETG, PMMAGS and PP are not to be trusted, as smoothing / extraction is fitted to the PMMAXT and PC.

- Despite the transparency of some of these materials, finding the right focus for imaging is possible.
- Imaging was performed as soon as possible after the scratch, usually in a window of less than 30 minutes.
- As samples can be slightly inclined, non-negligible differences in values for right and left Pile-up may be observed.
- Scratchs are separated by at least 2 / 3 scratch width. It is possible that this value is not enough. 

Material references:

PC - Extruded polycarbonate / Makrolon, Exolon Group
PMMA-XT - PLEXIGLAS — extruded acrylic ISO 7823-2, Röhm / POLYVANTIS
PETG - VERALITE® 200 — i.P.B., IPB nv, Waregem (BE)
PMMA-GS - Plexiglas GS WH…D, Röhm / POLYVANTIS
PP - Unknown 

Material Cards: (Manufacturer's values)

Property                          PC               PMMA XT          PMMA GS          PETG 

Density (g/cm3)                   1.20             1.19             1.19             1.27
Tensile modulus E (MPa, ISO 527)  2350             3300             3300             approx. 2200
Tensile stress (MPa)              > 60 (yield)     72               80               51.5
Compressive stress (MPa, ISO 604) -                103              110              -
Poisson's ratio                   -                0.37             0.37             -
Dynamic shear modulus G (MPa)     -                1700             1700             -
Elongation at break (%)           > 50 (nominal)   4.5              5.5              > 100
Indentation hardness H961/30 (MPa)-                175              175              -
Vicat B50 (deg C)                 148              103              115              -

File: Lab results/Second_Batch/PMMAXT/6N/PMMAXT_6N_1Nm_s3.csv (part 1 of 76)
Recipe, UpperSample, LowerSample, OtherInfo, Averaging, LogFrequency, Type, Radius,TestDate, Operator, Customer, RefStd, Temperature, RH, Liquid, LastCalibDate, LCFz, LCFx, Tip, OtherData, samplevs
scratch only.Rx,,,,10,1000,Scratch,1,9/9/2026 2:27:24 PM,,,ASTM/ISO,,,N/A,N/A,,,,Linear: 0.1 to 6;1;2;0.3389831,0.3,
Step, Timestamp, RecipeStep, DAQ.Fz (N),DAQ.CAP (um),DAQ.Fx (N),DAQ.COF (),XYZ.X Position (mm),XYZ.Y Position (mm),XYZ.Z Position (mm),XYZ.Z Depth (mm),
2,0.009,2,0.09451464,405.1451,-0.02192104,0.2319328,6.96145,-1.2823,-33.9612,-0.01760101,
2,0.019,2,0.09573978,405.1479,-0.0233103,0.2434756,6.96145,-1.2823,-33.9612,-0.01760101,
2,0.029,2,0.09615809,405.1453,-0.02316205,0.2408747,6.96145,-1.2823,-33.9612,-0.01760101,
2,0.039,2,0.09210117,405.143,-0.02372272,0.2575724,6.96145,-1.2823,-33.9612,-0.01760101,
2,0.049,2,0.09316802,405.1499,-0.02366852,0.2540412,6.96145,-1.2823,-33.9612,-0.01760101,
2,0.059,2,0.09591515,405.1467,-0.02264721,0.2361171,6.96145,-1.2823,-33.9612,-0.01760101,
2,0.069,2,0.09676154,405.1466,-0.02356605,0.2435477,6.96145,-1.2823,-33.9612,-0.01760101,
2,0.079,2,0.09430288,405.1488,-0.02473453,0.2622882,6.96145,-1.2823,-33.9612,-0.01760101,
2,0.089,2,0.09621494,405.1368,-0.02303573,0.2394194,6.96145,-1.2823,-33.9612,-0.01760101,
2,0.099,2,0.09595124,405.1426,-0.02293757,0.2390544,6.96145,-1.2823,-33.9612,-0.01760101,
2,0.109,2,0.09644862,405.1433,-0.0219057,0.2271231,6.96145,-1.2823,-33.9612,-0.01760101,
2,0.119,2,0.09645043,405.1472,-0.02392878,0.2480941,6.96145,-1.2823,-33.9612,-0.01760101,
2,0.129,2,0.09402459,405.1505,-0.02448679,0.2604296,6.96145,-1.2823,-33.9612,-0.01760101,
2,0.139,2,0.09382712,405.1505,-0.02398314,0.2556099,6.96145,-1.2823,-33.9612,-0.01760101,
2,0.149,2,0.0967924,405.1482,-0.02515855,0.2599227,6.96145,-1.2823,-33.9612,-0.01760101,
2,0.159,2,0.09633431,405.1498,-0.02352517,0.2442034,6.96145,-1.2823,-33.9612,-0.01760101,
2,0.169,2,0.09429348,405.1422,-0.02345959,0.2487933,6.96145,-1.2823,-33.9612,-0.01760101,
2,0.179,2,0.09351616,405.1461,-0.02430765,0.2599299,6.96145,-1.2823,-33.9612,-0.01760101,
2,0.189,2,0.09150979,405.1533,-0.02365224,0.2584668,6.96145,-1.2823,-33.9612,-0.01760101,
2,0.199,2,0.09246237,405.1486,-0.02185934,0.2364134,6.96145,-1.2823,-33.9612,-0.01760101,
2,0.209,2,0.09288578,405.1583,-0.02286918,0.2462075,6.96145,-1.2823,-33.9612,-0.01760101,
2,0.219,2,0.09342398,405.1472,-0.02359795,0.2525899,6.96145,-1.2823,-33.9612,-0.01760101,
2,0.229,2,0.09327156,405.1387,-0.02506639,0.2687463,6.96145,-1.2823,-33.9612,-0.01760101,
2,0.239,2,0.09367734,405.1398,-0.02516267,0.26861,6.96145,-1.2823,-33.9612,-0.01760101,
2,0.249,2,0.09165861,405.1527,-0.02738019,0.2987193,6.96145,-1.2823,-33.9612,-0.01760101,
2,0.259,2,0.09492038,405.1375,-0.02666661,0.2809366,6.96145,-1.2823,-33.9612,-0.01760101,
2,0.269,2,0.09411088,405.1451,-0.02904057,0.3085782,6.96145,-1.2823,-33.9612,-0.01760101,
2,0.279,2,0.0926981,405.156,-0.02921551,0.3151683,6.96145,-1.2823,-33.9612,-0.01760101,
2,0.289,2,0.09449011,405.1573,-0.03032884,0.3209737,6.96145,-1.2823,-33.9612,-0.01760101,
2,0.299,2,0.08978748,405.195,-0.02888167,0.321667,6.96145,-1.2823,-33.9612,-0.01760101,
2,0.309,2,0.0973164,405.1429,-0.02968088,0.3049936,6.96145,-1.2823,-33.9612,-0.01760101,
2,0.319,2,0.09357513,405.1453,-0.02967649,0.3171408,6.96145,-1.2823,-33.9612,-0.01760101,
2,0.329,2,0.09539314,405.1375,-0.02929091,0.3070547,6.96145,-1.2823,-33.9612,-0.01760101,
2,0.339,2,0.09748203,405.1309,-0.02937022,0.3012886,6.96145,-1.2823,-33.9612,-0.01760101,
2,0.349,2,0.09278224,405.1425,-0.02973557,0.3204878,6.96145,-1.2823,-33.9612,-0.01760101,
2,0.359,2,0.09632312,405.1291,-0.02937013,0.3049125,6.96145,-1.2823,-33.9612,-0.01760101,
2,0.369,2,0.09686884,405.1422,-0.02993228,0.308998,6.96145,-1.2823,-33.9612,-0.01760101,
2,0.379,2,0.09305836,405.1385,-0.02945793,0.3165533,6.96145,-1.2823,-33.9612,-0.01760101,
2,0.389,2,0.09609056,405.1368,-0.03052626,0.3176822,6.96145,-1.2823,-33.9612,-0.01760101,
2,0.399,2,0.09662287,405.1446,-0.03237166,0.335031,6.96145,-1.2823,-33.9612,-0.01760101,
2,0.409,2,0.09233619,405.1424,-0.03446546,0.3732606,6.96145,-1.2823,-33.9612,-0.01760101,
2,0.419,2,0.09494789,405.1445,-0.02857185,0.3009214,6.96145,-1.2823,-33.9612,-0.01760101,
2,0.429,2,0.09671267,405.1407,-0.02844088,0.2940761,6.96145,-1.2823,-33.9612,-0.01760101,
2,0.439,2,0.09422572,405.133,-0.0269498,0.2860132,6.96145,-1.2823,-33.9612,-0.01760101,
2,0.449,2,0.09340744,405.1302,-0.02876555,0.3079578,6.96145,-1.2823,-33.9612,-0.01760101,
2,0.459,2,0.09399933,405.1556,-0.02752627,0.2928347,6.96145,-1.2823,-33.9612,-0.01760101,
2,0.469,2,0.09568628,405.1445,-0.02768649,0.2893465,6.96145,-1.2823,-33.9612,-0.01760101,
2,0.479,2,0.09522313,405.1258,-0.02936797,0.3084121,6.96145,-1.2823,-33.9612,-0.01760101,
2,0.489,2,0.09448721,405.1022,-0.02864432,0.3031555,6.96065,-1.2823,-33.9614,-0.01740265,
2,0.499,2,0.09684061,405.1215,-0.02629167,0.2714943,6.96065,-1.2823,-33.9614,-0.01740265,
2,0.509,2,0.09508844,405.13,-0.02549272,0.2680948,6.96065,-1.2823,-33.9614,-0.01740265,
2,0.519,2,0.09503128,405.1295,-0.02618297,0.2755195,6.96065,-1.2823,-33.9614,-0.01740265,
2,0.529,2,0.09675542,405.1267,-0.02647622,0.2736407,6.96065,-1.2823,-33.9614,-0.01740265,
2,0.539,2,0.09480305,405.1362,-0.0256737,0.2708109,6.96065,-1.2823,-33.9614,-0.01740265,
2,0.549,2,0.09633161,405.1363,-0.02657437,0.2758634,6.96065,-1.2823,-33.9614,-0.01740265,
2,0.559,2,0.09697262,405.0907,-0.02542676,0.2622056,6.96065,-1.2823,-33.9614,-0.01740265,
2,0.569,2,0.09647372,405.1265,-0.02483111,0.2573873,6.96065,-1.2823,-33.9614,-0.01740265,
2,0.579,2,0.09636775,405.1049,-0.02720687,0.2823234,6.96065,-1.2823,-33.9614,-0.01740265,
2,0.589,2,0.0971735,405.1134,-0.02585554,0.266076,6.96065,-1.2823,-33.9614,-0.01740265,
2,0.599,2,0.09878413,405.1191,-0.02684043,0.2717079,6.96065,-1.2823,-33.9614,-0.01740265,
2,0.609,2,0.09940235,405.126,-0.02505264,0.2520327,6.96065,-1.2823,-33.9614,-0.01740265,
2,0.619,2,0.09686394,405.1115,-0.02669907,0.2756348,6.96065,-1.2823,-33.9614,-0.01740265,
2,0.629,2,0.09644942,405.1162,-0.02685688,0.2784556,6.96065,-1.2823,-33.9614,-0.01740265,
2,0.639,2,0.09885034,405.1131,-0.02650145,0.2680967,6.96065,-1.2823,-33.9614,-0.01740265,
2,0.649,2,0.09788414,405.1099,-0.02734857,0.2793973,6.96065,-1.2823,-33.9614,-0.01740265,
2,0.659,2,0.09723677,405.132,-0.02749315,0.2827444,6.96065,-1.2823,-33.9614,-0.01740265,
2,0.669,2,0.09639931,405.1243,-0.02504853,0.2598414,6.96065,-1.2823,-33.9614,-0.01740265,
2,0.679,2,0.09710151,405.1295,-0.02754784,0.2837014,6.96065,-1.2823,-33.9614,-0.01740265,
2,0.689,2,0.09909227,405.1217,-0.02787826,0.2813363,6.96065,-1.2823,-33.9614,-0.01740265,
2,0.699,2,0.09700453,405.1222,-0.02792704,0.2878942,6.96065,-1.2823,-33.9614,-0.01740265,
2,0.709,2,0.09902272,405.1215,-0.02778626,0.2806049,6.96065,-1.2823,-33.9614,-0.01740265,
2,0.719,2,0.09819157,405.1292,-0.02718794,0.2768867,6.95927,-1.2823,-33.9615,-0.01730347,
2,0.729,2,0.09932812,405.1265,-0.02655295,0.2673256,6.95927,-1.2823,-33.9615,-0.01730347,
2,0.739,2,0.09891561,405.1263,-0.02729647,0.2759571,6.95927,-1.2823,-33.9615,-0.01730347,
2,0.749,2,0.09529427,405.1241,-0.0268786,0.282059,6.95927,-1.2823,-33.9615,-0.01730347,
2,0.759,2,0.09694422,405.1206,-0.02693829,0.2778741,6.95927,-1.2823,-33.9615,-0.01730347,
2,0.769,2,0.09922139,405.131,-0.02765288,0.2786988,6.95927,-1.2823,-33.9615,-0.01730347,
2,0.779,2,0.09547843,405.1135,-0.02805007,0.2937844,6.95927,-1.2823,-33.9615,-0.01730347,
2,0.789,2,0.09686288,405.1121,-0.02783516,0.2873666,6.95927,-1.2823,-33.9615,-0.01730347,
2,0.799,2,0.1015628,405.0999,-0.02807418,0.2764218,6.95927,-1.2823,-33.9615,-0.01730347,
2,0.809,2,0.1008088,405.1056,-0.02609914,0.2588975,6.95927,-1.2823,-33.9615,-0.01730347,
2,0.819,2,0.1005018,405.1266,-0.02840058,0.2825879,6.95927,-1.2823,-33.9615,-0.01730347,
2,0.829,2,0.09723894,405.1213,-0.02851332,0.2932295,6.95927,-1.2823,-33.9615,-0.01730347,
2,0.839,2,0.1005033,405.1138,-0.02674392,0.2661,6.95927,-1.2823,-33.9615,-0.01730347,
2,0.849,2,0.1012407,405.1111,-0.02773911,0.2739917,6.95927,-1.2823,-33.9615,-0.01730347,
2,0.859,2,0.09950206,405.1015,-0.02901282,0.2915801,6.95927,-1.2823,-33.9615,-0.01730347,
2,0.869,2,0.1006935,405.1055,-0.02614551,0.2596545,6.95927,-1.2823,-33.9615,-0.01730347,
2,0.879,2,0.09930935,405.0875,-0.02711953,0.2730813,6.95927,-1.2823,-33.9615,-0.01730347,
2,0.889,2,0.09991107,405.1087,-0.02568631,0.2570917,6.95927,-1.2823,-33.9615,-0.01730347,
2,0.899,2,0.1025483,405.1477,-0.02908334,0.2836061,6.95927,-1.2823,-33.9615,-0.01730347,
2,0.909,2,0.09878702,405.19,-0.02926169,0.2962098,6.95927,-1.2823,-33.9615,-0.01730347,
2,0.919,2,0.09933472,405.1494,-0.02808844,0.2827656,6.95927,-1.2823,-33.9615,-0.01730347,
2,0.929,2,0.09917106,405.138,-0.02923161,0.2947595,6.95927,-1.2823,-33.9615,-0.01730347,
2,0.939,2,0.09916511,405.146,-0.02739725,0.2762791,6.95927,-1.2823,-33.9615,-0.01730347,
2,0.949,2,0.1003474,405.1258,-0.02872252,0.2862307,6.95927,-1.2823,-33.9615,-0.01730347,
2,0.959,2,0.1010493,405.1013,-0.02700501,0.2672459,6.95792,-1.2823,-33.9616,-0.01720047,
2,0.969,2,0.09689943,405.0916,-0.02775989,0.2864814,6.95792,-1.2823,-33.9616,-0.01720047,
2,0.979,2,0.1027502,405.1078,-0.0276378,0.2689806,6.95792,-1.2823,-33.9616,-0.01720047,
2,0.989,2,0.09954949,405.1037,-0.0291422,0.2927408,6.95792,-1.2823,-33.9616,-0.01720047,
2,0.999,2,0.1004237,405.0871,-0.0285758,0.2845522,6.95792,-1.2823,-33.9616,-0.01720047,
2,1.009,2,0.1022273,405.1011,-0.0262368,0.2566517,6.95792,-1.2823,-33.9616,-0.01720047,
2,1.019,2,0.1026176,405.0666,-0.02741938,0.2671996,6.95792,-1.2823,-33.9616,-0.01720047,
2,1.029,2,0.1036393,405.0964,-0.02825742,0.2726517,6.95792,-1.2823,-33.9616,-0.01720047,
2,1.039,2,0.1016133,405.0704,-0.02713391,0.2670311,6.95792,-1.2823,-33.9616,-0.01720047,
2,1.049,2,0.1027537,405.0818,-0.02732209,0.2658989,6.95792,-1.2823,-33.9616,-0.01720047,
2,1.059,2,0.1037466,405.0864,-0.0288917,0.2784834,6.95792,-1.2823,-33.9616,-0.01720047,
2,1.069,2,0.1009268,405.0665,-0.02783067,0.2757511,6.95792,-1.2823,-33.9616,-0.01720047,
2,1.079,2,0.1012283,405.1087,-0.02837905,0.280347,6.95792,-1.2823,-33.9616,-0.01720047,
2,1.089,2,0.1042335,405.0716,-0.02928891,0.2809934,6.95792,-1.2823,-33.9616,-0.01720047,
2,1.099,2,0.1014853,405.0922,-0.02948741,0.2905586,6.95792,-1.2823,-33.9616,-0.01720047,
2,1.109,2,0.1024135,405.0836,-0.02946834,0.2877389,6.95792,-1.2823,-33.9616,-0.01720047,
2,1.119,2,0.1028968,405.0653,-0.02865458,0.2784787,6.95792,-1.2823,-33.9616,-0.01720047,
2,1.129,2,0.1043854,405.0777,-0.02672084,0.2559825,6.95792,-1.2823,-33.9616,-0.01720047,
2,1.139,2,0.1022053,405.0862,-0.02900326,0.2837746,6.95792,-1.2823,-33.9616,-0.01720047,
2,1.149,2,0.1038864,405.0642,-0.02893097,0.2784867,6.95792,-1.2823,-33.9616,-0.01720047,
2,1.159,2,0.1033897,405.0747,-0.02724896,0.2635559,6.95792,-1.2823,-33.9616,-0.01720047,
2,1.169,2,0.1021236,405.0694,-0.02872732,0.2812996,6.95675,-1.2823,-33.9618,-0.01700211,
2,1.179,2,0.1011546,405.0877,-0.02741883,0.2710586,6.95675,-1.2823,-33.9618,-0.01700211,
2,1.189,2,0.1022234,405.1022,-0.02781931,0.2721424,6.95675,-1.2823,-33.9618,-0.01700211,
2,1.199,2,0.1038961,405.0859,-0.02789378,0.2684775,6.95675,-1.2823,-33.9618,-0.01700211,
2,1.209,2,0.1014392,405.0795,-0.02783372,0.2743881,6.95675,-1.2823,-33.9618,-0.01700211,
2,1.219,2,0.1023676,405.0728,-0.02949832,0.2881607,6.95675,-1.2823,-33.9618,-0.01700211,
2,1.229,2,0.105119,405.0817,-0.02788253,0.2652473,6.95675,-1.2823,-33.9618,-0.01700211,
2,1.239,2,0.105566,405.0547,-0.0272091,0.257745,6.95675,-1.2823,-33.9618,-0.01700211,
2,1.249,2,0.1027797,405.061,-0.02749378,0.2675022,6.95675,-1.2823,-33.9618,-0.01700211,
2,1.259,2,0.1058403,405.0562,-0.02875827,0.2717137,6.95675,-1.2823,-33.9618,-0.01700211,
2,1.269,2,0.1061325,405.0193,-0.02883187,0.2716591,6.95675,-1.2823,-33.9618,-0.01700211,
2,1.279,2,0.10359,405.0743,-0.02846614,0.2747963,6.95675,-1.2823,-33.9618,-0.01700211,
2,1.289,2,0.1047543,405.0485,-0.03039933,0.2901965,6.95675,-1.2823,-33.9618,-0.01700211,
2,1.299,2,0.1055069,405.0423,-0.02935367,0.2782155,6.95675,-1.2823,-33.9618,-0.01700211,
2,1.309,2,0.1045892,405.0669,-0.02969691,0.2839385,6.95675,-1.2823,-33.9618,-0.01700211,
2,1.319,2,0.1039472,405.0584,-0.02890605,0.2780841,6.95675,-1.2823,-33.9618,-0.01700211,
2,1.329,2,0.1061745,405.046,-0.02966933,0.2794394,6.95675,-1.2823,-33.9618,-0.01700211,
2,1.339,2,0.1063849,405.0482,-0.02887029,0.271376,6.95675,-1.2823,-33.9618,-0.01700211,
2,1.349,2,0.1067187,405.0432,-0.02881849,0.2700416,6.95675,-1.2823,-33.9618,-0.01700211,
2,1.359,2,0.103316,405.0427,-0.02960807,0.2865779,6.95675,-1.2823,-33.9618,-0.01700211,
2,1.369,2,0.1068641,405.0373,-0.03044625,0.2849064,6.95675,-1.2823,-33.9618,-0.01700211,
2,1.379,2,0.107613,405.0359,-0.02984597,0.2773454,6.9554,-1.2823,-33.9619,-0.01690292,
2,1.389,2,0.1013855,405.0447,-0.03188596,0.3145021,6.9554,-1.2823,-33.9619,-0.01690292,
2,1.399,2,0.105077,405.0463,-0.03094676,0.2945151,6.9554,-1.2823,-33.9619,-0.01690292,
2,1.409,2,0.1048834,405.0482,-0.03104904,0.296034,6.9554,-1.2823,-33.9619,-0.01690292,
2,1.419,2,0.1027207,405.04,-0.02965937,0.2887379,6.9554,-1.2823,-33.9619,-0.01690292,
2,1.429,2,0.1057214,405.0423,-0.03031792,0.2867719,6.9554,-1.2823,-33.9619,-0.01690292,
2,1.439,2,0.1061976,405.0485,-0.03099577,0.2918688,6.9554,-1.2823,-33.9619,-0.01690292,
2,1.449,2,0.1038997,405.0316,-0.02982326,0.2870388,6.9554,-1.2823,-33.9619,-0.01690292,
2,1.459,2,0.1057353,405.0223,-0.02985467,0.2823528,6.9554,-1.2823,-33.9619,-0.01690292,
2,1.469,2,0.1093111,405.0228,-0.02949104,0.2697899,6.9554,-1.2823,-33.9619,-0.01690292,
2,1.479,2,0.1086259,405.0175,-0.02822615,0.2598472,6.9554,-1.2823,-33.9619,-0.01690292,
2,1.489,2,0.1075402,405.0247,-0.02996757,0.2786638,6.9554,-1.2823,-33.9619,-0.01690292,
2,1.499,2,0.1086481,405.0275,-0.02940276,0.270624,6.9554,-1.2823,-33.9619,-0.01690292,
2,1.509,2,0.1073725,405.0264,-0.02904083,0.2704681,6.9554,-1.2823,-33.9619,-0.01690292,
2,1.519,2,0.1047736,405.0069,-0.03099007,0.2957813,6.9554,-1.2823,-33.9619,-0.01690292,
2,1.529,2,0.1079189,405.0287,-0.03075718,0.2850028,6.9554,-1.2823,-33.9619,-0.01690292,
2,1.539,2,0.1097405,405.01,-0.03090342,0.2816046,6.9554,-1.2823,-33.9619,-0.01690292,
2,1.549,2,0.1066788,405.0261,-0.02988869,0.2801746,6.9554,-1.2823,-33.9619,-0.01690292,
2,1.559,2,0.1060852,405.0287,-0.03060664,0.2885099,6.9554,-1.2823,-33.9619,-0.01690292,
2,1.569,2,0.1097666,405.035,-0.03084794,0.2810323,6.9554,-1.2823,-33.9619,-0.01690292,
2,1.579,2,0.1096169,405.0187,-0.03057127,0.2788919,6.9554,-1.2823,-33.9619,-0.01690292,
2,1.589,2,0.1043365,405.0194,-0.03121898,0.2992143,6.9554,-1.2823,-33.9619,-0.01690292,
2,1.599,2,0.1100119,405.0241,-0.02986676,0.2714866,6.9554,-1.2823,-33.9619,-0.01690292,
2,1.609,2,0.1082656,405.0229,-0.02988826,0.2760641,6.9554,-1.2823,-33.9619,-0.01690292,
2,1.619,2,0.1080147,405.0181,-0.03003961,0.2781066,6.95423,-1.2823,-33.9621,-0.01670074,
2,1.629,2,0.1099604,405.0238,-0.0291594,0.265181,6.95423,-1.2823,-33.9621,-0.01670074,
2,1.639,2,0.1051006,405.0193,-0.03046448,0.2898601,6.95423,-1.2823,-33.9621,-0.01670074,
2,1.649,2,0.1090109,405.02,-0.03023039,0.2773152,6.95423,-1.2823,-33.9621,-0.01670074,
2,1.659,2,0.1077849,405.0174,-0.03069851,0.2848128,6.95423,-1.2823,-33.9621,-0.01670074,
2,1.669,2,0.1097027,405.0226,-0.02774175,0.2528813,6.95423,-1.2823,-33.9621,-0.01670074,
2,1.679,2,0.1083504,405.0179,-0.02993301,0.2762611,6.95423,-1.2823,-33.9621,-0.01670074,
2,1.689,2,0.1078494,405.0029,-0.0293201,0.2718615,6.95423,-1.2823,-33.9621,-0.01670074,
2,1.699,2,0.1117613,405.0077,-0.02878863,0.2575904,6.95423,-1.2823,-33.9621,-0.01670074,
2,1.709,2,0.1136585,404.9909,-0.0303941,0.2674159,6.95423,-1.2823,-33.9621,-0.01670074,
2,1.719,2,0.1104216,404.9966,-0.03102444,0.2809636,6.95423,-1.2823,-33.9621,-0.01670074,
2,1.729,2,0.1101922,404.9877,-0.03093154,0.2807054,6.95423,-1.2823,-33.9621,-0.01670074,
2,1.739,2,0.1146281,404.9975,-0.03036326,0.264885,6.95423,-1.2823,-33.9621,-0.01670074,
2,1.749,2,0.1096288,404.9932,-0.03075749,0.2805605,6.95423,-1.2823,-33.9621,-0.01670074,
2,1.759,2,0.1086418,404.9957,-0.03024376,0.2783806,6.95423,-1.2823,-33.9621,-0.01670074,
2,1.769,2,0.1138618,404.9962,-0.03042337,0.2671957,6.95423,-1.2823,-33.9621,-0.01670074,
2,1.779,2,0.1144316,404.99,-0.02965709,0.2591686,6.95423,-1.2823,-33.9621,-0.01670074,
2,1.789,2,0.1132272,404.9839,-0.0313768,0.2771137,6.95423,-1.2823,-33.9621,-0.01670074,
2,1.799,2,0.114186,404.9926,-0.02834892,0.2482697,6.95423,-1.2823,-33.9621,-0.01670074,
2,1.809,2,0.1140176,404.9788,-0.03046744,0.2672169,6.95423,-1.2823,-33.9621,-0.01670074,
2,1.819,2,0.1084487,404.9955,-0.03195486,0.2946541,6.95423,-1.2823,-33.9621,-0.01670074,
2,1.829,2,0.1124863,404.9855,-0.03054738,0.2715655,6.95288,-1.2823,-33.9623,-0.01650238,
2,1.839,2,0.112233,404.9888,-0.03035759,0.2704872,6.95288,-1.2823,-33.9623,-0.01650238,
2,1.849,2,0.11004,404.9826,-0.03139381,0.2852945,6.95288,-1.2823,-33.9623,-0.01650238,
2,1.859,2,0.1156102,404.9769,-0.0321855,0.2783968,6.95288,-1.2823,-33.9623,-0.01650238,
2,1.869,2,0.113785,404.981,-0.0307887,0.2705865,6.95288,-1.2823,-33.9623,-0.01650238,
2,1.879,2,0.1120322,404.9784,-0.03103779,0.2770435,6.95288,-1.2823,-33.9623,-0.01650238,
2,1.889,2,0.1131867,404.9943,-0.0317278,0.2803138,6.95288,-1.2823,-33.9623,-0.01650238,
2,1.899,2,0.1126769,404.9515,-0.03145146,0.2791297,6.95288,-1.2823,-33.9623,-0.01650238,
2,1.909,2,0.112889,404.9487,-0.03236488,0.2866963,6.95288,-1.2823,-33.9623,-0.01650238,
2,1.919,2,0.1153374,404.9642,-0.03132749,0.2716161,6.95288,-1.2823,-33.9623,-0.01650238,
2,1.929,2,0.1117416,404.9635,-0.03163341,0.2830943,6.95288,-1.2823,-33.9623,-0.01650238,
2,1.939,2,0.1142113,404.9655,-0.03186842,0.2790303,6.95288,-1.2823,-33.9623,-0.01650238,
2,1.949,2,0.1160552,404.9665,-0.03016649,0.2599323,6.95288,-1.2823,-33.9623,-0.01650238,
2,1.959,2,0.1128308,404.9661,-0.0313686,0.2780145,6.95288,-1.2823,-33.9623,-0.01650238,
2,1.969,2,0.1149191,404.9576,-0.03237379,0.2817094,6.95288,-1.2823,-33.9623,-0.01650238,
2,1.979,2,0.1154454,404.9624,-0.03112246,0.2695861,6.95288,-1.2823,-33.9623,-0.01650238,
2,1.989,2,0.1126233,404.9601,-0.03151029,0.2797849,6.95288,-1.2823,-33.9623,-0.01650238,
2,1.999,2,0.1142996,404.9577,-0.03382027,0.2958914,6.95288,-1.2823,-33.9623,-0.01650238,
2,2.009,2,0.1132569,404.9584,-0.0318602,0.2813092,6.95288,-1.2823,-33.9623,-0.01650238,
2,2.019,2,0.1151191,404.957,-0.03475563,0.3019103,6.95288,-1.2823,-33.9623,-0.01650238,
2,2.029,2,0.1162729,404.9653,-0.03119086,0.2682557,6.95288,-1.2823,-33.9623,-0.01650238,
2,2.039,2,0.1118787,404.9624,-0.03211116,0.2870176,6.95288,-1.2823,-33.9623,-0.01650238,
2,2.049,2,0.1145478,404.9606,-0.03301962,0.2882605,6.95288,-1.2823,-33.9623,-0.01650238,
2,2.059,2,0.1161933,404.9563,-0.02897078,0.2493327,6.95288,-1.2823,-33.9623,-0.01650238,
2,2.069,2,0.1137764,404.948,-0.03078604,0.2705838,6.9517,-1.2823,-33.9624,-0.0164032,
2,2.079,2,0.1164435,404.9605,-0.03179222,0.2730269,6.9517,-1.2823,-33.9624,-0.0164032,
2,2.089,2,0.1163999,404.9593,-0.03019537,0.2594106,6.9517,-1.2823,-33.9624,-0.0164032,
2,2.099,2,0.1129698,404.9544,-0.03057746,0.2706694,6.9517,-1.2823,-33.9624,-0.0164032,
2,2.109,2,0.114177,404.95,-0.03139826,0.2749965,6.9517,-1.2823,-33.9624,-0.0164032,
2,2.119,2,0.1155071,404.9525,-0.03364202,0.2912551,6.9517,-1.2823,-33.9624,-0.0164032,
2,2.129,2,0.1153652,404.9617,-0.03215346,0.2787101,6.9517,-1.2823,-33.9624,-0.0164032,
2,2.139,2,0.1157613,404.9425,-0.03071607,0.2653396,6.9517,-1.2823,-33.9624,-0.0164032,
2,2.149,2,0.1198927,404.9242,-0.0303164,0.2528628,6.9517,-1.2823,-33.9624,-0.0164032,
2,2.159,2,0.117534,404.925,-0.03294962,0.2803411,6.9517,-1.2823,-33.9624,-0.0164032,
2,2.169,2,0.1171177,404.9237,-0.03437167,0.2934797,6.9517,-1.2823,-33.9624,-0.0164032,
2,2.179,2,0.1163872,404.9242,-0.03446108,0.29609,6.9517,-1.2823,-33.9624,-0.0164032,
2,2.189,2,0.1197477,404.9212,-0.0323135,0.2698465,6.9517,-1.2823,-33.9624,-0.0164032,
2,2.199,2,0.1182315,404.921,-0.03218474,0.2722179,6.9517,-1.2823,-33.9624,-0.0164032,
2,2.209,2,0.1184115,404.921,-0.03328806,0.2811218,6.9517,-1.2823,-33.9624,-0.0164032,
2,2.219,2,0.1172701,404.9333,-0.03359741,0.2864959,6.9517,-1.2823,-33.9624,-0.0164032,
2,2.229,2,0.1190645,404.9349,-0.03133718,0.2631949,6.9517,-1.2823,-33.9624,-0.0164032,
2,2.239,2,0.1158338,404.9344,-0.03407711,0.2941898,6.9517,-1.2823,-33.9624,-0.0164032,
2,2.249,2,0.1175016,404.8358,-0.0327829,0.2789996,6.9517,-1.2823,-33.9624,-0.0164032,
2,2.259,2,0.1218215,404.8773,-0.03090623,0.2537009,6.9517,-1.2823,-33.9624,-0.0164032,
2,2.269,2,0.1168332,404.9124,-0.03184278,0.2725491,6.95033,-1.2823,-33.9626,-0.01620102,
2,2.279,2,0.1179824,404.9139,-0.03266031,0.2768236,6.95033,-1.2823,-33.9626,-0.01620102,
2,2.289,2,0.117954,404.9091,-0.03492633,0.2961013,6.95033,-1.2823,-33.9626,-0.01620102,
2,2.299,2,0.1194944,404.9193,-0.03376591,0.2825733,6.95033,-1.2823,-33.9626,-0.01620102,
2,2.309,2,0.1163728,404.9213,-0.03175277,0.2728539,6.95033,-1.2823,-33.9626,-0.01620102,
2,2.319,2,0.1180131,404.9159,-0.03289495,0.2787399,6.95033,-1.2823,-33.9626,-0.01620102,
2,2.329,2,0.1196876,404.9164,-0.03344115,0.2794036,6.95033,-1.2823,-33.9626,-0.01620102,
2,2.339,2,0.1202663,404.9107,-0.03354702,0.2789395,6.95033,-1.2823,-33.9626,-0.01620102,
2,2.349,2,0.1201261,404.8924,-0.03318011,0.2762106,6.95033,-1.2823,-33.9626,-0.01620102,
2,2.359,2,0.1229396,404.8878,-0.03416738,0.2779201,6.95033,-1.2823,-33.9626,-0.01620102,
2,2.369,2,0.1230886,404.8889,-0.03628176,0.2947613,6.95033,-1.2823,-33.9626,-0.01620102,
2,2.379,2,0.1219521,404.8848,-0.03580619,0.2936087,6.95033,-1.2823,-33.9626,-0.01620102,
2,2.389,2,0.123319,404.8955,-0.0366915,0.2975332,6.95033,-1.2823,-33.9626,-0.01620102,
2,2.399,2,0.1221946,404.877,-0.0369924,0.3027335,6.95033,-1.2823,-33.9626,-0.01620102,
2,2.409,2,0.1220701,404.8881,-0.03852246,0.3155765,6.95033,-1.2823,-33.9626,-0.01620102,
2,2.419,2,0.1215279,404.8798,-0.03723851,0.3064193,6.95033,-1.2823,-33.9626,-0.01620102,
2,2.429,2,0.1233609,404.887,-0.0352945,0.2861077,6.95033,-1.2823,-33.9626,-0.01620102,
2,2.439,2,0.1181681,404.8894,-0.0341268,0.2887987,6.95033,-1.2823,-33.9626,-0.01620102,
2,2.449,2,0.1181264,404.8846,-0.03462436,0.2931129,6.95033,-1.2823,-33.9626,-0.01620102,
2,2.459,2,0.1221884,404.891,-0.03300079,0.2700813,6.95033,-1.2823,-33.9626,-0.01620102,
2,2.469,2,0.121339,404.8837,-0.03213804,0.2648616,6.95033,-1.2823,-33.9626,-0.01620102,
2,2.479,2,0.1209229,404.8793,-0.03576367,0.2957559,6.95033,-1.2823,-33.9626,-0.01620102,
2,2.489,2,0.1228999,404.8758,-0.03399729,0.2766259,6.95033,-1.2823,-33.9626,-0.01620102,
2,2.499,2,0.1200589,404.8763,-0.03302301,0.2750567,6.94915,-1.2823,-33.9628,-0.01600266,
2,2.509,2,0.1207256,404.8782,-0.03378226,0.2798268,6.94915,-1.2823,-33.9628,-0.01600266,
2,2.519,2,0.1192683,404.8807,-0.03491125,0.2927119,6.94915,-1.2823,-33.9628,-0.01600266,
2,2.529,2,0.1209367,404.8765,-0.03514186,0.2905807,6.94915,-1.2823,-33.9628,-0.01600266,
2,2.539,2,0.1222314,404.882,-0.03728958,0.3050736,6.94915,-1.2823,-33.9628,-0.01600266,
2,2.549,2,0.1175655,404.8705,-0.03323186,0.2826668,6.94915,-1.2823,-33.9628,-0.01600266,
2,2.559,2,0.12182,404.8785,-0.0341768,0.2805516,6.94915,-1.2823,-33.9628,-0.01600266,
2,2.569,2,0.1237085,404.8683,-0.03297011,0.2665146,6.94915,-1.2823,-33.9628,-0.01600266,
2,2.579,2,0.121654,404.8769,-0.03651179,0.3001281,6.94915,-1.2823,-33.9628,-0.01600266,
2,2.589,2,0.1249938,404.8391,-0.03329139,0.2663443,6.94915,-1.2823,-33.9628,-0.01600266,
2,2.599,2,0.1257126,404.8666,-0.03363116,0.2675243,6.94915,-1.2823,-33.9628,-0.01600266,
2,2.609,2,0.1245364,404.859,-0.03531333,0.2835583,6.94915,-1.2823,-33.9628,-0.01600266,
2,2.619,2,0.1242653,404.8481,-0.03484664,0.2804213,6.94915,-1.2823,-33.9628,-0.01600266,
2,2.629,2,0.1245552,404.8406,-0.03319062,0.2664732,6.94915,-1.2823,-33.9628,-0.01600266,
2,2.639,2,0.1257178,404.8467,-0.03395164,0.2700623,6.94915,-1.2823,-33.9628,-0.01600266,
2,2.649,2,0.1261199,404.8557,-0.03491445,0.2768355,6.94915,-1.2823,-33.9628,-0.01600266,
2,2.659,2,0.1241328,404.8503,-0.03620421,0.2916571,6.94915,-1.2823,-33.9628,-0.01600266,
2,2.669,2,0.1273402,404.8495,-0.03416663,0.2683098,6.94915,-1.2823,-33.9628,-0.01600266,
2,2.679,2,0.126443,404.8414,-0.03410329,0.2697127,6.94915,-1.2823,-33.9628,-0.01600266,
2,2.689,2,0.1248428,404.8384,-0.03416757,0.2736849,6.94915,-1.2823,-33.9628,-0.01600266,
2,2.699,2,0.1259294,404.8424,-0.03581464,0.2844025,6.94915,-1.2823,-33.9628,-0.01600266,
2,2.709,2,0.1254124,404.8449,-0.03408664,0.2717964,6.94915,-1.2823,-33.9628,-0.01600266,
2,2.719,2,0.1255065,404.8424,-0.03516215,0.2801621,6.9479,-1.2823,-33.963,-0.01580048,
2,2.729,2,0.1233687,404.8455,-0.0351279,0.2847392,6.9479,-1.2823,-33.963,-0.01580048,
2,2.739,2,0.1231231,404.8519,-0.03451386,0.28032,6.9479,-1.2823,-33.963,-0.01580048,
2,2.749,2,0.1243709,404.8472,-0.03551423,0.2855509,6.9479,-1.2823,-33.963,-0.01580048,
2,2.759,2,0.1251866,404.8191,-0.0399228,0.3189063,6.9479,-1.2823,-33.963,-0.01580048,
2,2.769,2,0.127157,404.8196,-0.03910171,0.3075072,6.9479,-1.2823,-33.963,-0.01580048,
2,2.779,2,0.130423,404.8369,-0.03712533,0.2846533,6.9479,-1.2823,-33.963,-0.01580048,
2,2.789,2,0.1266738,404.8145,-0.03709098,0.2928071,6.9479,-1.2823,-33.963,-0.01580048,
2,2.799,2,0.1263753,404.839,-0.03693376,0.2922547,6.9479,-1.2823,-33.963,-0.01580048,
2,2.809,2,0.1292702,404.8087,-0.03498468,0.2706322,6.9479,-1.2823,-33.963,-0.01580048,
2,2.819,2,0.129641,404.8292,-0.03800265,0.2931376,6.9479,-1.2823,-33.963,-0.01580048,
2,2.829,2,0.1285267,404.8093,-0.03651631,0.2841147,6.9479,-1.2823,-33.963,-0.01580048,
2,2.839,2,0.1269824,404.8293,-0.03646749,0.2871854,6.9479,-1.2823,-33.963,-0.01580048,
2,2.849,2,0.1295002,404.8171,-0.03635925,0.2807659,6.9479,-1.2823,-33.963,-0.01580048,
2,2.859,2,0.1283925,404.8094,-0.03715169,0.2893604,6.9479,-1.2823,-33.963,-0.01580048,
2,2.869,2,0.1262861,404.8107,-0.03663365,0.2900845,6.9479,-1.2823,-33.963,-0.01580048,
2,2.879,2,0.1301208,404.8174,-0.03600794,0.2767271,6.9479,-1.2823,-33.963,-0.01580048,
2,2.889,2,0.130762,404.809,-0.03349529,0.2561546,6.9479,-1.2823,-33.963,-0.01580048,
2,2.899,2,0.1266809,404.838,-0.03523329,0.2781262,6.9469,-1.2823,-33.9632,-0.01560211,
2,2.909,2,0.1299984,404.8073,-0.03560887,0.2739176,6.9469,-1.2823,-33.9632,-0.01560211,
2,2.919,2,0.1274291,404.8038,-0.03608178,0.2831519,6.9469,-1.2823,-33.9632,-0.01560211,
2,2.929,2,0.1274633,404.7861,-0.03789527,0.2973034,6.9469,-1.2823,-33.9632,-0.01560211,
2,2.939,2,0.1270323,404.8008,-0.03578476,0.2816982,6.9469,-1.2823,-33.9632,-0.01560211,
2,2.949,2,0.1315815,404.8026,-0.03436935,0.2612021,6.9469,-1.2823,-33.9632,-0.01560211,
2,2.959,2,0.1325368,404.7854,-0.03518437,0.2654687,6.9469,-1.2823,-33.9632,-0.01560211,
2,2.969,2,0.1296819,404.7939,-0.03627599,0.2797306,6.9469,-1.2823,-33.9632,-0.01560211,
2,2.979,2,0.1281921,404.7747,-0.03651832,0.2848719,6.9469,-1.2823,-33.9632,-0.01560211,
2,2.989,2,0.1341814,404.7794,-0.03542138,0.2639813,6.9469,-1.2823,-33.9632,-0.01560211,
2,2.999,2,0.1297434,404.7831,-0.03830739,0.2952551,6.9469,-1.2823,-33.9632,-0.01560211,
2,3.009,2,0.1292036,404.7794,-0.03831336,0.2965347,6.9469,-1.2823,-33.9632,-0.01560211,
2,3.019,2,0.1311225,404.7763,-0.03811836,0.2907081,6.9469,-1.2823,-33.9632,-0.01560211,
2,3.029,2,0.1298323,404.775,-0.03840979,0.2958415,6.9469,-1.2823,-33.9632,-0.01560211,
2,3.039,2,0.1314088,404.7755,-0.03608166,0.2745757,6.9469,-1.2823,-33.9632,-0.01560211,
2,3.049,2,0.1310377,404.776,-0.03614112,0.2758071,6.9469,-1.2823,-33.9632,-0.01560211,
2,3.059,2,0.1297965,404.7812,-0.03555055,0.2738944,6.9469,-1.2823,-33.9632,-0.01560211,
2,3.069,2,0.1340638,404.771,-0.03601229,0.2686204,6.9469,-1.2823,-33.9632,-0.01560211,
2,3.079,2,0.132538,404.7789,-0.03556382,0.2683292,6.9469,-1.2823,-33.9632,-0.01560211,
2,3.089,2,0.1321463,404.7712,-0.03709269,0.2806941,6.9469,-1.2823,-33.9632,-0.01560211,
2,3.099,2,0.1307618,404.7685,-0.03607194,0.2758598,6.9469,-1.2823,-33.9632,-0.01560211,
2,3.109,2,0.127851,404.7567,-0.03660654,0.2863219,6.9469,-1.2823,-33.9632,-0.01560211,
2,3.119,2,0.1345755,404.7623,-0.03588312,0.2666394,6.9469,-1.2823,-33.9632,-0.01560211,
2,3.129,2,0.1329056,404.7934,-0.03761834,0.2830456,6.94572,-1.2823,-33.9634,-0.01539993,
2,3.139,2,0.1290015,404.7738,-0.03901875,0.3024673,6.94572,-1.2823,-33.9634,-0.01539993,
2,3.149,2,0.1328231,404.7552,-0.03716889,0.2798375,6.94572,-1.2823,-33.9634,-0.01539993,
2,3.159,2,0.1359226,404.7624,-0.03768913,0.2772837,6.94572,-1.2823,-33.9634,-0.01539993,
2,3.169,2,0.1332371,404.7558,-0.03668758,0.2753556,6.94572,-1.2823,-33.9634,-0.01539993,
2,3.179,2,0.1359076,404.7552,-0.03827264,0.2816078,6.94572,-1.2823,-33.9634,-0.01539993,
2,3.189,2,0.1367879,404.7223,-0.03656228,0.2672918,6.94572,-1.2823,-33.9634,-0.01539993,
2,3.199,2,0.1342181,404.7068,-0.0359446,0.2678074,6.94572,-1.2823,-33.9634,-0.01539993,
2,3.209,2,0.1342908,404.7283,-0.03717368,0.2768147,6.94572,-1.2823,-33.9634,-0.01539993,
2,3.219,2,0.1328739,404.7162,-0.03848769,0.2896558,6.94572,-1.2823,-33.9634,-0.01539993,
2,3.229,2,0.1360926,404.735,-0.03886288,0.2855619,6.94572,-1.2823,-33.9634,-0.01539993,
2,3.239,2,0.1354763,404.7411,-0.03826571,0.2824531,6.94572,-1.2823,-33.9634,-0.01539993,
2,3.249,2,0.1363649,404.7277,-0.03880282,0.2845514,6.94572,-1.2823,-33.9634,-0.01539993,
2,3.259,2,0.138084,404.7332,-0.03730103,0.2701329,6.94572,-1.2823,-33.9634,-0.01539993,
2,3.269,2,0.1351486,404.7461,-0.0376833,0.2788287,6.94572,-1.2823,-33.9634,-0.01539993,
2,3.279,2,0.1372901,404.6932,-0.03620251,0.2636936,6.94572,-1.2823,-33.9634,-0.01539993,
2,3.289,2,0.1384612,404.7484,-0.03792586,0.2739097,6.94572,-1.2823,-33.9634,-0.01539993,
2,3.299,2,0.1352816,404.7246,-0.03820451,0.2824072,6.94572,-1.2823,-33.9634,-0.01539993,
2,3.309,2,0.1362242,404.6917,-0.03781307,0.2775797,6.94462,-1.2823,-33.9636,-0.01520157,
2,3.319,2,0.1303479,404.7758,-0.03727253,0.2859466,6.94462,-1.2823,-33.9636,-0.01520157,
2,3.329,2,0.1350461,404.7247,-0.03715971,0.2751632,6.94462,-1.2823,-33.9636,-0.01520157,
2,3.339,2,0.1372571,404.7576,-0.03679376,0.2680646,6.94462,-1.2823,-33.9636,-0.01520157,
2,3.349,2,0.1363157,404.7258,-0.0379255,0.278218,6.94462,-1.2823,-33.9636,-0.01520157,
2,3.359,2,0.1357238,404.721,-0.03786628,0.2789952,6.94462,-1.2823,-33.9636,-0.01520157,
2,3.369,2,0.1414923,404.7099,-0.03707418,0.2620225,6.94462,-1.2823,-33.9636,-0.01520157,
2,3.379,2,0.1368407,404.7128,-0.03985969,0.2912853,6.94462,-1.2823,-33.9636,-0.01520157,
2,3.389,2,0.1379444,404.6953,-0.03970072,0.2878024,6.94462,-1.2823,-33.9636,-0.01520157,
2,3.399,2,0.1386382,404.6685,-0.03881987,0.2800084,6.94462,-1.2823,-33.9636,-0.01520157,
2,3.409,2,0.1396466,404.7072,-0.0392131,0.2808024,6.94462,-1.2823,-33.9636,-0.01520157,
2,3.419,2,0.1381481,404.7208,-0.03913259,0.2832655,6.94462,-1.2823,-33.9636,-0.01520157,
2,3.429,2,0.1372421,404.698,-0.03705219,0.2699768,6.94462,-1.2823,-33.9636,-0.01520157,
2,3.439,2,0.1398983,404.703,-0.03978245,0.284367,6.94462,-1.2823,-33.9636,-0.01520157,
2,3.449,2,0.1394224,404.7019,-0.03968717,0.2846542,6.94462,-1.2823,-33.9636,-0.01520157,
2,3.459,2,0.1377149,404.7048,-0.04037558,0.2931823,6.94462,-1.2823,-33.9636,-0.01520157,
2,3.469,2,0.1390327,404.6981,-0.04002178,0.2878588,6.94462,-1.2823,-33.9636,-0.01520157,
2,3.479,2,0.1411296,404.7059,-0.03927287,0.2782752,6.94462,-1.2823,-33.9636,-0.01520157,
2,3.489,2,0.1383715,404.686,-0.03981694,0.287754,6.94462,-1.2823,-33.9636,-0.01520157,
2,3.499,2,0.1366025,404.711,-0.03984119,0.2916579,6.94462,-1.2823,-33.9636,-0.01520157,
2,3.509,2,0.1388759,404.6813,-0.03948305,0.2843046,6.94355,-1.2823,-33.9638,-0.0150032,
2,3.519,2,0.1384243,404.7169,-0.03978958,0.2874464,6.94355,-1.2823,-33.9638,-0.0150032,
2,3.529,2,0.1400485,404.6666,-0.04131164,0.2949811,6.94355,-1.2823,-33.9638,-0.0150032,
2,3.539,2,0.1416981,404.6989,-0.03882969,0.2740312,6.94355,-1.2823,-33.9638,-0.0150032,
2,3.549,2,0.1397032,404.6624,-0.03949569,0.2827115,6.94355,-1.2823,-33.9638,-0.0150032,
2,3.559,2,0.1416169,404.6869,-0.03995539,0.2821372,6.94355,-1.2823,-33.9638,-0.0150032,
2,3.569,2,0.143123,404.6492,-0.04023944,0.2811528,6.94355,-1.2823,-33.9638,-0.0150032,
2,3.579,2,0.1433606,404.6884,-0.0415738,0.2899946,6.94355,-1.2823,-33.9638,-0.0150032,
2,3.589,2,0.1420687,404.6559,-0.04092987,0.2880992,6.94355,-1.2823,-33.9638,-0.0150032,
2,3.599,2,0.1422299,404.6588,-0.03973662,0.2793831,6.94355,-1.2823,-33.9638,-0.0150032,
2,3.609,2,0.1437019,404.6714,-0.04197723,0.2921132,6.94355,-1.2823,-33.9638,-0.0150032,
2,3.619,2,0.144388,404.6616,-0.04215447,0.2919526,6.94355,-1.2823,-33.9638,-0.0150032,
2,3.629,2,0.1419579,404.6681,-0.04083329,0.2876436,6.94355,-1.2823,-33.9638,-0.0150032,
2,3.639,2,0.1418719,404.6526,-0.04018649,0.283259,6.94355,-1.2823,-33.9638,-0.0150032,
2,3.649,2,0.1427757,404.6585,-0.0416868,0.2919741,6.94355,-1.2823,-33.9638,-0.0150032,
2,3.659,2,0.1394503,404.69,-0.04593875,0.3294273,6.94355,-1.2823,-33.9638,-0.0150032,
2,3.669,2,0.1400489,404.6589,-0.05426427,0.3874665,6.94355,-1.2823,-33.9638,-0.0150032,
2,3.679,2,0.1423627,404.6614,-0.04477558,0.3145176,6.94355,-1.2823,-33.9638,-0.0150032,
2,3.689,2,0.1397428,404.6629,-0.04377962,0.3132871,6.94355,-1.2823,-33.9638,-0.0150032,
2,3.699,2,0.137944,404.6497,-0.04300422,0.3117513,6.94238,-1.2823,-33.964,-0.01480103,
2,3.709,2,0.1424788,404.6522,-0.0424866,0.2981959,6.94238,-1.2823,-33.964,-0.01480103,
2,3.719,2,0.1413108,404.6597,-0.04386706,0.3104298,6.94238,-1.2823,-33.964,-0.01480103,
2,3.729,2,0.1421749,404.6606,-0.04413036,0.3103949,6.94238,-1.2823,-33.964,-0.01480103,
2,3.739,2,0.1420516,404.6566,-0.04443447,0.312805,6.94238,-1.2823,-33.964,-0.01480103,
2,3.749,2,0.1426211,404.6609,-0.0452576,0.3173275,6.94238,-1.2823,-33.964,-0.01480103,
2,3.759,2,0.1425522,404.6348,-0.04453124,0.3123856,6.94238,-1.2823,-33.964,-0.01480103,
2,3.769,2,0.14708,404.6357,-0.04303087,0.2925678,6.94238,-1.2823,-33.964,-0.01480103,
2,3.779,2,0.1419039,404.635,-0.045103,0.3178419,6.94238,-1.2823,-33.964,-0.01480103,
2,3.789,2,0.1442004,404.6335,-0.0458606,0.3180337,6.94238,-1.2823,-33.964,-0.01480103,
2,3.799,2,0.1456923,404.6349,-0.04526569,0.3106939,6.94238,-1.2823,-33.964,-0.01480103,
2,3.809,2,0.1414044,404.6404,-0.04424219,0.3128769,6.94238,-1.2823,-33.964,-0.01480103,
2,3.819,2,0.1432553,404.6342,-0.04586259,0.3201458,6.94238,-1.2823,-33.964,-0.01480103,
2,3.829,2,0.1441385,404.6366,-0.04515159,0.3132514,6.94238,-1.2823,-33.964,-0.01480103,
2,3.839,2,0.1465261,404.6314,-0.04535686,0.309548,6.94238,-1.2823,-33.964,-0.01480103,
2,3.849,2,0.1455806,404.6268,-0.04527082,0.3109674,6.94238,-1.2823,-33.964,-0.01480103,
2,3.859,2,0.1468206,404.6238,-0.04532652,0.3087204,6.94238,-1.2823,-33.964,-0.01480103,
2,3.869,2,0.1476373,404.6263,-0.04587122,0.3107021,6.94238,-1.2823,-33.964,-0.01480103,
2,3.879,2,0.1434393,404.6299,-0.04423723,0.3084038,6.94238,-1.2823,-33.964,-0.01480103,
2,3.889,2,0.1464498,404.6251,-0.04538626,0.3099101,6.94238,-1.2823,-33.964,-0.01480103,
2,3.899,2,0.1473779,404.62,-0.04445691,0.3016526,6.94238,-1.2823,-33.964,-0.01480103,
2,3.909,2,0.1458227,404.6277,-0.04353569,0.2985523,6.9412,-1.2823,-33.9642,-0.01460266,
2,3.919,2,0.1448419,404.6244,-0.04547613,0.3139708,6.9412,-1.2823,-33.9642,-0.01460266,
2,3.929,2,0.1437843,404.6208,-0.04645538,0.3230908,6.9412,-1.2823,-33.9642,-0.01460266,
2,3.939,2,0.1456242,404.6168,-0.0463382,0.3182039,6.9412,-1.2823,-33.9642,-0.01460266,
2,3.949,2,0.1461348,404.6112,-0.04529957,0.3099848,6.9412,-1.2823,-33.9642,-0.01460266,
2,3.959,2,0.1441309,404.6252,-0.04607921,0.3197039,6.9412,-1.2823,-33.9642,-0.01460266,
2,3.969,2,0.1483304,404.6312,-0.04462866,0.3008734,6.9412,-1.2823,-33.9642,-0.01460266,
2,3.979,2,0.145385,404.6034,-0.04601208,0.3164845,6.9412,-1.2823,-33.9642,-0.01460266,
2,3.989,2,0.1491102,404.6074,-0.04270169,0.2863768,6.9412,-1.2823,-33.9642,-0.01460266,
2,3.999,2,0.1494338,404.6089,-0.04429372,0.2964104,6.9412,-1.2823,-33.9642,-0.01460266,
2,4.009,2,0.1489306,404.5871,-0.05141605,0.345235,6.9412,-1.2823,-33.9642,-0.01460266,
2,4.019,2,0.1482507,404.5143,-0.05321908,0.3589802,6.9412,-1.2823,-33.9642,-0.01460266,
2,4.029,2,0.1462819,404.5682,-0.04651611,0.3179894,6.9412,-1.2823,-33.9642,-0.01460266,
2,4.039,2,0.1491009,404.5882,-0.04617901,0.3097165,6.9412,-1.2823,-33.9642,-0.01460266,
2,4.049,2,0.1490475,404.5919,-0.04665418,0.3130156,6.9412,-1.2823,-33.9642,-0.01460266,
2,4.059,2,0.14549,404.5867,-0.04706318,0.3234805,6.9412,-1.2823,-33.9642,-0.01460266,
2,4.069,2,0.1489942,404.5822,-0.04633675,0.310997,6.9412,-1.2823,-33.9642,-0.01460266,
2,4.079,2,0.1519416,404.5823,-0.04779765,0.3145791,6.9412,-1.2823,-33.9642,-0.01460266,
2,4.089,2,0.1480107,404.5811,-0.04647105,0.3139708,6.9412,-1.2823,-33.9642,-0.01460266,
2,4.099,2,0.1462631,404.5712,-0.04849236,0.331542,6.93995,-1.2823,-33.9644,-0.01440048,
2,4.109,2,0.1514824,404.58,-0.04609362,0.3042836,6.93995,-1.2823,-33.9644,-0.01440048,
2,4.119,2,0.1496117,404.5822,-0.04723443,0.3157135,6.93995,-1.2823,-33.9644,-0.01440048,
2,4.129,2,0.1461529,404.5746,-0.04775773,0.3267656,6.93995,-1.2823,-33.9644,-0.01440048,
2,4.139,2,0.1484247,404.5846,-0.04834628,0.3257295,6.93995,-1.2823,-33.9644,-0.01440048,
2,4.149,2,0.1482508,404.5813,-0.04662309,0.314488,6.93995,-1.2823,-33.9644,-0.01440048,
2,4.159,2,0.1503455,404.5796,-0.04743035,0.3154757,6.93995,-1.2823,-33.9644,-0.01440048,
2,4.169,2,0.1531319,404.5597,-0.04537074,0.2962854,6.93995,-1.2823,-33.9644,-0.01440048,
2,4.179,2,0.1526585,404.5545,-0.04619085,0.3025765,6.93995,-1.2823,-33.9644,-0.01440048,
2,4.189,2,0.1521764,404.5566,-0.04471746,0.2938528,6.93995,-1.2823,-33.9644,-0.01440048,
2,4.199,2,0.1558124,404.5434,-0.04570869,0.2933572,6.93995,-1.2823,-33.9644,-0.01440048,
2,4.209,2,0.1539405,404.5589,-0.04771492,0.3099569,6.93995,-1.2823,-33.9644,-0.01440048,
2,4.219,2,0.1536481,404.557,-0.04673529,0.3041709,6.93995,-1.2823,-33.9644,-0.01440048,
2,4.229,2,0.1533764,404.5565,-0.04709471,0.3070531,6.93995,-1.2823,-33.9644,-0.01440048,
2,4.239,2,0.1565337,404.5426,-0.04680863,0.2990322,6.93995,-1.2823,-33.9644,-0.01440048,
2,4.249,2,0.1555455,404.5543,-0.04764186,0.3062889,6.93995,-1.2823,-33.9644,-0.01440048,
2,4.259,2,0.1530822,404.5509,-0.04723816,0.3085804,6.93995,-1.2823,-33.9644,-0.01440048,
2,4.269,2,0.1550287,404.549,-0.04673795,0.3014794,6.93995,-1.2823,-33.9644,-0.01440048,
2,4.279,2,0.1544633,404.5438,-0.04724072,0.3058379,6.93995,-1.2823,-33.9644,-0.01440048,
2,4.289,2,0.1552031,404.5504,-0.04740656,0.3054486,6.93885,-1.2823,-33.9646,-0.01420212,
2,4.299,2,0.1536873,404.5462,-0.04461431,0.2902928,6.93885,-1.2823,-33.9646,-0.01420212,
2,4.309,2,0.1551844,404.5468,-0.04441779,0.2862259,6.93885,-1.2823,-33.9646,-0.01420212,
2,4.319,2,0.1548579,404.5386,-0.04442954,0.2869053,6.93885,-1.2823,-33.9646,-0.01420212,
2,4.329,2,0.1568124,404.5407,-0.04412881,0.2814114,6.93885,-1.2823,-33.9646,-0.01420212,
2,4.339,2,0.15342,404.5528,-0.04605307,0.3001764,6.93885,-1.2823,-33.9646,-0.01420212,
2,4.349,2,0.1528909,404.554,-0.04545626,0.2973118,6.93885,-1.2823,-33.9646,-0.01420212,
2,4.359,2,0.1574719,404.5228,-0.04493608,0.2853593,6.93885,-1.2823,-33.9646,-0.01420212,
2,4.369,2,0.1574229,404.5047,-0.04609832,0.2928311,6.93885,-1.2823,-33.9646,-0.01420212,
2,4.379,2,0.1559455,404.5385,-0.04609215,0.2955657,6.93885,-1.2823,-33.9646,-0.01420212,
2,4.389,2,0.1567265,404.5116,-0.04664233,0.2976034,6.93885,-1.2823,-33.9646,-0.01420212,
2,4.399,2,0.1570718,404.5218,-0.0453134,0.2884884,6.93885,-1.2823,-33.9646,-0.01420212,
2,4.409,2,0.158336,404.5263,-0.04566206,0.2883871,6.93885,-1.2823,-33.9646,-0.01420212,
2,4.419,2,0.1577852,404.5172,-0.04634644,0.2937312,6.93885,-1.2823,-33.9646,-0.01420212,
2,4.429,2,0.1576776,404.5202,-0.04612261,0.2925122,6.93885,-1.2823,-33.9646,-0.01420212,
2,4.439,2,0.1582217,404.5123,-0.04701757,0.2971625,6.93885,-1.2823,-33.9646,-0.01420212,
2,4.449,2,0.1548707,404.5247,-0.0459062,0.2964163,6.93885,-1.2823,-33.9646,-0.01420212,
2,4.459,2,0.1551761,404.5212,-0.04715029,0.3038501,6.93885,-1.2823,-33.9646,-0.01420212,
2,4.469,2,0.1561787,404.5261,-0.04522493,0.2895716,6.93885,-1.2823,-33.9646,-0.01420212,
