Repository: jacquesNIT/Polymer-Scratching

Files Structure:

<material>_<maximum_load>_<load_rate>_<sample_number>_<try_number>

- sample_number (s1, s2, ...) is used to indicate another iteration of the same test.
- try_number (1, 2, ...) simply indicates that precedent tests failed, it does not matter.

Scratch Process:

All scratchs were performed using the Rockwell indenter with the "Scratch.Rx" model in MFT. 
All tests have at a length of 2mm and a progressive load.

The same results are also accessible on the scratch pc of the lab, in the "jacques/second_batch" folder.
The "Additionnal_Batch" folder contains unverified results that were used to test the machine, it is advised not to use those.

General Notes:

File: Lab results/Second_Batch/PMMAXT/6N/PMMAXT_6N_1Nm_s3.csv (part 11 of 76)
Recipe, UpperSample, LowerSample, OtherInfo, Averaging, LogFrequency, Type, Radius,TestDate, Operator, Customer, RefStd, Temperature, RH, Liquid, LastCalibDate, LCFz, LCFx, Tip, OtherData, samplevs
scratch only.Rx,,,,10,1000,Scratch,1,9/9/2026 2:27:24 PM,,,ASTM/ISO,,,N/A,N/A,,,,Linear: 0.1 to 6;1;2;0.3389831,0.3,
Step, Timestamp, RecipeStep, DAQ.Fz (N),DAQ.CAP (um),DAQ.Fx (N),DAQ.COF (),XYZ.X Position (mm),XYZ.Y Position (mm),XYZ.Z Position (mm),XYZ.Z Depth (mm),
2,45.289,2,0.8328665,399.3394,-0.3164802,0.3799892,6.70808,-1.2823,-33.9994,0.02059937,
2,45.299,2,0.8389752,399.3297,-0.3154057,0.3759417,6.70808,-1.2823,-33.9994,0.02059937,
2,45.309,2,0.8363762,399.3354,-0.3147226,0.3762931,6.70808,-1.2823,-33.9994,0.02059937,
2,45.319,2,0.8338434,399.3339,-0.316292,0.3793182,6.70808,-1.2823,-33.9994,0.02059937,
2,45.329,2,0.835587,399.3318,-0.3183134,0.3809458,6.70808,-1.2823,-33.9994,0.02059937,
2,45.339,2,0.8344486,399.3279,-0.3197322,0.3831658,6.70808,-1.2823,-33.9994,0.02059937,
2,45.349,2,0.8379317,399.336,-0.3197032,0.3815385,6.70808,-1.2823,-33.9994,0.02059937,
2,45.359,2,0.83503,399.3361,-0.3188888,0.381889,6.70808,-1.2823,-33.9994,0.02059937,
2,45.369,2,0.8353163,399.3243,-0.3190421,0.3819416,6.70808,-1.2823,-33.9994,0.02059937,
2,45.379,2,0.8348792,399.3257,-0.3186581,0.3816817,6.70808,-1.2823,-33.9994,0.02059937,
2,45.389,2,0.8360488,399.3214,-0.3190815,0.3816541,6.70808,-1.2823,-33.9994,0.02059937,
2,45.399,2,0.8362828,399.3152,-0.3193092,0.3818197,6.70808,-1.2823,-33.9994,0.02059937,
2,45.409,2,0.836319,399.3324,-0.3197803,0.3823664,6.70808,-1.2823,-33.9994,0.02059937,
2,45.419,2,0.836711,399.3279,-0.3195789,0.3819466,6.70662,-1.2823,-33.9996,0.02079773,
2,45.429,2,0.8377834,399.3325,-0.3182627,0.3798866,6.70662,-1.2823,-33.9996,0.02079773,
2,45.439,2,0.8388022,399.3322,-0.3199059,0.3813842,6.70662,-1.2823,-33.9996,0.02079773,
2,45.449,2,0.8351005,399.3269,-0.3206218,0.383932,6.70662,-1.2823,-33.9996,0.02079773,
2,45.459,2,0.8338311,399.3125,-0.3193793,0.3830264,6.70662,-1.2823,-33.9996,0.02079773,
2,45.469,2,0.8363425,399.3287,-0.319628,0.3821736,6.70662,-1.2823,-33.9996,0.02079773,
2,45.479,2,0.8342446,399.327,-0.3176035,0.3807079,6.70662,-1.2823,-33.9996,0.02079773,
2,45.489,2,0.8382473,399.3157,-0.3191616,0.3807487,6.70662,-1.2823,-33.9996,0.02079773,
2,45.499,2,0.8370104,399.3156,-0.3192744,0.3814462,6.70662,-1.2823,-33.9996,0.02079773,
2,45.509,2,0.8381996,399.3125,-0.3193153,0.3809538,6.70662,-1.2823,-33.9996,0.02079773,
2,45.519,2,0.8407887,399.3056,-0.3198053,0.3803634,6.70662,-1.2823,-33.9996,0.02079773,
2,45.529,2,0.8385946,399.3026,-0.3214929,0.3833711,6.70662,-1.2823,-33.9996,0.02079773,
2,45.539,2,0.8402532,399.3023,-0.3214031,0.3825074,6.70662,-1.2823,-33.9996,0.02079773,
2,45.549,2,0.8412127,399.3092,-0.3208503,0.3814141,6.70662,-1.2823,-33.9996,0.02079773,
2,45.559,2,0.8374005,399.3018,-0.3197646,0.3818538,6.70662,-1.2823,-33.9996,0.02079773,
2,45.569,2,0.8387941,399.3008,-0.3224949,0.3844744,6.70662,-1.2823,-33.9996,0.02079773,
2,45.579,2,0.8406281,399.3036,-0.3200327,0.3807066,6.70662,-1.2823,-33.9996,0.02079773,
2,45.589,2,0.8426345,399.2943,-0.3188646,0.3784138,6.70662,-1.2823,-33.9996,0.02079773,
2,45.599,2,0.8386915,399.3058,-0.3196016,0.3810717,6.70662,-1.2823,-33.9996,0.02079773,
2,45.609,2,0.8376714,399.3253,-0.3224921,0.3849864,6.70662,-1.2823,-33.9996,0.02079773,
2,45.619,2,0.839986,399.3065,-0.3195398,0.3804108,6.70662,-1.2823,-33.9996,0.02079773,
2,45.629,2,0.8382221,399.3011,-0.3205811,0.3824537,6.70538,-1.2823,-33.9998,0.02099991,
2,45.639,2,0.8383278,399.3022,-0.3200209,0.3817371,6.70538,-1.2823,-33.9998,0.02099991,
2,45.649,2,0.8398152,399.2906,-0.3219126,0.3833137,6.70538,-1.2823,-33.9998,0.02099991,
2,45.659,2,0.8404604,399.2966,-0.3197263,0.380418,6.70538,-1.2823,-33.9998,0.02099991,
2,45.669,2,0.841149,399.2984,-0.3237727,0.3849171,6.70538,-1.2823,-33.9998,0.02099991,
2,45.679,2,0.8399577,399.2918,-0.3262849,0.388454,6.70538,-1.2823,-33.9998,0.02099991,
2,45.689,2,0.8402606,399.2895,-0.3318946,0.3949901,6.70538,-1.2823,-33.9998,0.02099991,
2,45.699,2,0.8361034,399.2939,-0.3367969,0.4028173,6.70538,-1.2823,-33.9998,0.02099991,
2,45.709,2,0.8394821,399.2947,-0.323002,0.3847634,6.70538,-1.2823,-33.9998,0.02099991,
2,45.719,2,0.8369948,399.2891,-0.3245124,0.3877114,6.70538,-1.2823,-33.9998,0.02099991,
2,45.729,2,0.8425108,399.2934,-0.3257853,0.3866838,6.70538,-1.2823,-33.9998,0.02099991,
2,45.739,2,0.8385558,399.2842,-0.3268747,0.3898068,6.70538,-1.2823,-33.9998,0.02099991,
2,45.749,2,0.8428716,399.275,-0.3277527,0.3888524,6.70538,-1.2823,-33.9998,0.02099991,
2,45.759,2,0.8431296,399.276,-0.3283576,0.3894509,6.70538,-1.2823,-33.9998,0.02099991,
2,45.769,2,0.8419585,399.2686,-0.3279742,0.3895372,6.70538,-1.2823,-33.9998,0.02099991,
2,45.779,2,0.8419538,399.2813,-0.3265247,0.3878179,6.70538,-1.2823,-33.9998,0.02099991,
2,45.789,2,0.8411987,399.2949,-0.3267038,0.3883789,6.70538,-1.2823,-33.9998,0.02099991,
2,45.799,2,0.8426653,399.2882,-0.3269289,0.38797,6.70538,-1.2823,-33.9998,0.02099991,
2,45.809,2,0.8433685,399.2806,-0.3274868,0.3883081,6.70538,-1.2823,-33.9998,0.02099991,
2,45.819,2,0.8429737,399.2802,-0.3273043,0.3882735,6.70538,-1.2823,-33.9998,0.02099991,
2,45.829,2,0.8451831,399.2715,-0.3258819,0.3855755,6.70538,-1.2823,-33.9998,0.02099991,
2,45.839,2,0.8439058,399.2834,-0.3276242,0.3882236,6.70538,-1.2823,-33.9998,0.02099991,
2,45.849,2,0.8437122,399.2812,-0.3333767,0.3951308,6.70538,-1.2823,-33.9998,0.02099991,
2,45.859,2,0.8440043,399.276,-0.3319347,0.3932855,6.70538,-1.2823,-33.9998,0.02099991,
2,45.869,2,0.8436576,399.2834,-0.329726,0.3908291,6.70538,-1.2823,-33.9998,0.02099991,
2,45.879,2,0.8440693,399.2811,-0.3295333,0.3904102,6.70538,-1.2823,-33.9998,0.02099991,
2,45.889,2,0.8435382,399.2754,-0.3290155,0.3900422,6.70538,-1.2823,-33.9998,0.02099991,
2,45.899,2,0.8437313,399.2808,-0.3288036,0.3897018,6.704,-1.2823,-34,0.02119827,
2,45.909,2,0.8413296,399.2789,-0.3277501,0.3895621,6.704,-1.2823,-34,0.02119827,
2,45.919,2,0.8424292,399.2792,-0.3296001,0.3912496,6.704,-1.2823,-34,0.02119827,
2,45.929,2,0.8449476,399.2758,-0.3282719,0.3885115,6.704,-1.2823,-34,0.02119827,
2,45.939,2,0.8435432,399.2845,-0.3280226,0.3888629,6.704,-1.2823,-34,0.02119827,
2,45.949,2,0.8428406,399.2893,-0.3286752,0.3899613,6.704,-1.2823,-34,0.02119827,
2,45.959,2,0.8434528,399.2738,-0.3296585,0.390844,6.704,-1.2823,-34,0.02119827,
2,45.969,2,0.843411,399.2817,-0.3306232,0.3920072,6.704,-1.2823,-34,0.02119827,
2,45.979,2,0.8438123,399.2761,-0.3270971,0.3876421,6.704,-1.2823,-34,0.02119827,
2,45.989,2,0.8428402,399.2679,-0.3270565,0.388041,6.704,-1.2823,-34,0.02119827,
2,45.999,2,0.8428317,399.2713,-0.331314,0.3930963,6.704,-1.2823,-34,0.02119827,
2,46.009,2,0.8407871,399.2754,-0.3373035,0.4011758,6.704,-1.2823,-34,0.02119827,
2,46.019,2,0.8454604,399.2655,-0.3271869,0.3869925,6.704,-1.2823,-34,0.02119827,
2,46.029,2,0.8422837,399.2508,-0.3267267,0.3879058,6.704,-1.2823,-34,0.02119827,
2,46.039,2,0.8496582,399.2681,-0.3273027,0.3852169,6.704,-1.2823,-34,0.02119827,
2,46.049,2,0.8504908,399.2569,-0.3294242,0.3873343,6.704,-1.2823,-34,0.02119827,
2,46.059,2,0.8462341,399.2627,-0.3295467,0.3894273,6.704,-1.2823,-34,0.02119827,
2,46.069,2,0.8474253,399.254,-0.3282987,0.3874072,6.704,-1.2823,-34,0.02119827,
2,46.079,2,0.8466281,399.2523,-0.3295883,0.3892953,6.704,-1.2823,-34,0.02119827,
2,46.089,2,0.8453416,399.2589,-0.3294435,0.3897164,6.704,-1.2823,-34,0.02119827,
2,46.099,2,0.8470872,399.243,-0.3284792,0.3877749,6.704,-1.2823,-34,0.02119827,
2,46.109,2,0.8475609,399.2503,-0.328442,0.3875144,6.704,-1.2823,-34,0.02119827,
2,46.119,2,0.845313,399.2408,-0.3303695,0.3908251,6.704,-1.2823,-34,0.02119827,
2,46.129,2,0.8485025,399.2451,-0.3301617,0.3891111,6.704,-1.2823,-34,0.02119827,
2,46.139,2,0.8481789,399.2829,-0.3288515,0.3877147,6.704,-1.2823,-34,0.02119827,
2,46.149,2,0.8478029,399.2339,-0.3276438,0.3864623,6.704,-1.2823,-34,0.02119827,
2,46.159,2,0.8478332,399.2528,-0.3279049,0.3867564,6.704,-1.2823,-34,0.02119827,
2,46.169,2,0.8472808,399.275,-0.3275547,0.3865952,6.704,-1.2823,-34,0.02119827,
2,46.179,2,0.84873,399.2379,-0.3262971,0.3844534,6.704,-1.2823,-34,0.02119827,
2,46.189,2,0.8481238,399.2368,-0.3274657,0.3861061,6.70237,-1.2823,-34.0002,0.02139664,
2,46.199,2,0.8455404,399.2422,-0.3290901,0.3892069,6.70237,-1.2823,-34.0002,0.02139664,
2,46.209,2,0.8497686,399.244,-0.328118,0.3861263,6.70237,-1.2823,-34.0002,0.02139664,
2,46.219,2,0.8491125,399.2488,-0.3266976,0.3847519,6.70237,-1.2823,-34.0002,0.02139664,
2,46.229,2,0.8449637,399.251,-0.3310666,0.3918116,6.70237,-1.2823,-34.0002,0.02139664,
2,46.239,2,0.8490995,399.2596,-0.3289949,0.3874633,6.70237,-1.2823,-34.0002,0.02139664,
2,46.249,2,0.8488379,399.2765,-0.3298435,0.3885824,6.70237,-1.2823,-34.0002,0.02139664,
2,46.259,2,0.8472152,399.2391,-0.3297691,0.3892388,6.70237,-1.2823,-34.0002,0.02139664,
2,46.269,2,0.8489882,399.2189,-0.3300452,0.3887512,6.70237,-1.2823,-34.0002,0.02139664,
2,46.279,2,0.849918,399.209,-0.33124,0.3897317,6.70237,-1.2823,-34.0002,0.02139664,
2,46.289,2,0.850652,399.2343,-0.3314669,0.3896621,6.70237,-1.2823,-34.0002,0.02139664,
2,46.299,2,0.8508453,399.2274,-0.3301658,0.3880445,6.70237,-1.2823,-34.0002,0.02139664,
2,46.309,2,0.8513985,399.2253,-0.3297404,0.3872926,6.70237,-1.2823,-34.0002,0.02139664,
2,46.319,2,0.8520251,399.2105,-0.330305,0.3876705,6.70237,-1.2823,-34.0002,0.02139664,
2,46.329,2,0.8528001,399.226,-0.3318539,0.3891344,6.70237,-1.2823,-34.0002,0.02139664,
2,46.339,2,0.8498639,399.2321,-0.3330646,0.3919034,6.70237,-1.2823,-34.0002,0.02139664,
2,46.349,2,0.851358,399.1732,-0.3307668,0.3885167,6.70237,-1.2823,-34.0002,0.02139664,
2,46.359,2,0.8493961,399.2314,-0.3307855,0.3894361,6.70237,-1.2823,-34.0002,0.02139664,
2,46.369,2,0.8493404,399.1963,-0.3323068,0.3912528,6.70237,-1.2823,-34.0002,0.02139664,
2,46.379,2,0.8508876,399.2009,-0.3327245,0.3910322,6.70237,-1.2823,-34.0002,0.02139664,
2,46.389,2,0.8521435,399.2397,-0.3310233,0.3884596,6.70237,-1.2823,-34.0002,0.02139664,
2,46.399,2,0.8523462,399.2353,-0.332811,0.3904646,6.70237,-1.2823,-34.0002,0.02139664,
2,46.409,2,0.8512989,399.1854,-0.3307711,0.3885487,6.70237,-1.2823,-34.0002,0.02139664,
2,46.419,2,0.852222,399.2031,-0.3275332,0.3843286,6.70237,-1.2823,-34.0002,0.02139664,
2,46.429,2,0.85028,399.2319,-0.3276092,0.3852957,6.70237,-1.2823,-34.0002,0.02139664,
2,46.439,2,0.8518686,399.2415,-0.3271351,0.3840206,6.70237,-1.2823,-34.0002,0.02139664,
2,46.449,2,0.8550462,399.2558,-0.3281853,0.3838217,6.70092,-1.2823,-34.0004,0.02159882,
2,46.459,2,0.8504254,399.2039,-0.3291302,0.3870183,6.70092,-1.2823,-34.0004,0.02159882,
2,46.469,2,0.8536929,399.195,-0.3297961,0.3863171,6.70092,-1.2823,-34.0004,0.02159882,
2,46.479,2,0.852913,399.2138,-0.3261143,0.3823535,6.70092,-1.2823,-34.0004,0.02159882,
2,46.489,2,0.8497124,399.2592,-0.3253769,0.3829259,6.70092,-1.2823,-34.0004,0.02159882,
2,46.499,2,0.8501675,399.1616,-0.3256334,0.3830226,6.70092,-1.2823,-34.0004,0.02159882,
2,46.509,2,0.8501505,399.1884,-0.3270459,0.3846917,6.70092,-1.2823,-34.0004,0.02159882,
2,46.519,2,0.8538869,399.2263,-0.32578,0.381526,6.70092,-1.2823,-34.0004,0.02159882,
2,46.529,2,0.8528996,399.2005,-0.327888,0.3844391,6.70092,-1.2823,-34.0004,0.02159882,
2,46.539,2,0.8494251,399.2149,-0.3279359,0.386068,6.70092,-1.2823,-34.0004,0.02159882,
2,46.549,2,0.8501794,399.2161,-0.3273743,0.385065,6.70092,-1.2823,-34.0004,0.02159882,
2,46.559,2,0.8537373,399.2128,-0.3253633,0.3811047,6.70092,-1.2823,-34.0004,0.02159882,
2,46.569,2,0.8518481,399.2021,-0.3273667,0.3843018,6.70092,-1.2823,-34.0004,0.02159882,
2,46.579,2,0.8572111,399.1856,-0.3285884,0.3833226,6.70092,-1.2823,-34.0004,0.02159882,
2,46.589,2,0.8581222,399.1866,-0.3283533,0.3826416,6.70092,-1.2823,-34.0004,0.02159882,
2,46.599,2,0.8564782,399.1794,-0.3277735,0.3826991,6.70092,-1.2823,-34.0004,0.02159882,
2,46.609,2,0.8568138,399.1865,-0.331374,0.3867515,6.70092,-1.2823,-34.0004,0.02159882,
2,46.619,2,0.8589243,399.1984,-0.3319364,0.3864559,6.70092,-1.2823,-34.0004,0.02159882,
2,46.629,2,0.8589576,399.1772,-0.3290369,0.3830653,6.70092,-1.2823,-34.0004,0.02159882,
2,46.639,2,0.8574935,399.1667,-0.3300345,0.3848828,6.70092,-1.2823,-34.0004,0.02159882,
2,46.649,2,0.8565578,399.1964,-0.3294115,0.3845759,6.70092,-1.2823,-34.0004,0.02159882,
2,46.659,2,0.858109,399.2001,-0.3305817,0.3852445,6.70092,-1.2823,-34.0004,0.02159882,
2,46.669,2,0.8570468,399.1714,-0.3318499,0.3872017,6.70092,-1.2823,-34.0004,0.02159882,
2,46.679,2,0.8550075,399.1731,-0.3288803,0.384652,6.70092,-1.2823,-34.0004,0.02159882,
2,46.689,2,0.8578677,399.1732,-0.3301682,0.3848708,6.70092,-1.2823,-34.0004,0.02159882,
2,46.699,2,0.8555881,399.1795,-0.3321619,0.3882264,6.6993,-1.2823,-34.0007,0.02190018,
2,46.709,2,0.8572009,399.1844,-0.3295123,0.3844049,6.6993,-1.2823,-34.0007,0.02190018,
2,46.719,2,0.8589536,399.1795,-0.3299031,0.3840756,6.6993,-1.2823,-34.0007,0.02190018,
2,46.729,2,0.8568182,399.1789,-0.3290167,0.3839982,6.6993,-1.2823,-34.0007,0.02190018,
2,46.739,2,0.8545417,399.1812,-0.3315617,0.3879994,6.6993,-1.2823,-34.0007,0.02190018,
2,46.749,2,0.858126,399.1807,-0.328775,0.3831314,6.6993,-1.2823,-34.0007,0.02190018,
2,46.759,2,0.8560606,399.1887,-0.3294708,0.3848685,6.6993,-1.2823,-34.0007,0.02190018,
2,46.769,2,0.8562366,399.1797,-0.334139,0.3902414,6.6993,-1.2823,-34.0007,0.02190018,
2,46.779,2,0.8568474,399.1806,-0.3299683,0.3850957,6.6993,-1.2823,-34.0007,0.02190018,
2,46.789,2,0.8561327,399.1798,-0.3291518,0.3844635,6.6993,-1.2823,-34.0007,0.02190018,
2,46.799,2,0.8563543,399.1783,-0.3273121,0.3822157,6.6993,-1.2823,-34.0007,0.02190018,
2,46.809,2,0.8511984,399.1893,-0.3449097,0.4052048,6.6993,-1.2823,-34.0007,0.02190018,
2,46.819,2,0.8579713,399.1949,-0.3323352,0.3873501,6.6993,-1.2823,-34.0007,0.02190018,
2,46.829,2,0.8578773,399.1626,-0.3358344,0.3914714,6.6993,-1.2823,-34.0007,0.02190018,
2,46.839,2,0.8577424,399.1521,-0.338185,0.3942733,6.6993,-1.2823,-34.0007,0.02190018,
2,46.849,2,0.8622171,399.1377,-0.3324389,0.3855629,6.6993,-1.2823,-34.0007,0.02190018,
2,46.859,2,0.8589237,399.167,-0.3330841,0.3877924,6.6993,-1.2823,-34.0007,0.02190018,
2,46.869,2,0.8584625,399.1474,-0.3311807,0.3857835,6.6993,-1.2823,-34.0007,0.02190018,
2,46.879,2,0.8619329,399.1608,-0.3309642,0.383979,6.6993,-1.2823,-34.0007,0.02190018,
2,46.889,2,0.8609465,399.1617,-0.3318968,0.3855022,6.6993,-1.2823,-34.0007,0.02190018,
2,46.899,2,0.8605018,399.1593,-0.3305551,0.3841422,6.6993,-1.2823,-34.0007,0.02190018,
2,46.909,2,0.8616748,399.1582,-0.3296676,0.3825893,6.6993,-1.2823,-34.0007,0.02190018,
2,46.919,2,0.8583411,399.157,-0.3320029,0.386796,6.6993,-1.2823,-34.0007,0.02190018,
2,46.929,2,0.8616302,399.1518,-0.3327909,0.386234,6.6993,-1.2823,-34.0007,0.02190018,
2,46.939,2,0.8602411,399.1631,-0.3316992,0.3855887,6.6993,-1.2823,-34.0007,0.02190018,
2,46.949,2,0.8581106,399.166,-0.3314622,0.3862698,6.6993,-1.2823,-34.0007,0.02190018,
2,46.959,2,0.8591948,399.1635,-0.3315077,0.3858353,6.6993,-1.2823,-34.0007,0.02190018,
2,46.969,2,0.8609124,399.1541,-0.3298859,0.3831818,6.6993,-1.2823,-34.0007,0.02190018,
2,46.979,2,0.8595046,399.1531,-0.3339431,0.3885297,6.6993,-1.2823,-34.0007,0.02190018,
2,46.989,2,0.8591508,399.1553,-0.3327241,0.3872709,6.69788,-1.2823,-34.0009,0.02209854,
2,46.999,2,0.8600761,399.155,-0.3327652,0.386902,6.69788,-1.2823,-34.0009,0.02209854,
2,47.009,2,0.8612662,399.1546,-0.3304422,0.3836702,6.69788,-1.2823,-34.0009,0.02209854,
2,47.019,2,0.8607286,399.1705,-0.3300967,0.3835085,6.69788,-1.2823,-34.0009,0.02209854,
2,47.029,2,0.8598431,399.1605,-0.3295718,0.3832929,6.69788,-1.2823,-34.0009,0.02209854,
2,47.039,2,0.8585461,399.1573,-0.3291362,0.3833646,6.69788,-1.2823,-34.0009,0.02209854,
2,47.049,2,0.8586079,399.1638,-0.3284406,0.3825268,6.69788,-1.2823,-34.0009,0.02209854,
2,47.059,2,0.8568821,399.1605,-0.3311866,0.386502,6.69788,-1.2823,-34.0009,0.02209854,
2,47.069,2,0.8610364,399.1577,-0.3309997,0.3844201,6.69788,-1.2823,-34.0009,0.02209854,
2,47.079,2,0.8633652,399.137,-0.3344729,0.3874061,6.69788,-1.2823,-34.0009,0.02209854,
2,47.089,2,0.8615747,399.1377,-0.3312791,0.3845042,6.69788,-1.2823,-34.0009,0.02209854,
2,47.099,2,0.8671591,399.1334,-0.3318779,0.3827186,6.69788,-1.2823,-34.0009,0.02209854,
2,47.109,2,0.8650993,399.1344,-0.3314022,0.3830799,6.69788,-1.2823,-34.0009,0.02209854,
2,47.119,2,0.8631231,399.1288,-0.3332169,0.3860595,6.69788,-1.2823,-34.0009,0.02209854,
2,47.129,2,0.8664377,399.1341,-0.3343906,0.3859373,6.69788,-1.2823,-34.0009,0.02209854,
2,47.139,2,0.8659613,399.125,-0.3342672,0.3860071,6.69788,-1.2823,-34.0009,0.02209854,
2,47.149,2,0.867229,399.1283,-0.3346426,0.3858758,6.69788,-1.2823,-34.0009,0.02209854,
2,47.159,2,0.868079,399.123,-0.3350102,0.3859214,6.69788,-1.2823,-34.0009,0.02209854,
2,47.169,2,0.8661149,399.1153,-0.332886,0.3843439,6.69788,-1.2823,-34.0009,0.02209854,
2,47.179,2,0.8658459,399.1312,-0.3343594,0.386165,6.69788,-1.2823,-34.0009,0.02209854,
2,47.189,2,0.8628794,399.136,-0.3345833,0.3877521,6.69788,-1.2823,-34.0009,0.02209854,
2,47.199,2,0.8628985,399.1263,-0.3392616,0.3931651,6.69788,-1.2823,-34.0009,0.02209854,
2,47.209,2,0.8645892,399.1228,-0.3326843,0.3847889,6.69788,-1.2823,-34.0009,0.02209854,
2,47.219,2,0.8636273,399.1199,-0.335008,0.387908,6.69788,-1.2823,-34.0009,0.02209854,
2,47.229,2,0.8653608,399.1177,-0.3370596,0.3895019,6.69788,-1.2823,-34.0009,0.02209854,
2,47.239,2,0.8670367,399.1201,-0.3348183,0.3861639,6.69788,-1.2823,-34.0009,0.02209854,
2,47.249,2,0.8679263,399.1225,-0.3349722,0.3859454,6.69642,-1.2823,-34.0011,0.02229691,
2,47.259,2,0.862502,399.1153,-0.3477461,0.4031829,6.69642,-1.2823,-34.0011,0.02229691,
2,47.269,2,0.8621113,399.123,-0.3466203,0.4020597,6.69642,-1.2823,-34.0011,0.02229691,
2,47.279,2,0.8668326,399.1205,-0.3401723,0.3924313,6.69642,-1.2823,-34.0011,0.02229691,
2,47.289,2,0.8639241,399.1169,-0.3366705,0.3896991,6.69642,-1.2823,-34.0011,0.02229691,
2,47.299,2,0.8650078,399.1133,-0.3364428,0.3889477,6.69642,-1.2823,-34.0011,0.02229691,
2,47.309,2,0.8649358,399.1199,-0.3390598,0.3920058,6.69642,-1.2823,-34.0011,0.02229691,
2,47.319,2,0.8660534,399.1226,-0.3376644,0.3898886,6.69642,-1.2823,-34.0011,0.02229691,
2,47.329,2,0.8651481,399.1187,-0.3381164,0.3908191,6.69642,-1.2823,-34.0011,0.02229691,
2,47.339,2,0.8648262,399.1279,-0.3381425,0.3909947,6.69642,-1.2823,-34.0011,0.02229691,
2,47.349,2,0.8659371,399.1202,-0.3354862,0.3874256,6.69642,-1.2823,-34.0011,0.02229691,
2,47.359,2,0.8669611,399.1207,-0.337345,0.389112,6.69642,-1.2823,-34.0011,0.02229691,
2,47.369,2,0.8657311,399.1011,-0.3340192,0.3858233,6.69642,-1.2823,-34.0011,0.02229691,
2,47.379,2,0.8678382,399.1084,-0.3354296,0.3865117,6.69642,-1.2823,-34.0011,0.02229691,
2,47.389,2,0.8686502,399.1086,-0.3335861,0.3840281,6.69642,-1.2823,-34.0011,0.02229691,
2,47.399,2,0.8677207,399.0975,-0.3337423,0.3846195,6.69642,-1.2823,-34.0011,0.02229691,
2,47.409,2,0.8679409,399.1003,-0.3340699,0.3848994,6.69642,-1.2823,-34.0011,0.02229691,
2,47.419,2,0.8682104,399.1006,-0.3330484,0.3836033,6.69642,-1.2823,-34.0011,0.02229691,
2,47.429,2,0.8679142,399.1008,-0.3339929,0.3848225,6.69642,-1.2823,-34.0011,0.02229691,
2,47.439,2,0.8693284,399.0927,-0.3331645,0.3832435,6.69642,-1.2823,-34.0011,0.02229691,
2,47.449,2,0.8702041,399.0948,-0.3325252,0.3821232,6.69642,-1.2823,-34.0011,0.02229691,
2,47.459,2,0.870095,399.101,-0.3322628,0.3818695,6.69642,-1.2823,-34.0011,0.02229691,
2,47.469,2,0.8681898,399.0983,-0.3345867,0.3853843,6.69642,-1.2823,-34.0011,0.02229691,
2,47.479,2,0.8702376,399.1013,-0.3346515,0.3845519,6.69642,-1.2823,-34.0011,0.02229691,
2,47.489,2,0.8689795,399.0988,-0.3348061,0.3852865,6.69642,-1.2823,-34.0011,0.02229691,
2,47.499,2,0.8688519,399.0934,-0.3396429,0.39091,6.69478,-1.2823,-34.0013,0.02249908,
2,47.509,2,0.8642462,399.0911,-0.3480356,0.4027042,6.69478,-1.2823,-34.0013,0.02249908,
2,47.519,2,0.8685692,399.0954,-0.3457446,0.3980623,6.69478,-1.2823,-34.0013,0.02249908,
2,47.529,2,0.8699443,399.0945,-0.3502299,0.4025889,6.69478,-1.2823,-34.0013,0.02249908,
2,47.539,2,0.8691565,399.0911,-0.3454454,0.397449,6.69478,-1.2823,-34.0013,0.02249908,
2,47.549,2,0.8707966,399.0827,-0.339242,0.3895766,6.69478,-1.2823,-34.0013,0.02249908,
2,47.559,2,0.8692656,399.0992,-0.3375472,0.3883131,6.69478,-1.2823,-34.0013,0.02249908,
2,47.569,2,0.8677933,399.0924,-0.3376709,0.3891144,6.69478,-1.2823,-34.0013,0.02249908,
2,47.579,2,0.8667487,399.0927,-0.3424017,0.3950415,6.69478,-1.2823,-34.0013,0.02249908,
2,47.589,2,0.8682525,399.0894,-0.3389722,0.3904074,6.69478,-1.2823,-34.0013,0.02249908,
2,47.599,2,0.8690172,399.0887,-0.3361448,0.3868103,6.69478,-1.2823,-34.0013,0.02249908,
2,47.609,2,0.8689556,399.0909,-0.3362487,0.3869573,6.69478,-1.2823,-34.0013,0.02249908,
2,47.619,2,0.8711402,399.0872,-0.3402265,0.3905531,6.69478,-1.2823,-34.0013,0.02249908,
2,47.629,2,0.8704476,399.0788,-0.3392217,0.3897095,6.69478,-1.2823,-34.0013,0.02249908,
2,47.639,2,0.8715274,399.0756,-0.3380599,0.3878936,6.69478,-1.2823,-34.0013,0.02249908,
2,47.649,2,0.8723989,399.0697,-0.3368338,0.3861006,6.69478,-1.2823,-34.0013,0.02249908,
2,47.659,2,0.8743408,399.0825,-0.3371788,0.3856377,6.69478,-1.2823,-34.0013,0.02249908,
2,47.669,2,0.8709509,399.0808,-0.3374357,0.3874336,6.69478,-1.2823,-34.0013,0.02249908,
2,47.679,2,0.8737211,399.0623,-0.339657,0.3887477,6.69478,-1.2823,-34.0013,0.02249908,
2,47.689,2,0.8730053,399.0742,-0.3365856,0.3855482,6.69478,-1.2823,-34.0013,0.02249908,
2,47.699,2,0.8732749,399.0739,-0.3369149,0.3858062,6.69478,-1.2823,-34.0013,0.02249908,
2,47.709,2,0.8722637,399.0792,-0.3346743,0.3836848,6.69478,-1.2823,-34.0013,0.02249908,
2,47.719,2,0.873913,399.0731,-0.3365383,0.3850936,6.69478,-1.2823,-34.0013,0.02249908,
2,47.729,2,0.873735,399.0716,-0.3355228,0.3840098,6.69478,-1.2823,-34.0013,0.02249908,
2,47.739,2,0.8732922,399.0681,-0.335042,0.3836539,6.69478,-1.2823,-34.0013,0.02249908,
2,47.749,2,0.872439,399.0698,-0.3360632,0.3851997,6.69478,-1.2823,-34.0013,0.02249908,
2,47.759,2,0.875561,399.0627,-0.3352697,0.3829198,6.69478,-1.2823,-34.0013,0.02249908,
2,47.769,2,0.8734244,399.0656,-0.333728,0.3820915,6.69478,-1.2823,-34.0013,0.02249908,
2,47.779,2,0.8743855,399.0687,-0.3353245,0.3834973,6.69478,-1.2823,-34.0013,0.02249908,
2,47.789,2,0.8742361,399.0696,-0.335321,0.3835589,6.69335,-1.2823,-34.0016,0.02279663,
2,47.799,2,0.8722818,399.0645,-0.3351601,0.3842338,6.69335,-1.2823,-34.0016,0.02279663,
2,47.809,2,0.8744842,399.0661,-0.3356593,0.3838368,6.69335,-1.2823,-34.0016,0.02279663,
2,47.819,2,0.8738794,399.0633,-0.3383997,0.3872385,6.69335,-1.2823,-34.0016,0.02279663,
2,47.829,2,0.8734465,399.066,-0.3359564,0.3846331,6.69335,-1.2823,-34.0016,0.02279663,
2,47.839,2,0.8733706,399.062,-0.3365639,0.3853621,6.69335,-1.2823,-34.0016,0.02279663,
2,47.849,2,0.8709186,399.0625,-0.3355487,0.3852813,6.69335,-1.2823,-34.0016,0.02279663,
2,47.859,2,0.8747919,399.0608,-0.3363888,0.3845358,6.69335,-1.2823,-34.0016,0.02279663,
2,47.869,2,0.8722466,399.0615,-0.3373328,0.3867402,6.69335,-1.2823,-34.0016,0.02279663,
2,47.879,2,0.8761817,399.0383,-0.3373646,0.3850395,6.69335,-1.2823,-34.0016,0.02279663,
2,47.889,2,0.878567,399.0416,-0.3371805,0.3837846,6.69335,-1.2823,-34.0016,0.02279663,
2,47.899,2,0.8787778,399.0377,-0.3353007,0.3815534,6.69335,-1.2823,-34.0016,0.02279663,
2,47.909,2,0.8782111,399.0721,-0.3377745,0.3846165,6.69335,-1.2823,-34.0016,0.02279663,
2,47.919,2,0.8786901,399.0568,-0.3378985,0.384548,6.69335,-1.2823,-34.0016,0.02279663,
2,47.929,2,0.8791297,399.0543,-0.3363973,0.3826481,6.69335,-1.2823,-34.0016,0.02279663,
2,47.939,2,0.8795071,399.0293,-0.3359148,0.3819352,6.69335,-1.2823,-34.0016,0.02279663,
2,47.949,2,0.877196,399.0312,-0.3357068,0.3827044,6.69335,-1.2823,-34.0016,0.02279663,
2,47.959,2,0.8759092,399.0307,-0.3362112,0.3838425,6.69335,-1.2823,-34.0016,0.02279663,
2,47.969,2,0.8803866,399.0367,-0.3349196,0.3804233,6.69335,-1.2823,-34.0016,0.02279663,
2,47.979,2,0.8789725,399.0383,-0.3373019,0.3837457,6.69335,-1.2823,-34.0016,0.02279663,
2,47.989,2,0.8773392,399.0327,-0.3380469,0.3853092,6.69335,-1.2823,-34.0016,0.02279663,
2,47.999,2,0.8789763,399.0368,-0.3383327,0.3849168,6.69335,-1.2823,-34.0016,0.02279663,
2,48.009,2,0.8794152,399.0316,-0.3387487,0.3851977,6.69335,-1.2823,-34.0016,0.02279663,
2,48.019,2,0.8784619,399.0327,-0.3382382,0.3850346,6.69335,-1.2823,-34.0016,0.02279663,
2,48.029,2,0.8776444,399.0269,-0.3390172,0.3862808,6.69335,-1.2823,-34.0016,0.02279663,
2,48.039,2,0.8783934,399.0361,-0.339361,0.3863429,6.69335,-1.2823,-34.0016,0.02279663,
2,48.049,2,0.8764247,399.0331,-0.3385226,0.3862541,6.6919,-1.2823,-34.0018,0.02299881,
2,48.059,2,0.8780256,399.0311,-0.3386341,0.3856768,6.6919,-1.2823,-34.0018,0.02299881,
2,48.069,2,0.8796362,399.0389,-0.3392575,0.3856793,6.6919,-1.2823,-34.0018,0.02299881,
2,48.079,2,0.8783042,399.0263,-0.3389095,0.3858681,6.6919,-1.2823,-34.0018,0.02299881,
2,48.089,2,0.8795302,399.0312,-0.3406171,0.3872716,6.6919,-1.2823,-34.0018,0.02299881,
2,48.099,2,0.8789024,399.035,-0.3391967,0.3859322,6.6919,-1.2823,-34.0018,0.02299881,
2,48.109,2,0.8788148,399.0213,-0.3388684,0.3855971,6.6919,-1.2823,-34.0018,0.02299881,
2,48.119,2,0.8794901,399.0322,-0.3389218,0.3853618,6.6919,-1.2823,-34.0018,0.02299881,
2,48.129,2,0.8779617,399.023,-0.3382809,0.3853026,6.6919,-1.2823,-34.0018,0.02299881,
2,48.139,2,0.8767058,399.0219,-0.3384038,0.3859946,6.6919,-1.2823,-34.0018,0.02299881,
2,48.149,2,0.8750163,399.0376,-0.3388356,0.3872335,6.6919,-1.2823,-34.0018,0.02299881,
2,48.159,2,0.8795452,399.0193,-0.3397338,0.3862608,6.6919,-1.2823,-34.0018,0.02299881,
2,48.169,2,0.8793055,398.9995,-0.3396313,0.3862495,6.6919,-1.2823,-34.0018,0.02299881,
2,48.179,2,0.8801537,399.0149,-0.3399572,0.3862475,6.6919,-1.2823,-34.0018,0.02299881,
2,48.189,2,0.883007,399.0179,-0.3415278,0.3867781,6.6919,-1.2823,-34.0018,0.02299881,
2,48.199,2,0.880676,398.9841,-0.3407941,0.3869687,6.6919,-1.2823,-34.0018,0.02299881,
2,48.209,2,0.8817896,398.9962,-0.340307,0.3859277,6.6919,-1.2823,-34.0018,0.02299881,
2,48.219,2,0.8825126,399.025,-0.3396815,0.3849027,6.6919,-1.2823,-34.0018,0.02299881,
2,48.229,2,0.8803606,398.9751,-0.3408435,0.3871635,6.6919,-1.2823,-34.0018,0.02299881,
2,48.239,2,0.8834853,399.0178,-0.3418028,0.38688,6.6919,-1.2823,-34.0018,0.02299881,
2,48.249,2,0.8825394,399.0283,-0.3386556,0.3837286,6.6919,-1.2823,-34.0018,0.02299881,
2,48.259,2,0.8805895,398.9769,-0.3396699,0.3857301,6.6919,-1.2823,-34.0018,0.02299881,
2,48.269,2,0.8809912,398.9756,-0.3412332,0.3873287,6.6919,-1.2823,-34.0018,0.02299881,
2,48.279,2,0.8822744,399.0123,-0.3397826,0.3851212,6.6919,-1.2823,-34.0018,0.02299881,
2,48.289,2,0.8835381,399.0032,-0.3407629,0.3856799,6.6919,-1.2823,-34.0018,0.02299881,
2,48.299,2,0.882943,398.9976,-0.3401714,0.38527,6.69028,-1.2823,-34.002,0.02319717,
2,48.309,2,0.8806711,398.9984,-0.3390636,0.3850059,6.69028,-1.2823,-34.002,0.02319717,
2,48.319,2,0.8832003,398.9819,-0.3403588,0.3853699,6.69028,-1.2823,-34.002,0.02319717,
2,48.329,2,0.8832567,399.0112,-0.3395719,0.3844543,6.69028,-1.2823,-34.002,0.02319717,
2,48.339,2,0.8833236,398.9883,-0.3412185,0.3862893,6.69028,-1.2823,-34.002,0.02319717,
2,48.349,2,0.8842425,398.9948,-0.3414271,0.3861238,6.69028,-1.2823,-34.002,0.02319717,
2,48.359,2,0.8819426,398.991,-0.3410883,0.3867466,6.69028,-1.2823,-34.002,0.02319717,
2,48.369,2,0.8826977,398.997,-0.3412099,0.3865536,6.69028,-1.2823,-34.002,0.02319717,
2,48.379,2,0.8848858,398.9945,-0.3421612,0.3866727,6.69028,-1.2823,-34.002,0.02319717,
2,48.389,2,0.8832759,398.9855,-0.3415295,0.3866623,6.69028,-1.2823,-34.002,0.02319717,
2,48.399,2,0.8832579,398.9975,-0.3409918,0.3860614,6.69028,-1.2823,-34.002,0.02319717,
2,48.409,2,0.8842819,398.9753,-0.3413205,0.385986,6.69028,-1.2823,-34.002,0.02319717,
2,48.419,2,0.8889809,399.0018,-0.3413149,0.3839394,6.69028,-1.2823,-34.002,0.02319717,
2,48.429,2,0.8852763,398.9731,-0.3410973,0.3853004,6.69028,-1.2823,-34.002,0.02319717,
2,48.439,2,0.8863791,398.9829,-0.3417504,0.3855578,6.69028,-1.2823,-34.002,0.02319717,
2,48.449,2,0.8887014,398.9573,-0.3406162,0.3832741,6.69028,-1.2823,-34.002,0.02319717,
2,48.459,2,0.8888266,398.9742,-0.3419601,0.3847321,6.69028,-1.2823,-34.002,0.02319717,
2,48.469,2,0.8880293,398.9751,-0.3421096,0.3852459,6.69028,-1.2823,-34.002,0.02319717,
2,48.479,2,0.888821,398.9727,-0.3419161,0.384685,6.69028,-1.2823,-34.002,0.02319717,
2,48.489,2,0.8875163,398.9757,-0.3409556,0.3841683,6.69028,-1.2823,-34.002,0.02319717,
2,48.499,2,0.8865185,398.975,-0.3417282,0.3854721,6.69028,-1.2823,-34.002,0.02319717,
2,48.509,2,0.8862284,398.9743,-0.3422031,0.3861342,6.69028,-1.2823,-34.002,0.02319717,
2,48.519,2,0.8882365,398.9793,-0.3428294,0.3859663,6.69028,-1.2823,-34.002,0.02319717,
2,48.529,2,0.8865932,398.9834,-0.3427444,0.3865859,6.69028,-1.2823,-34.002,0.02319717,
2,48.539,2,0.8864586,398.9865,-0.3411733,0.3848722,6.69028,-1.2823,-34.002,0.02319717,
2,48.549,2,0.8881642,398.9462,-0.3408293,0.3837458,6.69028,-1.2823,-34.002,0.02319717,
2,48.559,2,0.8886385,398.9368,-0.3409775,0.3837078,6.69028,-1.2823,-34.002,0.02319717,
2,48.569,2,0.8886897,398.9649,-0.344991,0.3882019,6.69028,-1.2823,-34.002,0.02319717,
2,48.579,2,0.8895273,398.9696,-0.3421757,0.3846713,6.68883,-1.2823,-34.0023,0.02349854,
2,48.589,2,0.8892862,398.9691,-0.3417799,0.3843305,6.68883,-1.2823,-34.0023,0.02349854,
2,48.599,2,0.8883234,398.9569,-0.3427743,0.3858666,6.68883,-1.2823,-34.0023,0.02349854,
2,48.609,2,0.888294,398.9471,-0.3427638,0.3858676,6.68883,-1.2823,-34.0023,0.02349854,
2,48.619,2,0.8906975,398.9334,-0.3423878,0.3844041,6.68883,-1.2823,-34.0023,0.02349854,
2,48.629,2,0.8871799,398.9856,-0.3408577,0.3842036,6.68883,-1.2823,-34.0023,0.02349854,
2,48.639,2,0.887105,398.9218,-0.3420968,0.3856328,6.68883,-1.2823,-34.0023,0.02349854,
2,48.649,2,0.8865048,398.936,-0.3417192,0.385468,6.68883,-1.2823,-34.0023,0.02349854,
2,48.659,2,0.8889049,398.9532,-0.3415164,0.3841991,6.68883,-1.2823,-34.0023,0.02349854,
2,48.669,2,0.887445,398.973,-0.3404588,0.3836393,6.68883,-1.2823,-34.0023,0.02349854,
2,48.679,2,0.8888924,398.9572,-0.3414714,0.3841538,6.68883,-1.2823,-34.0023,0.02349854,
2,48.689,2,0.8908598,398.9211,-0.3418328,0.3837111,6.68883,-1.2823,-34.0023,0.02349854,
2,48.699,2,0.8936518,398.9599,-0.3424144,0.3831631,6.68883,-1.2823,-34.0023,0.02349854,
2,48.709,2,0.8908494,398.9637,-0.3444018,0.3865994,6.68883,-1.2823,-34.0023,0.02349854,
2,48.719,2,0.8900844,398.9536,-0.3453892,0.388041,6.68883,-1.2823,-34.0023,0.02349854,
2,48.729,2,0.8901129,398.9496,-0.3422674,0.3845214,6.68883,-1.2823,-34.0023,0.02349854,
2,48.739,2,0.8899612,398.9542,-0.3429194,0.3853195,6.68883,-1.2823,-34.0023,0.02349854,
2,48.749,2,0.8911665,398.9258,-0.3471264,0.3895191,6.68883,-1.2823,-34.0023,0.02349854,
2,48.759,2,0.8909541,398.9414,-0.3436508,0.385711,6.68883,-1.2823,-34.0023,0.02349854,
2,48.769,2,0.8918018,398.9554,-0.3445722,0.3863776,6.68883,-1.2823,-34.0023,0.02349854,
2,48.779,2,0.889817,398.951,-0.3443937,0.3870388,6.68883,-1.2823,-34.0023,0.02349854,
2,48.789,2,0.8910512,398.9469,-0.3450981,0.3872933,6.68883,-1.2823,-34.0023,0.02349854,
2,48.799,2,0.8901519,398.9469,-0.3437503,0.3861704,6.68883,-1.2823,-34.0023,0.02349854,
2,48.809,2,0.8900075,398.9431,-0.3432266,0.3856447,6.68883,-1.2823,-34.0023,0.02349854,
2,48.819,2,0.8911954,398.9348,-0.3450037,0.3871246,6.68883,-1.2823,-34.0023,0.02349854,
2,48.829,2,0.8910022,398.9502,-0.3417666,0.3835755,6.68883,-1.2823,-34.0023,0.02349854,
2,48.839,2,0.8894311,398.9388,-0.3434264,0.3861192,6.68883,-1.2823,-34.0023,0.02349854,
2,48.849,2,0.888867,398.9439,-0.3434999,0.3864469,6.68738,-1.2823,-34.0025,0.0236969,
2,48.859,2,0.8903072,398.9441,-0.3442305,0.3866424,6.68738,-1.2823,-34.0025,0.0236969,
2,48.869,2,0.8904614,398.933,-0.3425965,0.3847404,6.68738,-1.2823,-34.0025,0.0236969,
2,48.879,2,0.8900116,398.9237,-0.3441195,0.386646,6.68738,-1.2823,-34.0025,0.0236969,
2,48.889,2,0.8905473,398.937,-0.3446566,0.3870166,6.68738,-1.2823,-34.0025,0.0236969,
2,48.899,2,0.8917456,398.9417,-0.3444144,0.3862249,6.68738,-1.2823,-34.0025,0.0236969,
2,48.909,2,0.8921751,398.9336,-0.3432585,0.3847434,6.68738,-1.2823,-34.0025,0.0236969,
2,48.919,2,0.8895596,398.9357,-0.346914,0.389984,6.68738,-1.2823,-34.0025,0.0236969,
2,48.929,2,0.889412,398.9266,-0.3466036,0.3896998,6.68738,-1.2823,-34.0025,0.0236969,
2,48.939,2,0.8915426,398.9621,-0.3442362,0.386113,6.68738,-1.2823,-34.0025,0.0236969,
2,48.949,2,0.8935608,398.9341,-0.345002,0.3860979,6.68738,-1.2823,-34.0025,0.0236969,
2,48.959,2,0.8919235,398.9059,-0.3447881,0.3865669,6.68738,-1.2823,-34.0025,0.0236969,
2,48.969,2,0.8955661,398.9198,-0.3449626,0.3851894,6.68738,-1.2823,-34.0025,0.0236969,
2,48.979,2,0.8936389,398.9073,-0.3452205,0.3863087,6.68738,-1.2823,-34.0025,0.0236969,
2,48.989,2,0.8954262,398.9037,-0.3458157,0.3862023,6.68738,-1.2823,-34.0025,0.0236969,
2,48.999,2,0.8937013,398.9174,-0.3477679,0.3891321,6.68738,-1.2823,-34.0025,0.0236969,
2,49.009,2,0.8940746,398.9069,-0.3521855,0.3939106,6.68738,-1.2823,-34.0025,0.0236969,
2,49.019,2,0.8940468,398.9089,-0.3531036,0.3949498,6.68738,-1.2823,-34.0025,0.0236969,
2,49.029,2,0.8939117,398.9043,-0.3492521,0.3907008,6.68738,-1.2823,-34.0025,0.0236969,
2,49.039,2,0.8957386,398.9133,-0.3467898,0.3871551,6.68738,-1.2823,-34.0025,0.0236969,
2,49.049,2,0.8947437,398.9043,-0.3531082,0.3946473,6.68738,-1.2823,-34.0025,0.0236969,
2,49.059,2,0.8946407,398.8978,-0.3534331,0.3950559,6.68738,-1.2823,-34.0025,0.0236969,
2,49.069,2,0.896625,398.9065,-0.3529462,0.3936386,6.68738,-1.2823,-34.0025,0.0236969,
2,49.079,2,0.8948014,398.9084,-0.3518984,0.3932698,6.68738,-1.2823,-34.0025,0.0236969,
2,49.089,2,0.8963603,398.9117,-0.3534104,0.3942727,6.68585,-1.2823,-34.0027,0.02389908,
2,49.099,2,0.8974815,398.9082,-0.3538352,0.3942535,6.68585,-1.2823,-34.0027,0.02389908,
2,49.109,2,0.8966504,398.9047,-0.3520716,0.3926521,6.68585,-1.2823,-34.0027,0.02389908,
2,49.119,2,0.8950331,398.9084,-0.3529986,0.3943973,6.68585,-1.2823,-34.0027,0.02389908,
2,49.129,2,0.8951958,398.9106,-0.3542815,0.3957586,6.68585,-1.2823,-34.0027,0.02389908,
2,49.139,2,0.8972427,398.899,-0.3525089,0.3928803,6.68585,-1.2823,-34.0027,0.02389908,
2,49.149,2,0.8955985,398.8962,-0.3506188,0.3914911,6.68585,-1.2823,-34.0027,0.02389908,
2,49.159,2,0.8943483,398.909,-0.3515481,0.3930774,6.68585,-1.2823,-34.0027,0.02389908,
2,49.169,2,0.8988666,398.9026,-0.3514381,0.3909792,6.68585,-1.2823,-34.0027,0.02389908,
2,49.179,2,0.9001933,398.8932,-0.3471226,0.3856089,6.68585,-1.2823,-34.0027,0.02389908,
2,49.189,2,0.9000333,398.893,-0.3472384,0.3858062,6.68585,-1.2823,-34.0027,0.02389908,
2,49.199,2,0.9014066,398.8875,-0.3491166,0.387302,6.68585,-1.2823,-34.0027,0.02389908,
2,49.209,2,0.9025011,398.8791,-0.348399,0.3860371,6.68585,-1.2823,-34.0027,0.02389908,
2,49.219,2,0.9016373,398.874,-0.3485659,0.3865922,6.68585,-1.2823,-34.0027,0.02389908,
2,49.229,2,0.9009367,398.8778,-0.3487636,0.3871122,6.68585,-1.2823,-34.0027,0.02389908,
2,49.239,2,0.8997857,398.881,-0.3509513,0.3900388,6.68585,-1.2823,-34.0027,0.02389908,
2,49.249,2,0.9033279,398.8752,-0.3496714,0.3870924,6.68585,-1.2823,-34.0027,0.02389908,
2,49.259,2,0.9025539,398.8811,-0.3509376,0.3888273,6.68585,-1.2823,-34.0027,0.02389908,
2,49.269,2,0.9040667,398.8754,-0.3511469,0.3884082,6.68585,-1.2823,-34.0027,0.02389908,
2,49.279,2,0.9043787,398.8739,-0.3495642,0.3865241,6.68585,-1.2823,-34.0027,0.02389908,
2,49.289,2,0.9022887,398.884,-0.3508362,0.3888292,6.68585,-1.2823,-34.0027,0.02389908,
2,49.299,2,0.9009008,398.8759,-0.3505602,0.3891219,6.68585,-1.2823,-34.0027,0.02389908,
2,49.309,2,0.8997542,398.8914,-0.3506545,0.3897226,6.68585,-1.2823,-34.0027,0.02389908,
2,49.319,2,0.9009154,398.8666,-0.349994,0.388487,6.68585,-1.2823,-34.0027,0.02389908,
2,49.329,2,0.8978199,398.8727,-0.3501962,0.3900517,6.68585,-1.2823,-34.0027,0.02389908,
2,49.339,2,0.9006789,398.8609,-0.3512313,0.3899629,6.68458,-1.2823,-34.003,0.02419662,
2,49.349,2,0.8993625,398.876,-0.3499579,0.3891177,6.68458,-1.2823,-34.003,0.02419662,
2,49.359,2,0.901515,398.8554,-0.3495883,0.3877787,6.68458,-1.2823,-34.003,0.02419662,
2,49.369,2,0.8994965,398.8721,-0.349207,0.3882249,6.68458,-1.2823,-34.003,0.02419662,
2,49.379,2,0.898731,398.8645,-0.3493849,0.3887536,6.68458,-1.2823,-34.003,0.02419662,
2,49.389,2,0.9016625,398.8717,-0.3488185,0.3868615,6.68458,-1.2823,-34.003,0.02419662,
2,49.399,2,0.9001071,398.8757,-0.3500376,0.3888844,6.68458,-1.2823,-34.003,0.02419662,
2,49.409,2,0.9006808,398.8684,-0.3511676,0.3898914,6.68458,-1.2823,-34.003,0.02419662,
2,49.419,2,0.9009212,398.8699,-0.3489027,0.3872733,6.68458,-1.2823,-34.003,0.02419662,
2,49.429,2,0.9004287,398.8711,-0.3499391,0.3886361,6.68458,-1.2823,-34.003,0.02419662,
2,49.439,2,0.9018921,398.8725,-0.3512158,0.3894211,6.68458,-1.2823,-34.003,0.02419662,
2,49.449,2,0.9015436,398.876,-0.3498751,0.3880845,6.68458,-1.2823,-34.003,0.02419662,
2,49.459,2,0.9036127,398.8734,-0.3499232,0.3872491,6.68458,-1.2823,-34.003,0.02419662,
2,49.469,2,0.9004875,398.8643,-0.3521892,0.3911094,6.68458,-1.2823,-34.003,0.02419662,
2,49.479,2,0.9050402,398.8531,-0.3516616,0.3885591,6.68458,-1.2823,-34.003,0.02419662,
2,49.489,2,0.9046491,398.8476,-0.3508983,0.3878833,6.68458,-1.2823,-34.003,0.02419662,
2,49.499,2,0.9069875,398.8516,-0.3507606,0.3867315,6.68458,-1.2823,-34.003,0.02419662,
2,49.509,2,0.9052835,398.8582,-0.3494662,0.3860296,6.68458,-1.2823,-34.003,0.02419662,
2,49.519,2,0.9037436,398.8532,-0.3499987,0.3872766,6.68458,-1.2823,-34.003,0.02419662,
2,49.529,2,0.9077107,398.8486,-0.3486015,0.3840447,6.68458,-1.2823,-34.003,0.02419662,
2,49.539,2,0.9062665,398.8554,-0.3490928,0.3851988,6.68458,-1.2823,-34.003,0.02419662,
2,49.549,2,0.9065449,398.8505,-0.3496521,0.3856975,6.68458,-1.2823,-34.003,0.02419662,
2,49.559,2,0.9064405,398.8477,-0.3496728,0.3857647,6.68458,-1.2823,-34.003,0.02419662,
2,49.569,2,0.9060478,398.8441,-0.3501846,0.3864968,6.68458,-1.2823,-34.003,0.02419662,
2,49.579,2,0.9052759,398.8482,-0.3512886,0.388046,6.68458,-1.2823,-34.003,0.02419662,
2,49.589,2,0.9045998,398.8502,-0.3501496,0.3870768,6.68458,-1.2823,-34.003,0.02419662,
2,49.599,2,0.9074159,398.8483,-0.3500519,0.3857678,6.68458,-1.2823,-34.003,0.02419662,
2,49.609,2,0.9056436,398.8392,-0.3526618,0.3894047,6.68458,-1.2823,-34.003,0.02419662,
2,49.619,2,0.9058056,398.8415,-0.3532965,0.3900356,6.68458,-1.2823,-34.003,0.02419662,
2,49.629,2,0.9071825,398.8413,-0.3494799,0.3852366,6.68295,-1.2823,-34.0032,0.0243988,
2,49.639,2,0.9043018,398.844,-0.351868,0.3891046,6.68295,-1.2823,-34.0032,0.0243988,
2,49.649,2,0.9057256,398.8348,-0.3516261,0.3882258,6.68295,-1.2823,-34.0032,0.0243988,
2,49.659,2,0.9057639,398.8481,-0.3511277,0.3876592,6.68295,-1.2823,-34.0032,0.0243988,
2,49.669,2,0.9033217,398.8402,-0.3497126,0.3871407,6.68295,-1.2823,-34.0032,0.0243988,
2,49.679,2,0.9044291,398.8517,-0.3491209,0.3860124,6.68295,-1.2823,-34.0032,0.0243988,
2,49.689,2,0.9039823,398.8545,-0.3515511,0.3888916,6.68295,-1.2823,-34.0032,0.0243988,
2,49.699,2,0.9084675,398.8453,-0.3485533,0.3836717,6.68295,-1.2823,-34.0032,0.0243988,
2,49.709,2,0.9051719,398.8271,-0.3471707,0.3835412,6.68295,-1.2823,-34.0032,0.0243988,
2,49.719,2,0.9097,398.8171,-0.3484733,0.383064,6.68295,-1.2823,-34.0032,0.0243988,
2,49.729,2,0.9103641,398.8203,-0.3494664,0.3838754,6.68295,-1.2823,-34.0032,0.0243988,
2,49.739,2,0.9094596,398.8292,-0.3496053,0.3844099,6.68295,-1.2823,-34.0032,0.0243988,
2,49.749,2,0.9077833,398.8249,-0.3502489,0.3858288,6.68295,-1.2823,-34.0032,0.0243988,
2,49.759,2,0.9085557,398.8184,-0.3516126,0.3870017,6.68295,-1.2823,-34.0032,0.0243988,
2,49.769,2,0.9111559,398.8223,-0.3529299,0.387343,6.68295,-1.2823,-34.0032,0.0243988,
2,49.779,2,0.9088182,398.8154,-0.3525785,0.3879527,6.68295,-1.2823,-34.0032,0.0243988,
2,49.789,2,0.9112142,398.8152,-0.3536952,0.3881581,6.68295,-1.2823,-34.0032,0.0243988,
2,49.799,2,0.9091555,398.8155,-0.3516157,0.3867498,6.68295,-1.2823,-34.0032,0.0243988,
2,49.809,2,0.9073707,398.8196,-0.3513135,0.3871775,6.68295,-1.2823,-34.0032,0.0243988,
2,49.819,2,0.9093806,398.8216,-0.3522053,0.3873025,6.68295,-1.2823,-34.0032,0.0243988,
2,49.829,2,0.9104983,398.8185,-0.3512135,0.3857377,6.68295,-1.2823,-34.0032,0.0243988,
2,49.839,2,0.9099488,398.8134,-0.3522827,0.3871456,6.68295,-1.2823,-34.0032,0.0243988,
2,49.849,2,0.9081824,398.8174,-0.3532611,0.388976,6.68295,-1.2823,-34.0032,0.0243988,
2,49.859,2,0.9091766,398.8351,-0.3532089,0.3884932,6.68295,-1.2823,-34.0032,0.0243988,
2,49.869,2,0.911145,398.8119,-0.3509716,0.3851984,6.6816,-1.2823,-34.0034,0.02459717,
2,49.879,2,0.9096649,398.8224,-0.3504139,0.385212,6.6816,-1.2823,-34.0034,0.02459717,
