Repository: jacquesNIT/Polymer-Scratching

Files Structure:

<material>_<maximum_load>_<load_rate>_<sample_number>_<try_number>

- sample_number (s1, s2, ...) is used to indicate another iteration of the same test.
- try_number (1, 2, ...) simply indicates that precedent tests failed, it does not matter.

Scratch Process:

All scratchs were performed using the Rockwell indenter with the "Scratch.Rx" model in MFT. 
All tests have at a length of 2mm and a progressive load.

The same results are also accessible on the scratch pc of the lab, in the "jacques/second_batch" folder.
The "Additionnal_Batch" folder contains unverified results that were used to test the machine, it is advised not to use those.

General Notes:

File: Lab results/Second_Batch/PMMAXT/6N/PMMAXT_6N_1Nm_s3.csv (part 21 of 76)
Recipe, UpperSample, LowerSample, OtherInfo, Averaging, LogFrequency, Type, Radius,TestDate, Operator, Customer, RefStd, Temperature, RH, Liquid, LastCalibDate, LCFz, LCFx, Tip, OtherData, samplevs
scratch only.Rx,,,,10,1000,Scratch,1,9/9/2026 2:27:24 PM,,,ASTM/ISO,,,N/A,N/A,,,,Linear: 0.1 to 6;1;2;0.3389831,0.3,
Step, Timestamp, RecipeStep, DAQ.Fz (N),DAQ.CAP (um),DAQ.Fx (N),DAQ.COF (),XYZ.X Position (mm),XYZ.Y Position (mm),XYZ.Z Position (mm),XYZ.Z Depth (mm),
2,91.609,2,1.606663,394.1891,-0.6433498,0.4004262,6.44685,-1.2823,-34.038,0.05919647,
2,91.619,2,1.607165,394.1775,-0.6442713,0.4008744,6.44685,-1.2823,-34.038,0.05919647,
2,91.629,2,1.605973,394.1578,-0.6458501,0.4021549,6.44685,-1.2823,-34.038,0.05919647,
2,91.639,2,1.605336,394.1786,-0.6430967,0.4005994,6.44685,-1.2823,-34.038,0.05919647,
2,91.649,2,1.605987,394.1782,-0.6438754,0.4009219,6.44685,-1.2823,-34.038,0.05919647,
2,91.659,2,1.606634,394.1852,-0.6442848,0.4010153,6.4454,-1.2823,-34.0382,0.05939865,
2,91.669,2,1.606925,394.1895,-0.6436493,0.4005472,6.4454,-1.2823,-34.0382,0.05939865,
2,91.679,2,1.607255,394.1759,-0.6435468,0.4004013,6.4454,-1.2823,-34.0382,0.05939865,
2,91.689,2,1.605631,394.1779,-0.6437185,0.400913,6.4454,-1.2823,-34.0382,0.05939865,
2,91.699,2,1.60698,394.2081,-0.6427776,0.3999912,6.4454,-1.2823,-34.0382,0.05939865,
2,91.709,2,1.607578,394.1992,-0.6433729,0.4002126,6.4454,-1.2823,-34.0382,0.05939865,
2,91.719,2,1.60578,394.1739,-0.6462061,0.4024251,6.4454,-1.2823,-34.0382,0.05939865,
2,91.729,2,1.606011,394.1733,-0.6453842,0.4018555,6.4454,-1.2823,-34.0382,0.05939865,
2,91.739,2,1.609682,394.1815,-0.6460661,0.4013625,6.4454,-1.2823,-34.0382,0.05939865,
2,91.749,2,1.608232,394.1827,-0.6458805,0.4016091,6.4454,-1.2823,-34.0382,0.05939865,
2,91.759,2,1.60547,394.1907,-0.6470735,0.403043,6.4454,-1.2823,-34.0382,0.05939865,
2,91.769,2,1.607275,394.1823,-0.6458567,0.4018334,6.4454,-1.2823,-34.0382,0.05939865,
2,91.779,2,1.610557,394.1555,-0.6465986,0.4014752,6.4454,-1.2823,-34.0382,0.05939865,
2,91.789,2,1.606509,394.164,-0.6459742,0.4020982,6.4454,-1.2823,-34.0382,0.05939865,
2,91.799,2,1.611251,394.1611,-0.645355,0.4005304,6.4454,-1.2823,-34.0382,0.05939865,
2,91.809,2,1.61144,394.1317,-0.6473522,0.4017228,6.4454,-1.2823,-34.0382,0.05939865,
2,91.819,2,1.610048,394.1219,-0.6456744,0.401028,6.4454,-1.2823,-34.0382,0.05939865,
2,91.829,2,1.609702,394.1282,-0.6445797,0.4004342,6.4454,-1.2823,-34.0382,0.05939865,
2,91.839,2,1.61017,394.1009,-0.644667,0.4003719,6.4454,-1.2823,-34.0382,0.05939865,
2,91.849,2,1.609907,394.1005,-0.6449014,0.4005831,6.4454,-1.2823,-34.0382,0.05939865,
2,91.859,2,1.60913,394.1963,-0.6444241,0.4004799,6.4454,-1.2823,-34.0382,0.05939865,
2,91.869,2,1.609966,394.2288,-0.6534521,0.4058794,6.4454,-1.2823,-34.0382,0.05939865,
2,91.879,2,1.608167,394.1861,-0.6644492,0.4131717,6.4454,-1.2823,-34.0382,0.05939865,
2,91.889,2,1.610556,394.1502,-0.6470141,0.4017332,6.4454,-1.2823,-34.0382,0.05939865,
2,91.899,2,1.609728,394.1279,-0.6531626,0.4057597,6.4454,-1.2823,-34.0382,0.05939865,
2,91.909,2,1.610855,394.1289,-0.6472476,0.4018036,6.4454,-1.2823,-34.0382,0.05939865,
2,91.919,2,1.610555,394.1346,-0.6469932,0.4017207,6.44385,-1.2823,-34.0384,0.05959702,
2,91.929,2,1.610737,394.165,-0.6491759,0.4030304,6.44385,-1.2823,-34.0384,0.05959702,
2,91.939,2,1.610026,394.1928,-0.6498718,0.4036404,6.44385,-1.2823,-34.0384,0.05959702,
2,91.949,2,1.612534,394.1692,-0.647341,0.4014434,6.44385,-1.2823,-34.0384,0.05959702,
2,91.959,2,1.610276,394.1485,-0.6493943,0.4032814,6.44385,-1.2823,-34.0384,0.05959702,
2,91.969,2,1.610139,394.1607,-0.6499382,0.4036535,6.44385,-1.2823,-34.0384,0.05959702,
2,91.979,2,1.612316,394.1876,-0.6473609,0.4015099,6.44385,-1.2823,-34.0384,0.05959702,
2,91.989,2,1.610457,394.1736,-0.6460456,0.4011568,6.44385,-1.2823,-34.0384,0.05959702,
2,91.999,2,1.609257,394.1633,-0.6457982,0.401302,6.44385,-1.2823,-34.0384,0.05959702,
2,92.009,2,1.611068,394.1539,-0.6445281,0.4000626,6.44385,-1.2823,-34.0384,0.05959702,
2,92.019,2,1.613813,394.1475,-0.6458952,0.4002294,6.44385,-1.2823,-34.0384,0.05959702,
2,92.029,2,1.613764,394.1553,-0.6452641,0.3998505,6.44385,-1.2823,-34.0384,0.05959702,
2,92.039,2,1.613934,394.1607,-0.6465205,0.4005867,6.44385,-1.2823,-34.0384,0.05959702,
2,92.049,2,1.613645,394.1553,-0.646755,0.4008037,6.44385,-1.2823,-34.0384,0.05959702,
2,92.059,2,1.614477,394.1715,-0.6459464,0.4000963,6.44385,-1.2823,-34.0384,0.05959702,
2,92.069,2,1.615303,394.161,-0.6457112,0.3997461,6.44385,-1.2823,-34.0384,0.05959702,
2,92.079,2,1.615579,394.1468,-0.6474227,0.4007373,6.44385,-1.2823,-34.0384,0.05959702,
2,92.089,2,1.613037,394.1406,-0.6468306,0.4010016,6.44385,-1.2823,-34.0384,0.05959702,
2,92.099,2,1.616981,394.1408,-0.6469057,0.4000701,6.44385,-1.2823,-34.0384,0.05959702,
2,92.109,2,1.614475,394.1431,-0.6473712,0.4009794,6.44385,-1.2823,-34.0384,0.05959702,
2,92.119,2,1.615431,394.1437,-0.6476969,0.4009438,6.44385,-1.2823,-34.0384,0.05959702,
2,92.129,2,1.61428,394.1362,-0.6462019,0.4003034,6.44385,-1.2823,-34.0384,0.05959702,
2,92.139,2,1.614946,394.1454,-0.6475298,0.4009606,6.44385,-1.2823,-34.0384,0.05959702,
2,92.149,2,1.617521,394.1303,-0.6459178,0.3993257,6.44385,-1.2823,-34.0384,0.05959702,
2,92.159,2,1.613081,394.1095,-0.6458002,0.400352,6.44257,-1.2823,-34.0386,0.05979919,
2,92.169,2,1.613415,394.1345,-0.6478931,0.4015662,6.44257,-1.2823,-34.0386,0.05979919,
2,92.179,2,1.614795,394.1236,-0.6442751,0.3989826,6.44257,-1.2823,-34.0386,0.05979919,
2,92.189,2,1.615503,394.1245,-0.6442876,0.3988155,6.44257,-1.2823,-34.0386,0.05979919,
2,92.199,2,1.615273,394.134,-0.6456116,0.3996921,6.44257,-1.2823,-34.0386,0.05979919,
2,92.209,2,1.613579,394.1335,-0.6473287,0.4011756,6.44257,-1.2823,-34.0386,0.05979919,
2,92.219,2,1.616069,394.1284,-0.6467026,0.4001701,6.44257,-1.2823,-34.0386,0.05979919,
2,92.229,2,1.615714,394.1313,-0.6463712,0.400053,6.44257,-1.2823,-34.0386,0.05979919,
2,92.239,2,1.614376,394.1385,-0.6467838,0.4006402,6.44257,-1.2823,-34.0386,0.05979919,
2,92.249,2,1.612485,394.1369,-0.6591346,0.4087693,6.44257,-1.2823,-34.0386,0.05979919,
2,92.259,2,1.611346,394.1346,-0.6607834,0.4100816,6.44257,-1.2823,-34.0386,0.05979919,
2,92.269,2,1.614662,394.1247,-0.6528164,0.4043052,6.44257,-1.2823,-34.0386,0.05979919,
2,92.279,2,1.613172,394.1195,-0.6523323,0.4043787,6.44257,-1.2823,-34.0386,0.05979919,
2,92.289,2,1.618307,394.1119,-0.653486,0.4038085,6.44257,-1.2823,-34.0386,0.05979919,
2,92.299,2,1.619998,394.1145,-0.6531782,0.403197,6.44257,-1.2823,-34.0386,0.05979919,
2,92.309,2,1.619709,394.1051,-0.6507382,0.4017624,6.44257,-1.2823,-34.0386,0.05979919,
2,92.319,2,1.617761,394.1127,-0.6493993,0.4014185,6.44257,-1.2823,-34.0386,0.05979919,
2,92.329,2,1.619223,394.1122,-0.6500334,0.4014477,6.44257,-1.2823,-34.0386,0.05979919,
2,92.339,2,1.618639,394.1212,-0.6498094,0.4014543,6.44257,-1.2823,-34.0386,0.05979919,
2,92.349,2,1.616306,394.1119,-0.6504991,0.4024604,6.44257,-1.2823,-34.0386,0.05979919,
2,92.359,2,1.618631,394.1166,-0.6501215,0.4016491,6.44257,-1.2823,-34.0386,0.05979919,
2,92.369,2,1.61866,394.1154,-0.6509957,0.402182,6.44257,-1.2823,-34.0386,0.05979919,
2,92.379,2,1.618881,394.11,-0.6497855,0.4013796,6.44257,-1.2823,-34.0386,0.05979919,
2,92.389,2,1.619954,394.1157,-0.6469941,0.3993903,6.44257,-1.2823,-34.0386,0.05979919,
2,92.399,2,1.618239,394.1079,-0.6492691,0.4012195,6.44105,-1.2823,-34.0388,0.05999756,
2,92.409,2,1.617545,394.105,-0.6500219,0.401857,6.44105,-1.2823,-34.0388,0.05999756,
2,92.419,2,1.618924,394.1018,-0.6499971,0.4014994,6.44105,-1.2823,-34.0388,0.05999756,
2,92.429,2,1.620275,394.1096,-0.6499398,0.4011292,6.44105,-1.2823,-34.0388,0.05999756,
2,92.439,2,1.618323,394.1088,-0.6497014,0.4014659,6.44105,-1.2823,-34.0388,0.05999756,
2,92.449,2,1.617908,394.1041,-0.6508974,0.4023079,6.44105,-1.2823,-34.0388,0.05999756,
2,92.459,2,1.618986,394.0984,-0.6499842,0.4014762,6.44105,-1.2823,-34.0388,0.05999756,
2,92.469,2,1.620574,394.1056,-0.6491542,0.4005705,6.44105,-1.2823,-34.0388,0.05999756,
2,92.479,2,1.618062,394.094,-0.6505415,0.4020498,6.44105,-1.2823,-34.0388,0.05999756,
2,92.489,2,1.619666,394.1022,-0.6516642,0.4023449,6.44105,-1.2823,-34.0388,0.05999756,
2,92.499,2,1.620791,394.0923,-0.6506177,0.4014199,6.44105,-1.2823,-34.0388,0.05999756,
2,92.509,2,1.62103,394.0947,-0.6494688,0.4006521,6.44105,-1.2823,-34.0388,0.05999756,
2,92.519,2,1.621563,394.1248,-0.6492631,0.4003934,6.44105,-1.2823,-34.0388,0.05999756,
2,92.529,2,1.62157,394.1072,-0.6500674,0.4008876,6.44105,-1.2823,-34.0388,0.05999756,
2,92.539,2,1.624627,394.0684,-0.6492452,0.3996271,6.44105,-1.2823,-34.0388,0.05999756,
2,92.549,2,1.624083,394.0739,-0.6494251,0.3998718,6.44105,-1.2823,-34.0388,0.05999756,
2,92.559,2,1.621757,394.083,-0.6514055,0.4016665,6.44105,-1.2823,-34.0388,0.05999756,
2,92.569,2,1.625833,394.0698,-0.653364,0.4018641,6.44105,-1.2823,-34.0388,0.05999756,
2,92.579,2,1.624423,394.0797,-0.6554535,0.4034993,6.44105,-1.2823,-34.0388,0.05999756,
2,92.589,2,1.62437,394.0714,-0.6531448,0.4020911,6.44105,-1.2823,-34.0388,0.05999756,
2,92.599,2,1.625727,394.0799,-0.6527658,0.4015224,6.44105,-1.2823,-34.0388,0.05999756,
2,92.609,2,1.62367,394.0794,-0.655668,0.4038186,6.44105,-1.2823,-34.0388,0.05999756,
2,92.619,2,1.621435,394.0757,-0.6578292,0.4057082,6.43988,-1.2823,-34.039,0.06019974,
2,92.629,2,1.620584,394.0818,-0.6603791,0.4074945,6.43988,-1.2823,-34.039,0.06019974,
2,92.639,2,1.621242,394.0706,-0.6593561,0.4066981,6.43988,-1.2823,-34.039,0.06019974,
2,92.649,2,1.621743,394.0797,-0.658287,0.4059132,6.43988,-1.2823,-34.039,0.06019974,
2,92.659,2,1.622488,394.0818,-0.6569523,0.4049043,6.43988,-1.2823,-34.039,0.06019974,
2,92.669,2,1.623873,394.0726,-0.6550432,0.4033832,6.43988,-1.2823,-34.039,0.06019974,
2,92.679,2,1.621727,394.0754,-0.655965,0.4044856,6.43988,-1.2823,-34.039,0.06019974,
2,92.689,2,1.619954,394.075,-0.6549459,0.404299,6.43988,-1.2823,-34.039,0.06019974,
2,92.699,2,1.622463,394.0872,-0.6529046,0.4024157,6.43988,-1.2823,-34.039,0.06019974,
2,92.709,2,1.624326,394.0782,-0.6521641,0.4014983,6.43988,-1.2823,-34.039,0.06019974,
2,92.719,2,1.623135,394.0677,-0.656674,0.4045714,6.43988,-1.2823,-34.039,0.06019974,
2,92.729,2,1.62239,394.0715,-0.6588441,0.4060947,6.43988,-1.2823,-34.039,0.06019974,
2,92.739,2,1.626195,394.0712,-0.6551766,0.4028893,6.43988,-1.2823,-34.039,0.06019974,
2,92.749,2,1.629458,394.0651,-0.6563898,0.4028272,6.43988,-1.2823,-34.039,0.06019974,
2,92.759,2,1.626087,394.0623,-0.6519846,0.4009531,6.43988,-1.2823,-34.039,0.06019974,
2,92.769,2,1.627374,394.0612,-0.6546332,0.4022636,6.43988,-1.2823,-34.039,0.06019974,
2,92.779,2,1.627109,394.062,-0.6542258,0.4020787,6.43988,-1.2823,-34.039,0.06019974,
2,92.789,2,1.626479,394.0671,-0.6529593,0.4014556,6.43988,-1.2823,-34.039,0.06019974,
2,92.799,2,1.626404,394.0579,-0.6555499,0.403067,6.43988,-1.2823,-34.039,0.06019974,
2,92.809,2,1.625561,394.057,-0.6620556,0.4072783,6.43988,-1.2823,-34.039,0.06019974,
2,92.819,2,1.624068,394.0599,-0.6570526,0.4045722,6.43988,-1.2823,-34.039,0.06019974,
2,92.829,2,1.627094,394.0493,-0.6570673,0.4038287,6.43988,-1.2823,-34.039,0.06019974,
2,92.839,2,1.627147,394.0503,-0.656014,0.4031682,6.43988,-1.2823,-34.039,0.06019974,
2,92.849,2,1.626675,394.0594,-0.6538764,0.4019713,6.43988,-1.2823,-34.039,0.06019974,
2,92.859,2,1.626128,394.0641,-0.6547701,0.4026559,6.43988,-1.2823,-34.039,0.06019974,
2,92.869,2,1.626425,394.0695,-0.6563519,0.4035551,6.43988,-1.2823,-34.039,0.06019974,
2,92.879,2,1.62763,394.0533,-0.6576301,0.4040416,6.43853,-1.2823,-34.0392,0.0603981,
2,92.889,2,1.627545,394.0655,-0.6594726,0.4051947,6.43853,-1.2823,-34.0392,0.0603981,
2,92.899,2,1.626662,394.0571,-0.6579061,0.4044517,6.43853,-1.2823,-34.0392,0.0603981,
2,92.909,2,1.627646,394.0488,-0.6506228,0.3997325,6.43853,-1.2823,-34.0392,0.0603981,
2,92.919,2,1.627307,394.056,-0.6506562,0.3998362,6.43853,-1.2823,-34.0392,0.0603981,
2,92.929,2,1.625921,394.048,-0.6505507,0.4001122,6.43853,-1.2823,-34.0392,0.0603981,
2,92.939,2,1.627257,394.0508,-0.6535636,0.4016353,6.43853,-1.2823,-34.0392,0.0603981,
2,92.949,2,1.628114,394.0547,-0.6516926,0.4002745,6.43853,-1.2823,-34.0392,0.0603981,
2,92.959,2,1.627245,394.0552,-0.6505959,0.3998143,6.43853,-1.2823,-34.0392,0.0603981,
2,92.969,2,1.62865,394.0642,-0.6522547,0.4004879,6.43853,-1.2823,-34.0392,0.0603981,
2,92.979,2,1.627262,394.0571,-0.6518598,0.4005868,6.43853,-1.2823,-34.0392,0.0603981,
2,92.989,2,1.626961,394.0517,-0.653136,0.4014454,6.43853,-1.2823,-34.0392,0.0603981,
2,92.999,2,1.628516,394.0439,-0.6516174,0.4001296,6.43853,-1.2823,-34.0392,0.0603981,
2,93.009,2,1.630187,394.0435,-0.6553947,0.4020366,6.43853,-1.2823,-34.0392,0.0603981,
2,93.019,2,1.632193,394.0358,-0.6538997,0.4006264,6.43853,-1.2823,-34.0392,0.0603981,
2,93.029,2,1.632414,394.0418,-0.6524468,0.3996823,6.43853,-1.2823,-34.0392,0.0603981,
2,93.039,2,1.630217,394.0486,-0.6529748,0.4005448,6.43853,-1.2823,-34.0392,0.0603981,
2,93.049,2,1.629654,394.0353,-0.6515697,0.399821,6.43853,-1.2823,-34.0392,0.0603981,
2,93.059,2,1.629258,394.0329,-0.6548547,0.4019342,6.43853,-1.2823,-34.0392,0.0603981,
2,93.069,2,1.627478,394.0316,-0.6645842,0.4083521,6.43853,-1.2823,-34.0392,0.0603981,
2,93.079,2,1.628271,394.0301,-0.6695698,0.4112152,6.43853,-1.2823,-34.0392,0.0603981,
2,93.089,2,1.629943,394.0358,-0.6613668,0.4057608,6.43853,-1.2823,-34.0392,0.0603981,
2,93.099,2,1.630665,394.0273,-0.6505337,0.3989376,6.43853,-1.2823,-34.0392,0.0603981,
2,93.109,2,1.630689,394.0311,-0.6517336,0.3996676,6.43698,-1.2823,-34.0394,0.06059647,
2,93.119,2,1.631352,394.0292,-0.6512783,0.3992261,6.43698,-1.2823,-34.0394,0.06059647,
2,93.129,2,1.631207,394.0255,-0.6517055,0.3995235,6.43698,-1.2823,-34.0394,0.06059647,
2,93.139,2,1.62908,394.0277,-0.6549057,0.4020096,6.43698,-1.2823,-34.0394,0.06059647,
2,93.149,2,1.631744,394.0195,-0.6531501,0.4002773,6.43698,-1.2823,-34.0394,0.06059647,
2,93.159,2,1.631038,394.0192,-0.6535604,0.400702,6.43698,-1.2823,-34.0394,0.06059647,
2,93.169,2,1.630115,394.0273,-0.6548631,0.4017281,6.43698,-1.2823,-34.0394,0.06059647,
2,93.179,2,1.631289,394.0206,-0.6538314,0.4008067,6.43698,-1.2823,-34.0394,0.06059647,
2,93.189,2,1.631376,394.0249,-0.6548501,0.4014097,6.43698,-1.2823,-34.0394,0.06059647,
2,93.199,2,1.632583,394.0224,-0.6541028,0.4006552,6.43698,-1.2823,-34.0394,0.06059647,
2,93.209,2,1.631505,394.0212,-0.6554647,0.4017547,6.43698,-1.2823,-34.0394,0.06059647,
2,93.219,2,1.631656,394.0337,-0.655228,0.4015723,6.43698,-1.2823,-34.0394,0.06059647,
2,93.229,2,1.632072,394.0239,-0.6535106,0.4004177,6.43698,-1.2823,-34.0394,0.06059647,
2,93.239,2,1.630473,394.0226,-0.6539602,0.401086,6.43698,-1.2823,-34.0394,0.06059647,
2,93.249,2,1.637482,394.0208,-0.6558652,0.4005328,6.43698,-1.2823,-34.0394,0.06059647,
2,93.259,2,1.6344,394.0151,-0.6550865,0.4008115,6.43698,-1.2823,-34.0394,0.06059647,
2,93.269,2,1.637494,394.0007,-0.6540102,0.399397,6.43698,-1.2823,-34.0394,0.06059647,
2,93.279,2,1.635059,394.0045,-0.6547801,0.4004627,6.43698,-1.2823,-34.0394,0.06059647,
2,93.289,2,1.635778,394.0034,-0.6564701,0.4013199,6.43698,-1.2823,-34.0394,0.06059647,
2,93.299,2,1.636878,394.0058,-0.6561877,0.4008774,6.43698,-1.2823,-34.0394,0.06059647,
2,93.309,2,1.634979,394.0033,-0.6567288,0.4016741,6.43698,-1.2823,-34.0394,0.06059647,
2,93.319,2,1.635701,394.0045,-0.658175,0.402381,6.43698,-1.2823,-34.0394,0.06059647,
2,93.329,2,1.633713,394.005,-0.6580434,0.40279,6.43698,-1.2823,-34.0394,0.06059647,
2,93.339,2,1.635191,394.0071,-0.6583794,0.4026315,6.43698,-1.2823,-34.0394,0.06059647,
2,93.349,2,1.634556,394.0029,-0.6593918,0.4034072,6.43698,-1.2823,-34.0394,0.06059647,
2,93.359,2,1.634842,394.0046,-0.6576606,0.4022777,6.43698,-1.2823,-34.0394,0.06059647,
2,93.369,2,1.635659,393.9977,-0.657783,0.4021518,6.4358,-1.2823,-34.0396,0.06079865,
2,93.379,2,1.633256,394.0007,-0.6592938,0.4036685,6.4358,-1.2823,-34.0396,0.06079865,
2,93.389,2,1.635963,393.9909,-0.6563836,0.4012215,6.4358,-1.2823,-34.0396,0.06079865,
2,93.399,2,1.636021,393.9826,-0.6565919,0.4013346,6.4358,-1.2823,-34.0396,0.06079865,
2,93.409,2,1.63543,394.0027,-0.6571172,0.4018009,6.4358,-1.2823,-34.0396,0.06079865,
2,93.419,2,1.63561,393.9966,-0.6586577,0.4026985,6.4358,-1.2823,-34.0396,0.06079865,
2,93.429,2,1.635827,393.996,-0.6579093,0.4021875,6.4358,-1.2823,-34.0396,0.06079865,
2,93.439,2,1.633709,393.9933,-0.6569928,0.4021481,6.4358,-1.2823,-34.0396,0.06079865,
2,93.449,2,1.636979,393.9943,-0.657304,0.4015349,6.4358,-1.2823,-34.0396,0.06079865,
2,93.459,2,1.639409,393.9955,-0.6578723,0.4012862,6.4358,-1.2823,-34.0396,0.06079865,
2,93.469,2,1.637548,393.9869,-0.6565348,0.4009256,6.4358,-1.2823,-34.0396,0.06079865,
2,93.479,2,1.637784,393.9808,-0.6577383,0.4016026,6.4358,-1.2823,-34.0396,0.06079865,
2,93.489,2,1.637184,393.9853,-0.6573738,0.4015273,6.4358,-1.2823,-34.0396,0.06079865,
2,93.499,2,1.637436,393.9786,-0.6578777,0.401773,6.4358,-1.2823,-34.0396,0.06079865,
2,93.509,2,1.63808,393.9857,-0.6579927,0.4016852,6.4358,-1.2823,-34.0396,0.06079865,
2,93.519,2,1.636441,393.9791,-0.6602581,0.4034719,6.4358,-1.2823,-34.0396,0.06079865,
2,93.529,2,1.639987,393.9871,-0.6602554,0.4025978,6.4358,-1.2823,-34.0396,0.06079865,
2,93.539,2,1.641821,393.9832,-0.6593574,0.4016013,6.4358,-1.2823,-34.0396,0.06079865,
2,93.549,2,1.638972,393.9829,-0.6598721,0.4026134,6.4358,-1.2823,-34.0396,0.06079865,
2,93.559,2,1.64222,393.9756,-0.6587204,0.4011157,6.4358,-1.2823,-34.0396,0.06079865,
2,93.569,2,1.641299,393.9623,-0.6579229,0.4008549,6.4358,-1.2823,-34.0396,0.06079865,
2,93.579,2,1.639708,393.9584,-0.6579696,0.4012724,6.4358,-1.2823,-34.0396,0.06079865,
2,93.589,2,1.639558,393.9699,-0.6583335,0.4015311,6.4358,-1.2823,-34.0396,0.06079865,
2,93.599,2,1.640737,393.9665,-0.6582012,0.4011618,6.4358,-1.2823,-34.0396,0.06079865,
2,93.609,2,1.640631,393.9677,-0.6557629,0.3997017,6.4358,-1.2823,-34.0396,0.06079865,
2,93.619,2,1.639142,393.9834,-0.657487,0.4011166,6.4358,-1.2823,-34.0396,0.06079865,
2,93.629,2,1.637585,393.9665,-0.6552494,0.4001314,6.43437,-1.2823,-34.0398,0.06099701,
2,93.639,2,1.638889,393.9768,-0.6549459,0.3996279,6.43437,-1.2823,-34.0398,0.06099701,
2,93.649,2,1.639416,393.9732,-0.6574124,0.4010039,6.43437,-1.2823,-34.0398,0.06099701,
2,93.659,2,1.640196,393.9654,-0.6590523,0.4018131,6.43437,-1.2823,-34.0398,0.06099701,
2,93.669,2,1.637351,393.9718,-0.6581494,0.4019598,6.43437,-1.2823,-34.0398,0.06099701,
2,93.679,2,1.639594,393.9659,-0.6570427,0.4007349,6.43437,-1.2823,-34.0398,0.06099701,
2,93.689,2,1.641122,393.9727,-0.6585919,0.4013058,6.43437,-1.2823,-34.0398,0.06099701,
2,93.699,2,1.637315,393.9696,-0.6607973,0.4035859,6.43437,-1.2823,-34.0398,0.06099701,
2,93.709,2,1.639145,393.961,-0.6586565,0.4018294,6.43437,-1.2823,-34.0398,0.06099701,
2,93.719,2,1.63814,393.9622,-0.6593914,0.4025244,6.43437,-1.2823,-34.0398,0.06099701,
2,93.729,2,1.640528,393.9666,-0.6608151,0.4028064,6.43437,-1.2823,-34.0398,0.06099701,
2,93.739,2,1.639336,393.9609,-0.6603389,0.4028087,6.43437,-1.2823,-34.0398,0.06099701,
2,93.749,2,1.641272,393.9658,-0.658979,0.401505,6.43437,-1.2823,-34.0398,0.06099701,
2,93.759,2,1.640005,393.9507,-0.6569338,0.4005682,6.43437,-1.2823,-34.0398,0.06099701,
2,93.769,2,1.645795,393.9483,-0.6562708,0.3987562,6.43437,-1.2823,-34.0398,0.06099701,
2,93.779,2,1.643565,393.9615,-0.6568696,0.3996614,6.43437,-1.2823,-34.0398,0.06099701,
2,93.789,2,1.64205,393.9689,-0.6567011,0.3999277,6.43437,-1.2823,-34.0398,0.06099701,
2,93.799,2,1.644642,393.9478,-0.6570001,0.399479,6.43437,-1.2823,-34.0398,0.06099701,
2,93.809,2,1.644295,393.9625,-0.656437,0.3992209,6.43437,-1.2823,-34.0398,0.06099701,
2,93.819,2,1.641218,393.9482,-0.6553139,0.3992851,6.43437,-1.2823,-34.0398,0.06099701,
2,93.829,2,1.643364,393.9533,-0.6568684,0.3997095,6.43437,-1.2823,-34.0398,0.06099701,
2,93.839,2,1.642568,393.9796,-0.6589609,0.4011773,6.43437,-1.2823,-34.0398,0.06099701,
2,93.849,2,1.643713,393.9624,-0.6584611,0.4005937,6.43437,-1.2823,-34.0398,0.06099701,
2,93.859,2,1.641253,393.9401,-0.658968,0.4015031,6.43437,-1.2823,-34.0398,0.06099701,
2,93.869,2,1.640105,393.9419,-0.6595308,0.4021271,6.43437,-1.2823,-34.0398,0.06099701,
2,93.879,2,1.644178,393.962,-0.6585436,0.4005305,6.43437,-1.2823,-34.0398,0.06099701,
2,93.889,2,1.643409,393.9551,-0.65894,0.4009592,6.43272,-1.2823,-34.04,0.06119919,
2,93.899,2,1.641891,393.9503,-0.6589068,0.4013097,6.43272,-1.2823,-34.04,0.06119919,
2,93.909,2,1.642781,393.9547,-0.6585798,0.4008934,6.43272,-1.2823,-34.04,0.06119919,
2,93.919,2,1.643053,393.9625,-0.6575218,0.4001829,6.43272,-1.2823,-34.04,0.06119919,
2,93.929,2,1.6441,393.9052,-0.6568536,0.3995217,6.43272,-1.2823,-34.04,0.06119919,
2,93.939,2,1.642555,393.9129,-0.6575574,0.4003259,6.43272,-1.2823,-34.04,0.06119919,
2,93.949,2,1.642829,393.9394,-0.6579145,0.4004766,6.43272,-1.2823,-34.04,0.06119919,
2,93.959,2,1.643816,393.942,-0.6560716,0.3991149,6.43272,-1.2823,-34.04,0.06119919,
2,93.969,2,1.642871,393.974,-0.655349,0.3989048,6.43272,-1.2823,-34.04,0.06119919,
2,93.979,2,1.643182,393.9421,-0.6562927,0.3994035,6.43272,-1.2823,-34.04,0.06119919,
2,93.989,2,1.644997,393.9596,-0.6550654,0.3982167,6.43272,-1.2823,-34.04,0.06119919,
2,93.999,2,1.645388,393.9395,-0.6564196,0.3989453,6.43272,-1.2823,-34.04,0.06119919,
2,94.009,2,1.643098,393.9246,-0.6582643,0.400624,6.43272,-1.2823,-34.04,0.06119919,
2,94.019,2,1.647225,393.9119,-0.6572338,0.3989946,6.43272,-1.2823,-34.04,0.06119919,
2,94.029,2,1.647404,393.9242,-0.6583918,0.399654,6.43272,-1.2823,-34.04,0.06119919,
2,94.039,2,1.647247,393.9301,-0.6602593,0.400826,6.43272,-1.2823,-34.04,0.06119919,
2,94.049,2,1.648503,393.9249,-0.658864,0.3996741,6.43272,-1.2823,-34.04,0.06119919,
2,94.059,2,1.647712,393.923,-0.6604242,0.4008129,6.43272,-1.2823,-34.04,0.06119919,
2,94.069,2,1.645634,393.9225,-0.6626681,0.4026825,6.43272,-1.2823,-34.04,0.06119919,
2,94.079,2,1.646797,393.9163,-0.660453,0.4010531,6.43272,-1.2823,-34.04,0.06119919,
2,94.089,2,1.647399,393.929,-0.6611946,0.4013566,6.43272,-1.2823,-34.04,0.06119919,
2,94.099,2,1.646206,393.9106,-0.6628469,0.4026513,6.43272,-1.2823,-34.04,0.06119919,
2,94.109,2,1.648109,393.9158,-0.6617239,0.401505,6.43272,-1.2823,-34.04,0.06119919,
2,94.119,2,1.649469,393.8984,-0.6615138,0.4010465,6.43272,-1.2823,-34.04,0.06119919,
2,94.129,2,1.648727,393.9087,-0.6620941,0.4015789,6.43272,-1.2823,-34.04,0.06119919,
2,94.139,2,1.645395,393.9159,-0.6607309,0.4015637,6.43272,-1.2823,-34.04,0.06119919,
2,94.149,2,1.646845,393.9236,-0.6614617,0.4016539,6.43272,-1.2823,-34.04,0.06119919,
2,94.159,2,1.649012,393.903,-0.6589829,0.3996227,6.43272,-1.2823,-34.04,0.06119919,
2,94.169,2,1.648469,393.9223,-0.6588583,0.399679,6.4313,-1.2823,-34.0402,0.06139755,
2,94.179,2,1.6483,393.9592,-0.6605188,0.4007274,6.4313,-1.2823,-34.0402,0.06139755,
2,94.189,2,1.646985,393.9177,-0.6596318,0.4005086,6.4313,-1.2823,-34.0402,0.06139755,
2,94.199,2,1.647762,393.8873,-0.6600189,0.4005547,6.4313,-1.2823,-34.0402,0.06139755,
2,94.209,2,1.647522,393.8863,-0.6635984,0.4027858,6.4313,-1.2823,-34.0402,0.06139755,
2,94.219,2,1.648882,393.9029,-0.6622837,0.4016562,6.4313,-1.2823,-34.0402,0.06139755,
2,94.229,2,1.647904,393.9041,-0.662303,0.4019064,6.4313,-1.2823,-34.0402,0.06139755,
2,94.239,2,1.651154,393.8951,-0.6631618,0.4016353,6.4313,-1.2823,-34.0402,0.06139755,
2,94.249,2,1.650938,393.8923,-0.6621827,0.4010948,6.4313,-1.2823,-34.0402,0.06139755,
2,94.259,2,1.652585,393.9227,-0.6607533,0.3998303,6.4313,-1.2823,-34.0402,0.06139755,
2,94.269,2,1.650494,393.922,-0.6619626,0.4010695,6.4313,-1.2823,-34.0402,0.06139755,
2,94.279,2,1.65054,393.9168,-0.661735,0.4009204,6.4313,-1.2823,-34.0402,0.06139755,
2,94.289,2,1.650102,393.9128,-0.6622198,0.4013206,6.4313,-1.2823,-34.0402,0.06139755,
2,94.299,2,1.652979,393.8784,-0.6598502,0.3991884,6.4313,-1.2823,-34.0402,0.06139755,
2,94.309,2,1.654209,393.8822,-0.6624683,0.4004745,6.4313,-1.2823,-34.0402,0.06139755,
2,94.319,2,1.651635,393.8865,-0.6629758,0.4014057,6.4313,-1.2823,-34.0402,0.06139755,
2,94.329,2,1.651341,393.8898,-0.6611771,0.400388,6.4313,-1.2823,-34.0402,0.06139755,
2,94.339,2,1.649665,393.8702,-0.6608245,0.400581,6.4313,-1.2823,-34.0402,0.06139755,
2,94.349,2,1.649459,393.8563,-0.6628822,0.4018785,6.4313,-1.2823,-34.0402,0.06139755,
2,94.359,2,1.651883,393.854,-0.6616202,0.4005248,6.4313,-1.2823,-34.0402,0.06139755,
2,94.369,2,1.653734,393.8691,-0.6619491,0.4002754,6.4313,-1.2823,-34.0402,0.06139755,
2,94.379,2,1.652506,393.8837,-0.6623082,0.4007902,6.4313,-1.2823,-34.0402,0.06139755,
2,94.389,2,1.653551,393.8854,-0.6635246,0.4012726,6.4313,-1.2823,-34.0402,0.06139755,
2,94.399,2,1.653407,393.89,-0.6623409,0.4005915,6.4313,-1.2823,-34.0402,0.06139755,
2,94.409,2,1.65073,393.8851,-0.6632541,0.4017945,6.42992,-1.2823,-34.0404,0.06159973,
2,94.419,2,1.652203,393.8805,-0.6627206,0.4011134,6.42992,-1.2823,-34.0404,0.06159973,
2,94.429,2,1.652996,393.8795,-0.6649982,0.4022987,6.42992,-1.2823,-34.0404,0.06159973,
2,94.439,2,1.653079,393.8655,-0.6633071,0.4012555,6.42992,-1.2823,-34.0404,0.06159973,
2,94.449,2,1.650628,393.8579,-0.6628585,0.4015796,6.42992,-1.2823,-34.0404,0.06159973,
2,94.459,2,1.652688,393.8578,-0.6610929,0.4000108,6.42992,-1.2823,-34.0404,0.06159973,
2,94.469,2,1.65329,393.8961,-0.6620149,0.4004228,6.42992,-1.2823,-34.0404,0.06159973,
2,94.479,2,1.651896,393.9025,-0.6615477,0.4004778,6.42992,-1.2823,-34.0404,0.06159973,
2,94.489,2,1.652979,393.8712,-0.6614262,0.4001419,6.42992,-1.2823,-34.0404,0.06159973,
2,94.499,2,1.655964,393.8484,-0.6629022,0.4003121,6.42992,-1.2823,-34.0404,0.06159973,
2,94.509,2,1.65433,393.8827,-0.6614563,0.3998334,6.42992,-1.2823,-34.0404,0.06159973,
2,94.519,2,1.655323,393.8625,-0.6626458,0.400312,6.42992,-1.2823,-34.0404,0.06159973,
2,94.529,2,1.656198,393.861,-0.6629963,0.4003122,6.42992,-1.2823,-34.0404,0.06159973,
2,94.539,2,1.65484,393.8706,-0.6629397,0.4006064,6.42992,-1.2823,-34.0404,0.06159973,
2,94.549,2,1.654932,393.8729,-0.6641276,0.401302,6.42992,-1.2823,-34.0404,0.06159973,
2,94.559,2,1.655895,393.8706,-0.6653796,0.4018248,6.42992,-1.2823,-34.0404,0.06159973,
2,94.569,2,1.656215,393.866,-0.6648157,0.4014067,6.42992,-1.2823,-34.0404,0.06159973,
2,94.579,2,1.655291,393.8545,-0.6655898,0.4020984,6.42992,-1.2823,-34.0404,0.06159973,
2,94.589,2,1.654234,393.8633,-0.6658487,0.4025119,6.42992,-1.2823,-34.0404,0.06159973,
2,94.599,2,1.655915,393.8547,-0.6638011,0.4008667,6.42992,-1.2823,-34.0404,0.06159973,
2,94.609,2,1.657846,393.8582,-0.6647455,0.4009694,6.42992,-1.2823,-34.0404,0.06159973,
2,94.619,2,1.653554,393.8641,-0.6641197,0.4016317,6.42992,-1.2823,-34.0404,0.06159973,
2,94.629,2,1.654372,393.8692,-0.6645735,0.4017073,6.42992,-1.2823,-34.0404,0.06159973,
2,94.639,2,1.658477,393.8879,-0.6639055,0.4003104,6.4285,-1.2823,-34.0406,0.0617981,
2,94.649,2,1.655679,393.8593,-0.6626887,0.4002518,6.4285,-1.2823,-34.0406,0.0617981,
2,94.659,2,1.656073,393.8696,-0.6622899,0.3999158,6.4285,-1.2823,-34.0406,0.0617981,
2,94.669,2,1.656668,393.8656,-0.6642461,0.4009531,6.4285,-1.2823,-34.0406,0.0617981,
2,94.679,2,1.655331,393.8595,-0.6637672,0.4009877,6.4285,-1.2823,-34.0406,0.0617981,
2,94.689,2,1.655517,393.8598,-0.6631873,0.4005922,6.4285,-1.2823,-34.0406,0.0617981,
2,94.699,2,1.656071,393.8499,-0.6631727,0.4004493,6.4285,-1.2823,-34.0406,0.0617981,
2,94.709,2,1.655009,393.8596,-0.6645018,0.4015096,6.4285,-1.2823,-34.0406,0.0617981,
2,94.719,2,1.655151,393.8533,-0.6650504,0.4018065,6.4285,-1.2823,-34.0406,0.0617981,
2,94.729,2,1.654953,393.8569,-0.6631422,0.4007014,6.4285,-1.2823,-34.0406,0.0617981,
2,94.739,2,1.657406,393.8518,-0.6622401,0.3995642,6.4285,-1.2823,-34.0406,0.0617981,
2,94.749,2,1.658274,393.8659,-0.6669977,0.4022242,6.4285,-1.2823,-34.0406,0.0617981,
2,94.759,2,1.65516,393.86,-0.6666837,0.4027911,6.4285,-1.2823,-34.0406,0.0617981,
2,94.769,2,1.657273,393.8521,-0.6668531,0.4023798,6.4285,-1.2823,-34.0406,0.0617981,
2,94.779,2,1.660761,393.8456,-0.666406,0.4012654,6.4285,-1.2823,-34.0406,0.0617981,
2,94.789,2,1.658261,393.8512,-0.6656022,0.4013858,6.4285,-1.2823,-34.0406,0.0617981,
2,94.799,2,1.656516,393.86,-0.6659486,0.4020175,6.4285,-1.2823,-34.0406,0.0617981,
2,94.809,2,1.662568,393.838,-0.6652073,0.4001082,6.4285,-1.2823,-34.0406,0.0617981,
2,94.819,2,1.659698,393.8445,-0.6641703,0.4001753,6.4285,-1.2823,-34.0406,0.0617981,
2,94.829,2,1.657326,393.8484,-0.6655274,0.401567,6.4285,-1.2823,-34.0406,0.0617981,
2,94.839,2,1.659936,393.8463,-0.6647666,0.4004772,6.4285,-1.2823,-34.0406,0.0617981,
2,94.849,2,1.660677,393.8514,-0.6629832,0.3992246,6.4285,-1.2823,-34.0406,0.0617981,
2,94.859,2,1.65918,393.8375,-0.6616883,0.3988045,6.4285,-1.2823,-34.0406,0.0617981,
2,94.869,2,1.659267,393.8467,-0.6639398,0.4001406,6.4285,-1.2823,-34.0406,0.0617981,
2,94.879,2,1.66027,393.8481,-0.6639565,0.3999086,6.42705,-1.2823,-34.0408,0.06199646,
2,94.889,2,1.659305,393.8361,-0.6633496,0.3997757,6.42705,-1.2823,-34.0408,0.06199646,
2,94.899,2,1.656749,393.8379,-0.6637841,0.4006546,6.42705,-1.2823,-34.0408,0.06199646,
2,94.909,2,1.659163,393.8356,-0.668048,0.4026417,6.42705,-1.2823,-34.0408,0.06199646,
2,94.919,2,1.659266,393.833,-0.6655202,0.4010932,6.42705,-1.2823,-34.0408,0.06199646,
2,94.929,2,1.657871,393.834,-0.6678691,0.4028474,6.42705,-1.2823,-34.0408,0.06199646,
2,94.939,2,1.658656,393.8363,-0.6670598,0.402169,6.42705,-1.2823,-34.0408,0.06199646,
2,94.949,2,1.658491,393.8308,-0.667461,0.4024509,6.42705,-1.2823,-34.0408,0.06199646,
2,94.959,2,1.657684,393.8395,-0.6660637,0.4018037,6.42705,-1.2823,-34.0408,0.06199646,
2,94.969,2,1.659068,393.8347,-0.6655681,0.4011698,6.42705,-1.2823,-34.0408,0.06199646,
2,94.979,2,1.663072,393.8165,-0.6649374,0.3998248,6.42705,-1.2823,-34.0408,0.06199646,
2,94.989,2,1.660284,393.831,-0.6658397,0.4010396,6.42705,-1.2823,-34.0408,0.06199646,
2,94.999,2,1.661114,393.8372,-0.6642727,0.3998959,6.42705,-1.2823,-34.0408,0.06199646,
2,95.009,2,1.663499,393.8304,-0.6671373,0.4010445,6.42705,-1.2823,-34.0408,0.06199646,
2,95.019,2,1.660716,393.823,-0.6799452,0.4094291,6.42705,-1.2823,-34.0408,0.06199646,
2,95.029,2,1.661717,393.8158,-0.6738663,0.4055241,6.42705,-1.2823,-34.0408,0.06199646,
2,95.039,2,1.662546,393.8156,-0.6717038,0.4040211,6.42705,-1.2823,-34.0408,0.06199646,
2,95.049,2,1.663584,393.8175,-0.6718477,0.4038556,6.42705,-1.2823,-34.0408,0.06199646,
2,95.059,2,1.664458,393.8059,-0.6673897,0.4009652,6.42705,-1.2823,-34.0408,0.06199646,
2,95.069,2,1.661731,393.8107,-0.6705521,0.4035264,6.42705,-1.2823,-34.0408,0.06199646,
2,95.079,2,1.661625,393.809,-0.665492,0.4005067,6.42705,-1.2823,-34.0408,0.06199646,
2,95.089,2,1.664723,393.8019,-0.6707443,0.4029164,6.42705,-1.2823,-34.0408,0.06199646,
2,95.099,2,1.662755,393.8105,-0.6691654,0.4024439,6.42705,-1.2823,-34.0408,0.06199646,
2,95.109,2,1.664905,393.8027,-0.6702175,0.4025559,6.42705,-1.2823,-34.0408,0.06199646,
2,95.119,2,1.663485,393.8058,-0.6685976,0.4019257,6.42578,-1.2823,-34.041,0.06219864,
2,95.129,2,1.66516,393.8079,-0.6667638,0.4004203,6.42578,-1.2823,-34.041,0.06219864,
2,95.139,2,1.663665,393.8049,-0.6680233,0.4015372,6.42578,-1.2823,-34.041,0.06219864,
2,95.149,2,1.665203,393.804,-0.6676208,0.4009246,6.42578,-1.2823,-34.041,0.06219864,
2,95.159,2,1.663382,393.8116,-0.6686528,0.401984,6.42578,-1.2823,-34.041,0.06219864,
2,95.169,2,1.661664,393.7983,-0.667002,0.401406,6.42578,-1.2823,-34.041,0.06219864,
2,95.179,2,1.662883,393.806,-0.6667075,0.4009347,6.42578,-1.2823,-34.041,0.06219864,
2,95.189,2,1.665139,393.8028,-0.6655583,0.3997013,6.42578,-1.2823,-34.041,0.06219864,
2,95.199,2,1.665449,393.804,-0.665684,0.3997023,6.42578,-1.2823,-34.041,0.06219864,
2,95.209,2,1.664487,393.8069,-0.6666255,0.4004992,6.42578,-1.2823,-34.041,0.06219864,
2,95.219,2,1.663996,393.8094,-0.6659186,0.4001924,6.42578,-1.2823,-34.041,0.06219864,
2,95.229,2,1.664796,393.8021,-0.6681101,0.4013164,6.42578,-1.2823,-34.041,0.06219864,
2,95.239,2,1.666108,393.7855,-0.6663011,0.3999146,6.42578,-1.2823,-34.041,0.06219864,
2,95.249,2,1.666674,393.7941,-0.6698667,0.4019184,6.42578,-1.2823,-34.041,0.06219864,
2,95.259,2,1.668189,393.7837,-0.6669605,0.3998111,6.42578,-1.2823,-34.041,0.06219864,
2,95.269,2,1.668674,393.7909,-0.6678352,0.4002192,6.42578,-1.2823,-34.041,0.06219864,
2,95.279,2,1.667584,393.7894,-0.6702664,0.4019387,6.42578,-1.2823,-34.041,0.06219864,
2,95.289,2,1.668543,393.7812,-0.669623,0.4013219,6.42578,-1.2823,-34.041,0.06219864,
2,95.299,2,1.667496,393.789,-0.6689825,0.4011899,6.42578,-1.2823,-34.041,0.06219864,
2,95.309,2,1.667014,393.7844,-0.6710217,0.4025291,6.42578,-1.2823,-34.041,0.06219864,
2,95.319,2,1.66853,393.7792,-0.6696668,0.4013513,6.42578,-1.2823,-34.041,0.06219864,
2,95.329,2,1.668123,393.7781,-0.6704504,0.4019192,6.42578,-1.2823,-34.041,0.06219864,
2,95.339,2,1.667196,393.7917,-0.6698017,0.4017533,6.42578,-1.2823,-34.041,0.06219864,
2,95.349,2,1.669683,393.7787,-0.6682803,0.4002438,6.42578,-1.2823,-34.041,0.06219864,
2,95.359,2,1.669272,393.7837,-0.6681975,0.4002928,6.42578,-1.2823,-34.041,0.06219864,
2,95.369,2,1.668994,393.7879,-0.6693372,0.4010422,6.4245,-1.2823,-34.0412,0.062397,
2,95.379,2,1.667076,393.8022,-0.6686996,0.4011213,6.4245,-1.2823,-34.0412,0.062397,
2,95.389,2,1.667082,393.7867,-0.6690581,0.4013349,6.4245,-1.2823,-34.0412,0.062397,
2,95.399,2,1.665812,393.7918,-0.6686469,0.4013939,6.4245,-1.2823,-34.0412,0.062397,
2,95.409,2,1.668034,393.7861,-0.6690932,0.4011268,6.4245,-1.2823,-34.0412,0.062397,
2,95.419,2,1.665976,393.7834,-0.6680048,0.400969,6.4245,-1.2823,-34.0412,0.062397,
2,95.429,2,1.66856,393.7812,-0.6670858,0.3997974,6.4245,-1.2823,-34.0412,0.062397,
2,95.439,2,1.668177,393.7897,-0.6692848,0.4012072,6.4245,-1.2823,-34.0412,0.062397,
2,95.449,2,1.669785,393.7835,-0.6699372,0.4012117,6.4245,-1.2823,-34.0412,0.062397,
2,95.459,2,1.668781,393.7785,-0.6706227,0.4018639,6.4245,-1.2823,-34.0412,0.062397,
2,95.469,2,1.669682,393.78,-0.6694962,0.4009724,6.4245,-1.2823,-34.0412,0.062397,
2,95.479,2,1.669088,393.7783,-0.6715865,0.4023674,6.4245,-1.2823,-34.0412,0.062397,
2,95.489,2,1.670058,393.7674,-0.6724796,0.4026684,6.4245,-1.2823,-34.0412,0.062397,
2,95.499,2,1.67281,393.7642,-0.6707139,0.4009505,6.4245,-1.2823,-34.0412,0.062397,
2,95.509,2,1.673436,393.7655,-0.6700214,0.4003867,6.4245,-1.2823,-34.0412,0.062397,
2,95.519,2,1.669193,393.7717,-0.6699856,0.4013829,6.4245,-1.2823,-34.0412,0.062397,
2,95.529,2,1.671128,393.7673,-0.669928,0.4008836,6.4245,-1.2823,-34.0412,0.062397,
2,95.539,2,1.674178,393.7664,-0.6682217,0.3991343,6.4245,-1.2823,-34.0412,0.062397,
2,95.549,2,1.670334,393.7686,-0.667819,0.3998117,6.4245,-1.2823,-34.0412,0.062397,
2,95.559,2,1.669832,393.7613,-0.6681381,0.4001229,6.4245,-1.2823,-34.0412,0.062397,
2,95.569,2,1.670748,393.7649,-0.6706488,0.4014063,6.4245,-1.2823,-34.0412,0.062397,
2,95.579,2,1.671493,393.7598,-0.6674545,0.3993163,6.4245,-1.2823,-34.0412,0.062397,
2,95.589,2,1.67262,393.7551,-0.6680381,0.3993962,6.4245,-1.2823,-34.0412,0.062397,
2,95.599,2,1.672393,393.7598,-0.6687158,0.3998555,6.4245,-1.2823,-34.0412,0.062397,
2,95.609,2,1.673894,393.7577,-0.6690883,0.3997197,6.4245,-1.2823,-34.0412,0.062397,
2,95.619,2,1.669653,393.7548,-0.6698433,0.4011872,6.4245,-1.2823,-34.0412,0.062397,
2,95.629,2,1.671977,393.7538,-0.6698501,0.4006336,6.4245,-1.2823,-34.0412,0.062397,
2,95.639,2,1.671198,393.7593,-0.6718156,0.4019963,6.4245,-1.2823,-34.0412,0.062397,
2,95.649,2,1.67093,393.7525,-0.6725864,0.4025223,6.42298,-1.2823,-34.0414,0.06259918,
2,95.659,2,1.673604,393.7553,-0.6710425,0.4009565,6.42298,-1.2823,-34.0414,0.06259918,
2,95.669,2,1.670651,393.753,-0.670903,0.4015818,6.42298,-1.2823,-34.0414,0.06259918,
2,95.679,2,1.671947,393.7527,-0.6704429,0.4009954,6.42298,-1.2823,-34.0414,0.06259918,
2,95.689,2,1.670636,393.7542,-0.6707673,0.4015041,6.42298,-1.2823,-34.0414,0.06259918,
2,95.699,2,1.672005,393.7196,-0.6692562,0.4002716,6.42298,-1.2823,-34.0414,0.06259918,
2,95.709,2,1.671833,393.7341,-0.6688694,0.4000814,6.42298,-1.2823,-34.0414,0.06259918,
2,95.719,2,1.671331,393.7288,-0.6667465,0.3989315,6.42298,-1.2823,-34.0414,0.06259918,
2,95.729,2,1.670083,393.7474,-0.6691571,0.4006731,6.42298,-1.2823,-34.0414,0.06259918,
2,95.739,2,1.672715,393.7481,-0.6663593,0.3983699,6.42298,-1.2823,-34.0414,0.06259918,
2,95.749,2,1.67588,393.7425,-0.6646635,0.3966056,6.42298,-1.2823,-34.0414,0.06259918,
2,95.759,2,1.672754,393.7401,-0.6664273,0.3984012,6.42298,-1.2823,-34.0414,0.06259918,
2,95.769,2,1.678121,393.7361,-0.6693121,0.3988461,6.42298,-1.2823,-34.0414,0.06259918,
2,95.779,2,1.678903,393.7301,-0.6673883,0.3975144,6.42298,-1.2823,-34.0414,0.06259918,
2,95.789,2,1.674622,393.7258,-0.6685743,0.399239,6.42298,-1.2823,-34.0414,0.06259918,
2,95.799,2,1.674214,393.7375,-0.6714392,0.4010473,6.42298,-1.2823,-34.0414,0.06259918,
2,95.809,2,1.678765,393.737,-0.6714436,0.3999629,6.42298,-1.2823,-34.0414,0.06259918,
2,95.819,2,1.674874,393.731,-0.6712428,0.4007721,6.42298,-1.2823,-34.0414,0.06259918,
2,95.829,2,1.677268,393.7278,-0.6736484,0.4016343,6.42298,-1.2823,-34.0414,0.06259918,
2,95.839,2,1.675959,393.7309,-0.6723333,0.4011634,6.42298,-1.2823,-34.0414,0.06259918,
2,95.849,2,1.675995,393.7263,-0.6727558,0.4014068,6.42298,-1.2823,-34.0414,0.06259918,
2,95.859,2,1.675616,393.73,-0.6727111,0.401471,6.42298,-1.2823,-34.0414,0.06259918,
2,95.869,2,1.677908,393.731,-0.6722865,0.4006694,6.42298,-1.2823,-34.0414,0.06259918,
2,95.879,2,1.676155,393.7143,-0.6729463,0.4014822,6.42298,-1.2823,-34.0414,0.06259918,
2,95.889,2,1.677003,393.7239,-0.6748222,0.4023977,6.42142,-1.2823,-34.0416,0.06279755,
2,95.899,2,1.676241,393.7371,-0.6730387,0.4015166,6.42142,-1.2823,-34.0416,0.06279755,
2,95.909,2,1.676326,393.7255,-0.6742617,0.4022258,6.42142,-1.2823,-34.0416,0.06279755,
2,95.919,2,1.678584,393.7197,-0.6728926,0.4008692,6.42142,-1.2823,-34.0416,0.06279755,
2,95.929,2,1.676342,393.7291,-0.6704957,0.3999754,6.42142,-1.2823,-34.0416,0.06279755,
2,95.939,2,1.677141,393.7251,-0.6734993,0.4015759,6.42142,-1.2823,-34.0416,0.06279755,
2,95.949,2,1.676996,393.7257,-0.6717994,0.4005968,6.42142,-1.2823,-34.0416,0.06279755,
2,95.959,2,1.676983,393.7216,-0.6725516,0.4010486,6.42142,-1.2823,-34.0416,0.06279755,
2,95.969,2,1.676846,393.7238,-0.6733454,0.4015547,6.42142,-1.2823,-34.0416,0.06279755,
2,95.979,2,1.674106,393.7307,-0.6752182,0.4033307,6.42142,-1.2823,-34.0416,0.06279755,
2,95.989,2,1.679333,393.7198,-0.6727056,0.4005791,6.42142,-1.2823,-34.0416,0.06279755,
2,95.999,2,1.679556,393.7207,-0.6751638,0.4019894,6.42142,-1.2823,-34.0416,0.06279755,
2,96.009,2,1.676466,393.7119,-0.6758203,0.403122,6.42142,-1.2823,-34.0416,0.06279755,
2,96.019,2,1.683501,393.7025,-0.6755555,0.4012802,6.42142,-1.2823,-34.0416,0.06279755,
2,96.029,2,1.681561,393.7011,-0.6741912,0.4009317,6.42142,-1.2823,-34.0416,0.06279755,
2,96.039,2,1.678997,393.7288,-0.6753927,0.4022596,6.42142,-1.2823,-34.0416,0.06279755,
2,96.049,2,1.681053,393.7123,-0.6756597,0.4019266,6.42142,-1.2823,-34.0416,0.06279755,
2,96.059,2,1.683207,393.6671,-0.6739742,0.4004108,6.42142,-1.2823,-34.0416,0.06279755,
2,96.069,2,1.679777,393.6662,-0.673786,0.4011163,6.42142,-1.2823,-34.0416,0.06279755,
2,96.079,2,1.682132,393.6918,-0.6750216,0.4012893,6.42142,-1.2823,-34.0416,0.06279755,
2,96.089,2,1.680377,393.6983,-0.6723776,0.4001348,6.42142,-1.2823,-34.0416,0.06279755,
2,96.099,2,1.680191,393.6918,-0.6722157,0.4000829,6.42142,-1.2823,-34.0416,0.06279755,
2,96.109,2,1.679495,393.6856,-0.6730945,0.4007719,6.42142,-1.2823,-34.0416,0.06279755,
2,96.119,2,1.68193,393.6862,-0.673245,0.4002813,6.42142,-1.2823,-34.0416,0.06279755,
2,96.129,2,1.683265,393.6934,-0.6746716,0.4008114,6.42142,-1.2823,-34.0416,0.06279755,
2,96.139,2,1.679662,393.6772,-0.6751178,0.4019368,6.42018,-1.2823,-34.0418,0.06299973,
2,96.149,2,1.681803,393.684,-0.6753153,0.4015425,6.42018,-1.2823,-34.0418,0.06299973,
2,96.159,2,1.678907,393.6997,-0.6749706,0.4020298,6.42018,-1.2823,-34.0418,0.06299973,
2,96.169,2,1.680293,393.6965,-0.6754736,0.4019974,6.42018,-1.2823,-34.0418,0.06299973,
2,96.179,2,1.682361,393.6913,-0.6774709,0.4026906,6.42018,-1.2823,-34.0418,0.06299973,
2,96.189,2,1.68172,393.6752,-0.676322,0.4021609,6.42018,-1.2823,-34.0418,0.06299973,
2,96.199,2,1.67955,393.6863,-0.6755379,0.4022135,6.42018,-1.2823,-34.0418,0.06299973,
2,96.209,2,1.684858,393.6938,-0.6776831,0.4022196,6.42018,-1.2823,-34.0418,0.06299973,
2,96.219,2,1.68359,393.6805,-0.6767005,0.401939,6.42018,-1.2823,-34.0418,0.06299973,
2,96.229,2,1.68546,393.6724,-0.6744161,0.4001378,6.42018,-1.2823,-34.0418,0.06299973,
2,96.239,2,1.68308,393.6806,-0.6760547,0.4016772,6.42018,-1.2823,-34.0418,0.06299973,
2,96.249,2,1.68383,393.7038,-0.6756687,0.4012688,6.42018,-1.2823,-34.0418,0.06299973,
