Repository: jacquesNIT/Polymer-Scratching

Files Structure:

<material>_<maximum_load>_<load_rate>_<sample_number>_<try_number>

- sample_number (s1, s2, ...) is used to indicate another iteration of the same test.
- try_number (1, 2, ...) simply indicates that precedent tests failed, it does not matter.

Scratch Process:

All scratchs were performed using the Rockwell indenter with the "Scratch.Rx" model in MFT. 
All tests have at a length of 2mm and a progressive load.

The same results are also accessible on the scratch pc of the lab, in the "jacques/second_batch" folder.
The "Additionnal_Batch" folder contains unverified results that were used to test the machine, it is advised not to use those.

General Notes:

File: Lab results/Second_Batch/PMMAXT/6N/PMMAXT_6N_1Nm_s3.csv (part 26 of 76)
Recipe, UpperSample, LowerSample, OtherInfo, Averaging, LogFrequency, Type, Radius,TestDate, Operator, Customer, RefStd, Temperature, RH, Liquid, LastCalibDate, LCFz, LCFx, Tip, OtherData, samplevs
scratch only.Rx,,,,10,1000,Scratch,1,9/9/2026 2:27:24 PM,,,ASTM/ISO,,,N/A,N/A,,,,Linear: 0.1 to 6;1;2;0.3389831,0.3,
Step, Timestamp, RecipeStep, DAQ.Fz (N),DAQ.CAP (um),DAQ.Fx (N),DAQ.COF (),XYZ.X Position (mm),XYZ.Y Position (mm),XYZ.Z Position (mm),XYZ.Z Depth (mm),
2,114.649,2,1.990157,391.6171,-0.7968375,0.4003893,6.31712,-1.2823,-34.0572,0.07839966,
2,114.659,2,1.988532,391.6188,-0.7960206,0.4003057,6.31712,-1.2823,-34.0572,0.07839966,
2,114.669,2,1.989378,391.6073,-0.7969587,0.4006069,6.3155,-1.2823,-34.0574,0.07859802,
2,114.679,2,1.989523,391.6105,-0.7973623,0.4007806,6.3155,-1.2823,-34.0574,0.07859802,
2,114.689,2,1.990906,391.5853,-0.7974644,0.4005536,6.3155,-1.2823,-34.0574,0.07859802,
2,114.699,2,1.990667,391.5935,-0.7969381,0.4003372,6.3155,-1.2823,-34.0574,0.07859802,
2,114.709,2,1.99,391.6219,-0.795738,0.3998683,6.3155,-1.2823,-34.0574,0.07859802,
2,114.719,2,1.990949,391.6231,-0.7970997,0.4003617,6.3155,-1.2823,-34.0574,0.07859802,
2,114.729,2,1.989399,391.6074,-0.7964357,0.4003399,6.3155,-1.2823,-34.0574,0.07859802,
2,114.739,2,1.987345,391.6053,-0.7973205,0.4011988,6.3155,-1.2823,-34.0574,0.07859802,
2,114.749,2,1.991369,391.6337,-0.7956896,0.3995691,6.3155,-1.2823,-34.0574,0.07859802,
2,114.759,2,1.990157,391.6993,-0.7984439,0.4011965,6.3155,-1.2823,-34.0574,0.07859802,
2,114.769,2,1.990292,391.6696,-0.7999846,0.4019434,6.3155,-1.2823,-34.0574,0.07859802,
2,114.779,2,1.991654,391.6339,-0.7989835,0.4011658,6.3155,-1.2823,-34.0574,0.07859802,
2,114.789,2,1.993978,391.6488,-0.8000236,0.4012199,6.3155,-1.2823,-34.0574,0.07859802,
2,114.799,2,1.99454,391.6664,-0.7977158,0.3999497,6.3155,-1.2823,-34.0574,0.07859802,
2,114.809,2,1.995693,391.6274,-0.7995336,0.4006296,6.3155,-1.2823,-34.0574,0.07859802,
2,114.819,2,1.996451,391.6193,-0.7984264,0.3999229,6.3155,-1.2823,-34.0574,0.07859802,
2,114.829,2,1.991096,391.5928,-0.7987684,0.4011702,6.3155,-1.2823,-34.0574,0.07859802,
2,114.839,2,1.994816,391.5919,-0.7982045,0.4001395,6.3155,-1.2823,-34.0574,0.07859802,
2,114.849,2,1.995391,391.568,-0.7979209,0.3998819,6.3155,-1.2823,-34.0574,0.07859802,
2,114.859,2,1.99663,391.5918,-0.7929041,0.3971212,6.3155,-1.2823,-34.0574,0.07859802,
2,114.869,2,1.994981,391.594,-0.7925594,0.3972766,6.3155,-1.2823,-34.0574,0.07859802,
2,114.879,2,1.995827,391.5875,-0.7921538,0.3969049,6.3155,-1.2823,-34.0574,0.07859802,
2,114.889,2,1.99693,391.5857,-0.7942255,0.3977232,6.3155,-1.2823,-34.0574,0.07859802,
2,114.899,2,1.995533,391.5764,-0.7957436,0.3987624,6.3155,-1.2823,-34.0574,0.07859802,
2,114.909,2,1.997103,391.5782,-0.7963237,0.3987393,6.3155,-1.2823,-34.0574,0.07859802,
2,114.919,2,1.994788,391.5866,-0.7957861,0.3989326,6.31388,-1.2823,-34.0576,0.07879639,
2,114.929,2,1.996465,391.5844,-0.7959131,0.3986612,6.31388,-1.2823,-34.0576,0.07879639,
2,114.939,2,1.994043,391.5927,-0.7956742,0.3990256,6.31388,-1.2823,-34.0576,0.07879639,
2,114.949,2,1.995209,391.5882,-0.7942269,0.3980671,6.31388,-1.2823,-34.0576,0.07879639,
2,114.959,2,1.996529,391.589,-0.7931697,0.3972743,6.31388,-1.2823,-34.0576,0.07879639,
2,114.969,2,1.994782,391.5892,-0.8020948,0.4020965,6.31388,-1.2823,-34.0576,0.07879639,
2,114.979,2,1.993624,391.5788,-0.8015259,0.4020447,6.31388,-1.2823,-34.0576,0.07879639,
2,114.989,2,1.996837,391.583,-0.8001198,0.4006936,6.31388,-1.2823,-34.0576,0.07879639,
2,114.999,2,1.994281,391.6006,-0.7996856,0.4009894,6.31388,-1.2823,-34.0576,0.07879639,
2,115.009,2,1.993619,391.5854,-0.7998723,0.4012161,6.31388,-1.2823,-34.0576,0.07879639,
2,115.019,2,1.995856,391.5803,-0.7977118,0.399684,6.31388,-1.2823,-34.0576,0.07879639,
2,115.029,2,1.995678,391.5822,-0.7935599,0.3976392,6.31388,-1.2823,-34.0576,0.07879639,
2,115.039,2,1.995687,391.5825,-0.797635,0.3996794,6.31388,-1.2823,-34.0576,0.07879639,
2,115.049,2,1.997584,391.5694,-0.7916249,0.3962913,6.31388,-1.2823,-34.0576,0.07879639,
2,115.059,2,2.000182,391.5616,-0.793502,0.3967148,6.31388,-1.2823,-34.0576,0.07879639,
2,115.069,2,2.001047,391.5604,-0.7935897,0.3965871,6.31388,-1.2823,-34.0576,0.07879639,
2,115.079,2,1.998234,391.5648,-0.7927009,0.3967007,6.31388,-1.2823,-34.0576,0.07879639,
2,115.089,2,2.000519,391.5646,-0.7962658,0.3980297,6.31388,-1.2823,-34.0576,0.07879639,
2,115.099,2,2.001823,391.5659,-0.7955762,0.3974258,6.31388,-1.2823,-34.0576,0.07879639,
2,115.109,2,1.999848,391.5646,-0.7957637,0.3979121,6.31388,-1.2823,-34.0576,0.07879639,
2,115.119,2,1.999181,391.562,-0.7961635,0.3982448,6.31388,-1.2823,-34.0576,0.07879639,
2,115.129,2,1.999902,391.5681,-0.7970291,0.3985341,6.31388,-1.2823,-34.0576,0.07879639,
2,115.139,2,1.998564,391.5665,-0.7971696,0.3988712,6.31388,-1.2823,-34.0576,0.07879639,
2,115.149,2,2.000093,391.5584,-0.7970099,0.3984865,6.31388,-1.2823,-34.0576,0.07879639,
2,115.159,2,2.000124,391.563,-0.7958903,0.3979205,6.31388,-1.2823,-34.0576,0.07879639,
2,115.169,2,2.000794,391.5938,-0.7958644,0.3977742,6.31388,-1.2823,-34.0576,0.07879639,
2,115.179,2,2.000461,391.5623,-0.7958659,0.3978413,6.31388,-1.2823,-34.0576,0.07879639,
2,115.189,2,1.999102,391.5687,-0.7936442,0.3970004,6.31388,-1.2823,-34.0576,0.07879639,
2,115.199,2,2.001599,391.5554,-0.7937086,0.3965373,6.31388,-1.2823,-34.0576,0.07879639,
2,115.209,2,2.001701,391.5562,-0.7936522,0.3964888,6.31243,-1.2823,-34.0578,0.07899857,
2,115.219,2,1.999191,391.5578,-0.7921211,0.3962208,6.31243,-1.2823,-34.0578,0.07899857,
2,115.229,2,2.002133,391.5558,-0.7926967,0.3959261,6.31243,-1.2823,-34.0578,0.07899857,
2,115.239,2,1.999772,391.5507,-0.7931494,0.39662,6.31243,-1.2823,-34.0578,0.07899857,
2,115.249,2,2.000044,391.5494,-0.7961698,0.3980761,6.31243,-1.2823,-34.0578,0.07899857,
2,115.259,2,1.998816,391.5475,-0.7937467,0.3971085,6.31243,-1.2823,-34.0578,0.07899857,
2,115.269,2,1.999953,391.5502,-0.7944893,0.3972539,6.31243,-1.2823,-34.0578,0.07899857,
2,115.279,2,1.999421,391.5462,-0.7969128,0.3985718,6.31243,-1.2823,-34.0578,0.07899857,
2,115.289,2,2.000591,391.5524,-0.7965409,0.3981529,6.31243,-1.2823,-34.0578,0.07899857,
2,115.299,2,2.001537,391.5487,-0.796075,0.3977319,6.31243,-1.2823,-34.0578,0.07899857,
2,115.309,2,2.000866,391.5419,-0.7980523,0.3988534,6.31243,-1.2823,-34.0578,0.07899857,
2,115.319,2,2.0004,391.5428,-0.7975849,0.3987128,6.31243,-1.2823,-34.0578,0.07899857,
2,115.329,2,2.004364,391.5302,-0.7978015,0.3980321,6.31243,-1.2823,-34.0578,0.07899857,
2,115.339,2,2.003966,391.5488,-0.7964638,0.3974438,6.31243,-1.2823,-34.0578,0.07899857,
2,115.349,2,2.002873,391.5461,-0.7961192,0.3974885,6.31243,-1.2823,-34.0578,0.07899857,
2,115.359,2,2.002509,391.541,-0.7973655,0.3981833,6.31243,-1.2823,-34.0578,0.07899857,
2,115.369,2,2.004734,391.5355,-0.7966741,0.3973964,6.31243,-1.2823,-34.0578,0.07899857,
2,115.379,2,2.001339,391.5399,-0.7966762,0.3980716,6.31243,-1.2823,-34.0578,0.07899857,
2,115.389,2,2.002375,391.5209,-0.7965134,0.3977843,6.31243,-1.2823,-34.0578,0.07899857,
2,115.399,2,2.002372,391.5267,-0.795524,0.3972909,6.31243,-1.2823,-34.0578,0.07899857,
2,115.409,2,2.002353,391.5231,-0.7967273,0.3978955,6.31243,-1.2823,-34.0578,0.07899857,
2,115.419,2,2.001768,391.5264,-0.7966158,0.3979562,6.31243,-1.2823,-34.0578,0.07899857,
2,115.429,2,2.005659,391.5248,-0.7966318,0.3971919,6.31243,-1.2823,-34.0578,0.07899857,
2,115.439,2,2.004616,391.5189,-0.7977503,0.3979568,6.31243,-1.2823,-34.0578,0.07899857,
2,115.449,2,2.001693,391.5236,-0.7979279,0.3986265,6.31243,-1.2823,-34.0578,0.07899857,
2,115.459,2,2.005198,391.5137,-0.7993948,0.3986612,6.31243,-1.2823,-34.0578,0.07899857,
2,115.469,2,2.00447,391.5233,-0.7982818,0.3982508,6.31098,-1.2823,-34.058,0.07919693,
2,115.479,2,2.003584,391.5126,-0.7984633,0.3985175,6.31098,-1.2823,-34.058,0.07919693,
2,115.489,2,2.003978,391.5173,-0.7984909,0.3984528,6.31098,-1.2823,-34.058,0.07919693,
2,115.499,2,2.003334,391.5246,-0.7989832,0.3988267,6.31098,-1.2823,-34.058,0.07919693,
2,115.509,2,2.00476,391.5078,-0.7972468,0.3976769,6.31098,-1.2823,-34.058,0.07919693,
2,115.519,2,2.003957,391.4937,-0.7981063,0.3982652,6.31098,-1.2823,-34.058,0.07919693,
2,115.529,2,2.003147,391.5443,-0.7986843,0.3987148,6.31098,-1.2823,-34.058,0.07919693,
2,115.539,2,2.003963,391.5484,-0.7965688,0.3974968,6.31098,-1.2823,-34.058,0.07919693,
2,115.549,2,2.002236,391.519,-0.795095,0.3971036,6.31098,-1.2823,-34.058,0.07919693,
2,115.559,2,2.003658,391.5192,-0.795981,0.397264,6.31098,-1.2823,-34.058,0.07919693,
2,115.569,2,2.003661,391.5057,-0.7984836,0.3985123,6.31098,-1.2823,-34.058,0.07919693,
2,115.579,2,2.004085,391.5212,-0.7971969,0.397786,6.31098,-1.2823,-34.058,0.07919693,
2,115.589,2,2.006588,391.5146,-0.7971652,0.397274,6.31098,-1.2823,-34.058,0.07919693,
2,115.599,2,2.006252,391.5027,-0.798901,0.3982058,6.31098,-1.2823,-34.058,0.07919693,
2,115.609,2,2.006067,391.5031,-0.8005978,0.3990884,6.31098,-1.2823,-34.058,0.07919693,
2,115.619,2,2.007156,391.5027,-0.8009741,0.3990593,6.31098,-1.2823,-34.058,0.07919693,
2,115.629,2,2.007938,391.5036,-0.7983004,0.3975723,6.31098,-1.2823,-34.058,0.07919693,
2,115.639,2,2.007448,391.5047,-0.7990213,0.3980285,6.31098,-1.2823,-34.058,0.07919693,
2,115.649,2,2.007745,391.5005,-0.8020086,0.3994574,6.31098,-1.2823,-34.058,0.07919693,
2,115.659,2,2.006817,391.5097,-0.800559,0.3989197,6.31098,-1.2823,-34.058,0.07919693,
2,115.669,2,2.007148,391.4973,-0.8015859,0.3993657,6.31098,-1.2823,-34.058,0.07919693,
2,115.679,2,2.009584,391.4975,-0.7996712,0.3979286,6.31098,-1.2823,-34.058,0.07919693,
2,115.689,2,2.008015,391.494,-0.8005871,0.3986957,6.31098,-1.2823,-34.058,0.07919693,
2,115.699,2,2.009511,391.5157,-0.8012234,0.3987156,6.31098,-1.2823,-34.058,0.07919693,
2,115.709,2,2.00746,391.4962,-0.7998984,0.3984629,6.31098,-1.2823,-34.058,0.07919693,
2,115.719,2,2.008334,391.5057,-0.7999561,0.3983182,6.30935,-1.2823,-34.0582,0.07939911,
2,115.729,2,2.008408,391.4973,-0.801016,0.3988313,6.30935,-1.2823,-34.0582,0.07939911,
2,115.739,2,2.00653,391.4926,-0.7998587,0.3986278,6.30935,-1.2823,-34.0582,0.07939911,
2,115.749,2,2.009205,391.5007,-0.8009933,0.3986619,6.30935,-1.2823,-34.0582,0.07939911,
2,115.759,2,2.009002,391.5032,-0.7991933,0.397806,6.30935,-1.2823,-34.0582,0.07939911,
2,115.769,2,2.007808,391.4944,-0.8008014,0.3988436,6.30935,-1.2823,-34.0582,0.07939911,
2,115.779,2,2.010191,391.4956,-0.8009479,0.3984436,6.30935,-1.2823,-34.0582,0.07939911,
2,115.789,2,2.008386,391.4987,-0.8011706,0.3989126,6.30935,-1.2823,-34.0582,0.07939911,
2,115.799,2,2.005415,391.4957,-0.8011181,0.3994774,6.30935,-1.2823,-34.0582,0.07939911,
2,115.809,2,2.008614,391.4923,-0.8023864,0.3994727,6.30935,-1.2823,-34.0582,0.07939911,
2,115.819,2,2.010135,391.491,-0.8022399,0.3990975,6.30935,-1.2823,-34.0582,0.07939911,
2,115.829,2,2.009648,391.488,-0.8019192,0.3990347,6.30935,-1.2823,-34.0582,0.07939911,
2,115.839,2,2.009643,391.4773,-0.8018718,0.3990121,6.30935,-1.2823,-34.0582,0.07939911,
2,115.849,2,2.010039,391.4814,-0.8028207,0.3994055,6.30935,-1.2823,-34.0582,0.07939911,
2,115.859,2,2.012404,391.4605,-0.8025565,0.3988048,6.30935,-1.2823,-34.0582,0.07939911,
2,115.869,2,2.012333,391.4675,-0.8012108,0.3981501,6.30935,-1.2823,-34.0582,0.07939911,
2,115.879,2,2.01298,391.4544,-0.7990126,0.3969302,6.30935,-1.2823,-34.0582,0.07939911,
2,115.889,2,2.013253,391.4795,-0.800227,0.3974795,6.30935,-1.2823,-34.0582,0.07939911,
2,115.899,2,2.011568,391.4717,-0.7993683,0.3973858,6.30935,-1.2823,-34.0582,0.07939911,
2,115.909,2,2.012246,391.4848,-0.7985463,0.3968432,6.30935,-1.2823,-34.0582,0.07939911,
2,115.919,2,2.012817,391.477,-0.7982236,0.3965703,6.30935,-1.2823,-34.0582,0.07939911,
2,115.929,2,2.012341,391.4766,-0.797324,0.3962172,6.30935,-1.2823,-34.0582,0.07939911,
2,115.939,2,2.011317,391.4761,-0.7989859,0.3972451,6.30935,-1.2823,-34.0582,0.07939911,
2,115.949,2,2.013606,391.4785,-0.7989191,0.3967604,6.30935,-1.2823,-34.0582,0.07939911,
2,115.959,2,2.015006,391.476,-0.7980625,0.3960597,6.30935,-1.2823,-34.0582,0.07939911,
2,115.969,2,2.013627,391.4727,-0.7992778,0.3969344,6.30935,-1.2823,-34.0582,0.07939911,
2,115.979,2,2.011737,391.4675,-0.8000809,0.3977064,6.30935,-1.2823,-34.0582,0.07939911,
2,115.989,2,2.011611,391.4754,-0.7982697,0.3968311,6.30935,-1.2823,-34.0582,0.07939911,
2,115.999,2,2.010531,391.4738,-0.7981492,0.3969843,6.30935,-1.2823,-34.0582,0.07939911,
2,116.009,2,2.010609,391.4669,-0.8001066,0.3979423,6.3079,-1.2823,-34.0584,0.07959747,
2,116.019,2,2.011899,391.4684,-0.800199,0.3977333,6.3079,-1.2823,-34.0584,0.07959747,
2,116.029,2,2.011541,391.4703,-0.8004774,0.3979424,6.3079,-1.2823,-34.0584,0.07959747,
2,116.039,2,2.008759,391.4733,-0.7997789,0.3981457,6.3079,-1.2823,-34.0584,0.07959747,
2,116.049,2,2.010027,391.4697,-0.799754,0.3978823,6.3079,-1.2823,-34.0584,0.07959747,
2,116.059,2,2.009852,391.466,-0.7995716,0.3978261,6.3079,-1.2823,-34.0584,0.07959747,
2,116.069,2,2.012071,391.4644,-0.7994341,0.397319,6.3079,-1.2823,-34.0584,0.07959747,
2,116.079,2,2.009166,391.4745,-0.7984279,0.3973927,6.3079,-1.2823,-34.0584,0.07959747,
2,116.089,2,2.006979,391.4717,-0.7958359,0.3965341,6.3079,-1.2823,-34.0584,0.07959747,
2,116.099,2,2.013987,391.4621,-0.7949729,0.3947259,6.3079,-1.2823,-34.0584,0.07959747,
2,116.109,2,2.01267,391.448,-0.7959515,0.3954704,6.3079,-1.2823,-34.0584,0.07959747,
2,116.119,2,2.01366,391.4489,-0.7971981,0.3958951,6.3079,-1.2823,-34.0584,0.07959747,
2,116.129,2,2.017351,391.4523,-0.7981501,0.3956427,6.3079,-1.2823,-34.0584,0.07959747,
2,116.139,2,2.015805,391.4567,-0.800095,0.3969109,6.3079,-1.2823,-34.0584,0.07959747,
2,116.149,2,2.013946,391.451,-0.7983675,0.3964195,6.3079,-1.2823,-34.0584,0.07959747,
2,116.159,2,2.018014,391.4497,-0.7999688,0.3964138,6.3079,-1.2823,-34.0584,0.07959747,
2,116.169,2,2.016125,391.4481,-0.8022285,0.3979061,6.3079,-1.2823,-34.0584,0.07959747,
2,116.179,2,2.016047,391.447,-0.8009608,0.3972928,6.3079,-1.2823,-34.0584,0.07959747,
2,116.189,2,2.017232,391.4441,-0.8020417,0.3975952,6.3079,-1.2823,-34.0584,0.07959747,
2,116.199,2,2.016442,391.4464,-0.8016671,0.3975652,6.3079,-1.2823,-34.0584,0.07959747,
2,116.209,2,2.016537,391.444,-0.8030056,0.3982101,6.3079,-1.2823,-34.0584,0.07959747,
2,116.219,2,2.015444,391.4492,-0.8028015,0.398325,6.3079,-1.2823,-34.0584,0.07959747,
2,116.229,2,2.019266,391.4277,-0.8002335,0.3962992,6.3079,-1.2823,-34.0584,0.07959747,
2,116.239,2,2.017121,391.4298,-0.8000903,0.3966497,6.3079,-1.2823,-34.0584,0.07959747,
2,116.249,2,2.01676,391.4317,-0.8020787,0.3977067,6.3079,-1.2823,-34.0584,0.07959747,
2,116.259,2,2.017619,391.4295,-0.800831,0.3969188,6.3079,-1.2823,-34.0584,0.07959747,
2,116.269,2,2.017977,391.4348,-0.800861,0.3968633,6.30645,-1.2823,-34.0586,0.07979965,
2,116.279,2,2.016673,391.4331,-0.802094,0.3977314,6.30645,-1.2823,-34.0586,0.07979965,
2,116.289,2,2.016405,391.4344,-0.8010864,0.3972845,6.30645,-1.2823,-34.0586,0.07979965,
2,116.299,2,2.016933,391.4335,-0.8004185,0.3968494,6.30645,-1.2823,-34.0586,0.07979965,
2,116.309,2,2.016937,391.4225,-0.8025214,0.3978912,6.30645,-1.2823,-34.0586,0.07979965,
2,116.319,2,2.016471,391.4412,-0.8011711,0.3973135,6.30645,-1.2823,-34.0586,0.07979965,
2,116.329,2,2.016215,391.4363,-0.8033073,0.3984235,6.30645,-1.2823,-34.0586,0.07979965,
2,116.339,2,2.01549,391.4406,-0.8034216,0.3986234,6.30645,-1.2823,-34.0586,0.07979965,
2,116.349,2,2.016605,391.4414,-0.8043094,0.3988433,6.30645,-1.2823,-34.0586,0.07979965,
2,116.359,2,2.017969,391.4292,-0.8032875,0.3980673,6.30645,-1.2823,-34.0586,0.07979965,
2,116.369,2,2.016847,391.4311,-0.8048681,0.3990725,6.30645,-1.2823,-34.0586,0.07979965,
2,116.379,2,2.017145,391.4315,-0.8021538,0.3976678,6.30645,-1.2823,-34.0586,0.07979965,
2,116.389,2,2.019077,391.4196,-0.8038842,0.3981443,6.30645,-1.2823,-34.0586,0.07979965,
2,116.399,2,2.019646,391.425,-0.8042264,0.3982016,6.30645,-1.2823,-34.0586,0.07979965,
2,116.409,2,2.021767,391.3985,-0.8034481,0.397399,6.30645,-1.2823,-34.0586,0.07979965,
2,116.419,2,2.019392,391.4174,-0.80347,0.3978771,6.30645,-1.2823,-34.0586,0.07979965,
2,116.429,2,2.021128,391.4097,-0.8026614,0.3971353,6.30645,-1.2823,-34.0586,0.07979965,
2,116.439,2,2.019576,391.4035,-0.8010306,0.3966331,6.30645,-1.2823,-34.0586,0.07979965,
2,116.449,2,2.019116,391.4162,-0.8035144,0.3979536,6.30645,-1.2823,-34.0586,0.07979965,
2,116.459,2,2.020276,391.4123,-0.8040438,0.3979872,6.30645,-1.2823,-34.0586,0.07979965,
2,116.469,2,2.021804,391.4163,-0.8030557,0.3971976,6.30645,-1.2823,-34.0586,0.07979965,
2,116.479,2,2.021487,391.4085,-0.8015839,0.3965317,6.30645,-1.2823,-34.0586,0.07979965,
2,116.489,2,2.021089,391.4111,-0.8014343,0.3965359,6.30645,-1.2823,-34.0586,0.07979965,
2,116.499,2,2.02194,391.3998,-0.802989,0.3971378,6.30645,-1.2823,-34.0586,0.07979965,
2,116.509,2,2.021217,391.4094,-0.8031969,0.3973828,6.30645,-1.2823,-34.0586,0.07979965,
2,116.519,2,2.021893,391.4108,-0.8042929,0.397792,6.30482,-1.2823,-34.0588,0.07999802,
2,116.529,2,2.020159,391.4086,-0.8060207,0.3989887,6.30482,-1.2823,-34.0588,0.07999802,
2,116.539,2,2.01976,391.4128,-0.8031585,0.3976505,6.30482,-1.2823,-34.0588,0.07999802,
2,116.549,2,2.022235,391.4116,-0.8022051,0.3966923,6.30482,-1.2823,-34.0588,0.07999802,
2,116.559,2,2.021383,391.4112,-0.8032377,0.3973704,6.30482,-1.2823,-34.0588,0.07999802,
2,116.569,2,2.020199,391.4164,-0.8033983,0.3976827,6.30482,-1.2823,-34.0588,0.07999802,
2,116.579,2,2.020955,391.3907,-0.8040159,0.3978396,6.30482,-1.2823,-34.0588,0.07999802,
2,116.589,2,2.018635,391.403,-0.8042728,0.3984241,6.30482,-1.2823,-34.0588,0.07999802,
2,116.599,2,2.018869,391.3921,-0.8040007,0.3982431,6.30482,-1.2823,-34.0588,0.07999802,
2,116.609,2,2.020369,391.4149,-0.8019071,0.3969112,6.30482,-1.2823,-34.0588,0.07999802,
2,116.619,2,2.017749,391.4012,-0.8014747,0.3972124,6.30482,-1.2823,-34.0588,0.07999802,
2,116.629,2,2.020077,391.4207,-0.8040742,0.3980413,6.30482,-1.2823,-34.0588,0.07999802,
2,116.639,2,2.023816,391.3926,-0.8023807,0.3964692,6.30482,-1.2823,-34.0588,0.07999802,
2,116.649,2,2.021187,391.3665,-0.8022553,0.3969228,6.30482,-1.2823,-34.0588,0.07999802,
2,116.659,2,2.02319,391.3988,-0.8039818,0.3973832,6.30482,-1.2823,-34.0588,0.07999802,
2,116.669,2,2.025684,391.3985,-0.804192,0.3969977,6.30482,-1.2823,-34.0588,0.07999802,
2,116.679,2,2.025647,391.3959,-0.8062413,0.3980166,6.30482,-1.2823,-34.0588,0.07999802,
2,116.689,2,2.024103,391.3789,-0.8056542,0.3980303,6.30482,-1.2823,-34.0588,0.07999802,
2,116.699,2,2.024554,391.3919,-0.8059417,0.3980835,6.30482,-1.2823,-34.0588,0.07999802,
2,116.709,2,2.024213,391.3821,-0.8064667,0.39841,6.30482,-1.2823,-34.0588,0.07999802,
2,116.719,2,2.026561,391.3869,-0.8053933,0.3974186,6.30482,-1.2823,-34.0588,0.07999802,
2,116.729,2,2.024479,391.3922,-0.8058131,0.3980348,6.30482,-1.2823,-34.0588,0.07999802,
2,116.739,2,2.024073,391.3918,-0.8067018,0.3985538,6.30482,-1.2823,-34.0588,0.07999802,
2,116.749,2,2.027075,391.3775,-0.8064374,0.3978331,6.30482,-1.2823,-34.0588,0.07999802,
2,116.759,2,2.022129,391.3869,-0.8041453,0.3976727,6.30482,-1.2823,-34.0588,0.07999802,
2,116.769,2,2.023572,391.3853,-0.8040659,0.3973499,6.30482,-1.2823,-34.0588,0.07999802,
2,116.779,2,2.025137,391.3673,-0.8069643,0.398474,6.30482,-1.2823,-34.0588,0.07999802,
2,116.789,2,2.024851,391.3764,-0.8074644,0.3987773,6.30482,-1.2823,-34.0588,0.07999802,
2,116.799,2,2.026554,391.4063,-0.8028936,0.3961866,6.30337,-1.2823,-34.059,0.08019638,
2,116.809,2,2.021905,391.3789,-0.8029092,0.3971052,6.30337,-1.2823,-34.059,0.08019638,
2,116.819,2,2.023237,391.3797,-0.8027785,0.3967794,6.30337,-1.2823,-34.059,0.08019638,
2,116.829,2,2.023292,391.3835,-0.8031365,0.3969455,6.30337,-1.2823,-34.059,0.08019638,
2,116.839,2,2.02423,391.3827,-0.8036968,0.3970383,6.30337,-1.2823,-34.059,0.08019638,
2,116.849,2,2.024875,391.3896,-0.8040199,0.3970714,6.30337,-1.2823,-34.059,0.08019638,
2,116.859,2,2.022857,391.3819,-0.8032479,0.3970858,6.30337,-1.2823,-34.059,0.08019638,
2,116.869,2,2.023185,391.3821,-0.8041685,0.3974766,6.30337,-1.2823,-34.059,0.08019638,
2,116.879,2,2.025773,391.3968,-0.8063598,0.3980505,6.30337,-1.2823,-34.059,0.08019638,
2,116.889,2,2.025982,391.3585,-0.8056691,0.3976685,6.30337,-1.2823,-34.059,0.08019638,
2,116.899,2,2.027892,391.3259,-0.8047482,0.3968398,6.30337,-1.2823,-34.059,0.08019638,
2,116.909,2,2.029373,391.3514,-0.8056144,0.396977,6.30337,-1.2823,-34.059,0.08019638,
2,116.919,2,2.031334,391.3506,-0.8046882,0.3961378,6.30337,-1.2823,-34.059,0.08019638,
2,116.929,2,2.028074,391.3399,-0.8054912,0.3971706,6.30337,-1.2823,-34.059,0.08019638,
2,116.939,2,2.02721,391.3507,-0.8081728,0.3986627,6.30337,-1.2823,-34.059,0.08019638,
2,116.949,2,2.031039,391.3627,-0.8037077,0.3957126,6.30337,-1.2823,-34.059,0.08019638,
2,116.959,2,2.02852,391.3542,-0.8043535,0.3965224,6.30337,-1.2823,-34.059,0.08019638,
2,116.969,2,2.029752,391.3626,-0.8018421,0.3950443,6.30337,-1.2823,-34.059,0.08019638,
2,116.979,2,2.029634,391.3592,-0.8030764,0.3956755,6.30337,-1.2823,-34.059,0.08019638,
2,116.989,2,2.028757,391.3625,-0.8028947,0.395757,6.30337,-1.2823,-34.059,0.08019638,
2,116.999,2,2.029371,391.3475,-0.8017697,0.3950829,6.30337,-1.2823,-34.059,0.08019638,
2,117.009,2,2.030057,391.3518,-0.8043779,0.3962342,6.30337,-1.2823,-34.059,0.08019638,
2,117.019,2,2.0291,391.3425,-0.8038749,0.3961732,6.30337,-1.2823,-34.059,0.08019638,
2,117.029,2,2.031184,391.3365,-0.8047504,0.3961978,6.30337,-1.2823,-34.059,0.08019638,
2,117.039,2,2.028394,391.3323,-0.8061916,0.3974531,6.30337,-1.2823,-34.059,0.08019638,
2,117.049,2,2.029396,391.3346,-0.8068914,0.3976018,6.30202,-1.2823,-34.0593,0.08049774,
2,117.059,2,2.026477,391.3366,-0.8087283,0.3990809,6.30202,-1.2823,-34.0593,0.08049774,
2,117.069,2,2.029685,391.3433,-0.8077171,0.3979519,6.30202,-1.2823,-34.0593,0.08049774,
2,117.079,2,2.029076,391.3186,-0.8068286,0.3976336,6.30202,-1.2823,-34.0593,0.08049774,
2,117.089,2,2.028957,391.2812,-0.8080851,0.3982761,6.30202,-1.2823,-34.0593,0.08049774,
2,117.099,2,2.027807,391.332,-0.8087265,0.3988184,6.30202,-1.2823,-34.0593,0.08049774,
2,117.109,2,2.026796,391.3683,-0.8075318,0.3984277,6.30202,-1.2823,-34.0593,0.08049774,
2,117.119,2,2.027617,391.3545,-0.8066822,0.3978474,6.30202,-1.2823,-34.0593,0.08049774,
2,117.129,2,2.0281,391.3451,-0.8065425,0.3976839,6.30202,-1.2823,-34.0593,0.08049774,
2,117.139,2,2.027674,391.3397,-0.8079126,0.398443,6.30202,-1.2823,-34.0593,0.08049774,
2,117.149,2,2.02765,391.3574,-0.8093585,0.3991609,6.30202,-1.2823,-34.0593,0.08049774,
2,117.159,2,2.031323,391.3319,-0.8058121,0.3966931,6.30202,-1.2823,-34.0593,0.08049774,
2,117.169,2,2.033977,391.3371,-0.8067738,0.3966485,6.30202,-1.2823,-34.0593,0.08049774,
2,117.179,2,2.028589,391.3733,-0.8078865,0.3982506,6.30202,-1.2823,-34.0593,0.08049774,
2,117.189,2,2.036235,391.2997,-0.8083801,0.3969975,6.30202,-1.2823,-34.0593,0.08049774,
2,117.199,2,2.035009,391.2746,-0.8069749,0.3965462,6.30202,-1.2823,-34.0593,0.08049774,
2,117.209,2,2.032568,391.406,-0.8068371,0.3969546,6.30202,-1.2823,-34.0593,0.08049774,
2,117.219,2,2.034009,391.3667,-0.8101732,0.3983135,6.30202,-1.2823,-34.0593,0.08049774,
2,117.229,2,2.032849,391.2868,-0.8101611,0.3985349,6.30202,-1.2823,-34.0593,0.08049774,
2,117.239,2,2.032761,391.2888,-0.8083503,0.3976614,6.30202,-1.2823,-34.0593,0.08049774,
2,117.249,2,2.034097,391.3538,-0.8101726,0.398296,6.30202,-1.2823,-34.0593,0.08049774,
2,117.259,2,2.033986,391.3185,-0.8100978,0.398281,6.30202,-1.2823,-34.0593,0.08049774,
2,117.269,2,2.034943,391.3116,-0.8095909,0.3978445,6.30202,-1.2823,-34.0593,0.08049774,
2,117.279,2,2.032991,391.3119,-0.8086714,0.3977742,6.30202,-1.2823,-34.0593,0.08049774,
2,117.289,2,2.032957,391.2856,-0.8083789,0.397637,6.30202,-1.2823,-34.0593,0.08049774,
2,117.299,2,2.035162,391.4117,-0.8078762,0.3969592,6.30202,-1.2823,-34.0593,0.08049774,
2,117.309,2,2.034795,391.3109,-0.8070173,0.3966087,6.30202,-1.2823,-34.0593,0.08049774,
2,117.319,2,2.032773,391.2653,-0.8083367,0.3976522,6.30202,-1.2823,-34.0593,0.08049774,
2,117.329,2,2.033984,391.2972,-0.8095443,0.3980092,6.3004,-1.2823,-34.0595,0.08069992,
2,117.339,2,2.031975,391.3416,-0.8063166,0.3968143,6.3004,-1.2823,-34.0595,0.08069992,
2,117.349,2,2.032889,391.3338,-0.8066085,0.3967795,6.3004,-1.2823,-34.0595,0.08069992,
2,117.359,2,2.033308,391.3069,-0.8076928,0.3972309,6.3004,-1.2823,-34.0595,0.08069992,
2,117.369,2,2.032125,391.3011,-0.8081104,0.3976676,6.3004,-1.2823,-34.0595,0.08069992,
2,117.379,2,2.031881,391.3018,-0.8085039,0.3979091,6.3004,-1.2823,-34.0595,0.08069992,
2,117.389,2,2.030261,391.3071,-0.8104659,0.3991929,6.3004,-1.2823,-34.0595,0.08069992,
2,117.399,2,2.033655,391.3164,-0.8092751,0.3979411,6.3004,-1.2823,-34.0595,0.08069992,
2,117.409,2,2.035278,391.3297,-0.8106798,0.398314,6.3004,-1.2823,-34.0595,0.08069992,
2,117.419,2,2.031011,391.3162,-0.8110574,0.3993368,6.3004,-1.2823,-34.0595,0.08069992,
2,117.429,2,2.033206,391.3039,-0.8111791,0.3989656,6.3004,-1.2823,-34.0595,0.08069992,
2,117.439,2,2.035955,391.316,-0.8110883,0.3983823,6.3004,-1.2823,-34.0595,0.08069992,
2,117.449,2,2.034086,391.3046,-0.8106064,0.3985114,6.3004,-1.2823,-34.0595,0.08069992,
2,117.459,2,2.035923,391.3018,-0.810761,0.3982278,6.3004,-1.2823,-34.0595,0.08069992,
2,117.469,2,2.038587,391.3029,-0.8114628,0.3980516,6.3004,-1.2823,-34.0595,0.08069992,
2,117.479,2,2.039702,391.3054,-0.8094903,0.3968669,6.3004,-1.2823,-34.0595,0.08069992,
2,117.489,2,2.035733,391.2944,-0.8105885,0.3981802,6.3004,-1.2823,-34.0595,0.08069992,
2,117.499,2,2.035909,391.3046,-0.8131277,0.3993929,6.3004,-1.2823,-34.0595,0.08069992,
2,117.509,2,2.03669,391.3082,-0.8096579,0.3975361,6.3004,-1.2823,-34.0595,0.08069992,
2,117.519,2,2.036977,391.2993,-0.8096613,0.3974819,6.3004,-1.2823,-34.0595,0.08069992,
2,117.529,2,2.035655,391.303,-0.8093866,0.397605,6.3004,-1.2823,-34.0595,0.08069992,
2,117.539,2,2.038393,391.2913,-0.8104242,0.3975798,6.3004,-1.2823,-34.0595,0.08069992,
2,117.549,2,2.034774,391.2979,-0.8102744,0.3982134,6.3004,-1.2823,-34.0595,0.08069992,
2,117.559,2,2.036339,391.2874,-0.8153353,0.4003927,6.3004,-1.2823,-34.0595,0.08069992,
2,117.569,2,2.039503,391.3002,-0.8145821,0.3994022,6.3004,-1.2823,-34.0595,0.08069992,
2,117.579,2,2.037863,391.2879,-0.8141301,0.3995019,6.29887,-1.2823,-34.0597,0.08089828,
2,117.589,2,2.033867,391.2937,-0.8137569,0.4001034,6.29887,-1.2823,-34.0597,0.08089828,
2,117.599,2,2.037579,391.2946,-0.8129109,0.3989592,6.29887,-1.2823,-34.0597,0.08089828,
2,117.609,2,2.037172,391.2882,-0.8125317,0.3988528,6.29887,-1.2823,-34.0597,0.08089828,
2,117.619,2,2.036304,391.287,-0.813123,0.3993132,6.29887,-1.2823,-34.0597,0.08089828,
2,117.629,2,2.038554,391.2793,-0.8116543,0.3981519,6.29887,-1.2823,-34.0597,0.08089828,
2,117.639,2,2.037273,391.2932,-0.813669,0.3993913,6.29887,-1.2823,-34.0597,0.08089828,
2,117.649,2,2.03844,391.2904,-0.8125697,0.3986233,6.29887,-1.2823,-34.0597,0.08089828,
2,117.659,2,2.035181,391.2896,-0.8098478,0.3979243,6.29887,-1.2823,-34.0597,0.08089828,
2,117.669,2,2.036337,391.2898,-0.8095099,0.3975324,6.29887,-1.2823,-34.0597,0.08089828,
2,117.679,2,2.039281,391.295,-0.8108855,0.397633,6.29887,-1.2823,-34.0597,0.08089828,
2,117.689,2,2.038291,391.2885,-0.8130112,0.3988692,6.29887,-1.2823,-34.0597,0.08089828,
2,117.699,2,2.040784,391.2788,-0.8114738,0.3976285,6.29887,-1.2823,-34.0597,0.08089828,
2,117.709,2,2.041785,391.2787,-0.8090489,0.3962459,6.29887,-1.2823,-34.0597,0.08089828,
2,117.719,2,2.043109,391.2765,-0.8076842,0.3953212,6.29887,-1.2823,-34.0597,0.08089828,
2,117.729,2,2.043277,391.2708,-0.8134731,0.3981218,6.29887,-1.2823,-34.0597,0.08089828,
2,117.739,2,2.040617,391.2699,-0.8148655,0.3993231,6.29887,-1.2823,-34.0597,0.08089828,
2,117.749,2,2.044888,391.2726,-0.8115962,0.3968903,6.29887,-1.2823,-34.0597,0.08089828,
2,117.759,2,2.043522,391.2719,-0.8104843,0.3966115,6.29887,-1.2823,-34.0597,0.08089828,
2,117.769,2,2.041098,391.2763,-0.8141463,0.3988767,6.29887,-1.2823,-34.0597,0.08089828,
2,117.779,2,2.043094,391.2729,-0.8128591,0.3978569,6.29887,-1.2823,-34.0597,0.08089828,
2,117.789,2,2.042884,391.2789,-0.8119228,0.3974395,6.29887,-1.2823,-34.0597,0.08089828,
2,117.799,2,2.040933,391.2782,-0.8142603,0.3989647,6.29887,-1.2823,-34.0597,0.08089828,
2,117.809,2,2.043903,391.2772,-0.8155288,0.3990057,6.29887,-1.2823,-34.0597,0.08089828,
2,117.819,2,2.042162,391.2678,-0.809466,0.396377,6.29887,-1.2823,-34.0597,0.08089828,
2,117.829,2,2.041172,391.2699,-0.810608,0.3971287,6.29887,-1.2823,-34.0597,0.08089828,
2,117.839,2,2.042277,391.2652,-0.8151823,0.3991537,6.29742,-1.2823,-34.0599,0.08109665,
2,117.849,2,2.042717,391.2726,-0.8135322,0.3982598,6.29742,-1.2823,-34.0599,0.08109665,
2,117.859,2,2.040232,391.2624,-0.8104414,0.3972299,6.29742,-1.2823,-34.0599,0.08109665,
2,117.869,2,2.042197,391.2606,-0.8082258,0.395763,6.29742,-1.2823,-34.0599,0.08109665,
2,117.879,2,2.042562,391.2643,-0.8084616,0.3958075,6.29742,-1.2823,-34.0599,0.08109665,
2,117.889,2,2.041001,391.2539,-0.8083512,0.3960562,6.29742,-1.2823,-34.0599,0.08109665,
2,117.899,2,2.041541,391.2501,-0.8086228,0.3960846,6.29742,-1.2823,-34.0599,0.08109665,
2,117.909,2,2.039194,391.261,-0.8110736,0.3977422,6.29742,-1.2823,-34.0599,0.08109665,
2,117.919,2,2.043447,391.2584,-0.8102285,0.3965008,6.29742,-1.2823,-34.0599,0.08109665,
2,117.929,2,2.042036,391.2625,-0.8095493,0.3964423,6.29742,-1.2823,-34.0599,0.08109665,
2,117.939,2,2.041298,391.2575,-0.8108571,0.3972262,6.29742,-1.2823,-34.0599,0.08109665,
2,117.949,2,2.042834,391.2538,-0.8136642,0.3983018,6.29742,-1.2823,-34.0599,0.08109665,
2,117.959,2,2.044446,391.2484,-0.8104209,0.3964011,6.29742,-1.2823,-34.0599,0.08109665,
2,117.969,2,2.045701,391.2441,-0.8115409,0.3967055,6.29742,-1.2823,-34.0599,0.08109665,
2,117.979,2,2.047256,391.2272,-0.812219,0.3967355,6.29742,-1.2823,-34.0599,0.08109665,
2,117.989,2,2.046215,391.2355,-0.8111365,0.3964083,6.29742,-1.2823,-34.0599,0.08109665,
2,117.999,2,2.04465,391.2587,-0.8124337,0.397346,6.29742,-1.2823,-34.0599,0.08109665,
2,118.009,2,2.045313,391.2341,-0.8131389,0.3975621,6.29742,-1.2823,-34.0599,0.08109665,
2,118.019,2,2.047462,391.2366,-0.8122908,0.3967307,6.29742,-1.2823,-34.0599,0.08109665,
2,118.029,2,2.046588,391.2455,-0.814001,0.3977356,6.29742,-1.2823,-34.0599,0.08109665,
2,118.039,2,2.045852,391.2435,-0.8144561,0.3981012,6.29742,-1.2823,-34.0599,0.08109665,
2,118.049,2,2.046655,391.2323,-0.8112594,0.3963831,6.29742,-1.2823,-34.0599,0.08109665,
2,118.059,2,2.047128,391.2337,-0.8140395,0.3976494,6.29742,-1.2823,-34.0599,0.08109665,
2,118.069,2,2.046361,391.2317,-0.8154209,0.3984735,6.29742,-1.2823,-34.0599,0.08109665,
2,118.079,2,2.044108,391.2251,-0.8143116,0.3983702,6.29742,-1.2823,-34.0599,0.08109665,
2,118.089,2,2.046988,391.227,-0.814336,0.3978216,6.29742,-1.2823,-34.0599,0.08109665,
2,118.099,2,2.046906,391.2282,-0.8148476,0.3980875,6.29742,-1.2823,-34.0599,0.08109665,
2,118.109,2,2.045765,391.2331,-0.8154265,0.3985925,6.29598,-1.2823,-34.0601,0.08129883,
2,118.119,2,2.046715,391.2251,-0.8136945,0.3975613,6.29598,-1.2823,-34.0601,0.08129883,
2,118.129,2,2.045639,391.2223,-0.8156785,0.3987403,6.29598,-1.2823,-34.0601,0.08129883,
2,118.139,2,2.044642,391.2314,-0.8146864,0.3984493,6.29598,-1.2823,-34.0601,0.08129883,
2,118.149,2,2.046222,391.2225,-0.8142174,0.3979124,6.29598,-1.2823,-34.0601,0.08129883,
2,118.159,2,2.044443,391.2271,-0.8155588,0.398915,6.29598,-1.2823,-34.0601,0.08129883,
2,118.169,2,2.04597,391.2217,-0.8136479,0.3976831,6.29598,-1.2823,-34.0601,0.08129883,
2,118.179,2,2.046002,391.2113,-0.8127211,0.3972239,6.29598,-1.2823,-34.0601,0.08129883,
2,118.189,2,2.046986,391.2175,-0.8133849,0.3973574,6.29598,-1.2823,-34.0601,0.08129883,
2,118.199,2,2.046535,391.2222,-0.8123645,0.3969463,6.29598,-1.2823,-34.0601,0.08129883,
2,118.209,2,2.04913,391.2205,-0.8149958,0.3977276,6.29598,-1.2823,-34.0601,0.08129883,
2,118.219,2,2.047066,391.214,-0.8138686,0.397578,6.29598,-1.2823,-34.0601,0.08129883,
2,118.229,2,2.051975,391.2126,-0.8136951,0.3965423,6.29598,-1.2823,-34.0601,0.08129883,
2,118.239,2,2.050955,391.2101,-0.8131256,0.396462,6.29598,-1.2823,-34.0601,0.08129883,
2,118.249,2,2.050415,391.2047,-0.8121969,0.3961134,6.29598,-1.2823,-34.0601,0.08129883,
2,118.259,2,2.051778,391.2098,-0.8134919,0.3964815,6.29598,-1.2823,-34.0601,0.08129883,
2,118.269,2,2.051497,391.205,-0.8130014,0.3962967,6.29598,-1.2823,-34.0601,0.08129883,
2,118.279,2,2.050265,391.2145,-0.813605,0.3968291,6.29598,-1.2823,-34.0601,0.08129883,
2,118.289,2,2.050523,391.2036,-0.8158283,0.3978636,6.29598,-1.2823,-34.0601,0.08129883,
2,118.299,2,2.049478,391.2237,-0.8150124,0.3976682,6.29598,-1.2823,-34.0601,0.08129883,
2,118.309,2,2.053298,391.2089,-0.8168638,0.3978302,6.29598,-1.2823,-34.0601,0.08129883,
2,118.319,2,2.050943,391.2186,-0.8176926,0.3986911,6.29598,-1.2823,-34.0601,0.08129883,
2,118.329,2,2.052015,391.2145,-0.8178428,0.3985559,6.29598,-1.2823,-34.0601,0.08129883,
2,118.339,2,2.051507,391.2121,-0.8149377,0.3972386,6.29598,-1.2823,-34.0601,0.08129883,
2,118.349,2,2.049747,391.192,-0.815402,0.3978061,6.29453,-1.2823,-34.0604,0.08159637,
2,118.359,2,2.051014,391.1685,-0.8150424,0.3973852,6.29453,-1.2823,-34.0604,0.08159637,
2,118.369,2,2.052879,391.182,-0.8146337,0.396825,6.29453,-1.2823,-34.0604,0.08159637,
2,118.379,2,2.052115,391.1885,-0.8151695,0.3972338,6.29453,-1.2823,-34.0604,0.08159637,
2,118.389,2,2.051227,391.1941,-0.8151942,0.3974178,6.29453,-1.2823,-34.0604,0.08159637,
2,118.399,2,2.048909,391.2079,-0.813362,0.3969732,6.29453,-1.2823,-34.0604,0.08159637,
2,118.409,2,2.051174,391.2018,-0.8151369,0.3974002,6.29453,-1.2823,-34.0604,0.08159637,
2,118.419,2,2.051669,391.1962,-0.8175662,0.3984884,6.29453,-1.2823,-34.0604,0.08159637,
2,118.429,2,2.053312,391.1935,-0.8161706,0.3974899,6.29453,-1.2823,-34.0604,0.08159637,
2,118.439,2,2.054302,391.1935,-0.8163599,0.3973905,6.29453,-1.2823,-34.0604,0.08159637,
2,118.449,2,2.053917,391.1839,-0.8166868,0.397624,6.29453,-1.2823,-34.0604,0.08159637,
2,118.459,2,2.053838,391.1863,-0.8159737,0.397292,6.29453,-1.2823,-34.0604,0.08159637,
2,118.469,2,2.058029,391.1829,-0.8181385,0.397535,6.29453,-1.2823,-34.0604,0.08159637,
2,118.479,2,2.055544,391.1973,-0.8175958,0.3977515,6.29453,-1.2823,-34.0604,0.08159637,
2,118.489,2,2.055067,391.1871,-0.8177709,0.3979291,6.29453,-1.2823,-34.0604,0.08159637,
2,118.499,2,2.055605,391.1859,-0.8171065,0.3975016,6.29453,-1.2823,-34.0604,0.08159637,
2,118.509,2,2.055107,391.1908,-0.817664,0.3978693,6.29453,-1.2823,-34.0604,0.08159637,
2,118.519,2,2.054511,391.1794,-0.8179219,0.3981103,6.29453,-1.2823,-34.0604,0.08159637,
2,118.529,2,2.056293,391.1933,-0.8180721,0.3978383,6.29453,-1.2823,-34.0604,0.08159637,
2,118.539,2,2.053861,391.1866,-0.8154085,0.3970124,6.29325,-1.2823,-34.0606,0.08179855,
2,118.549,2,2.054942,391.1754,-0.8125579,0.3954166,6.29325,-1.2823,-34.0606,0.08179855,
2,118.559,2,2.052991,391.1838,-0.8155352,0.3972425,6.29325,-1.2823,-34.0606,0.08179855,
2,118.569,2,2.054195,391.1814,-0.81411,0.3963158,6.29325,-1.2823,-34.0606,0.08179855,
2,118.579,2,2.057276,391.1762,-0.8136395,0.3954935,6.29325,-1.2823,-34.0606,0.08179855,
2,118.589,2,2.053681,391.1729,-0.8131974,0.3959706,6.29325,-1.2823,-34.0606,0.08179855,
2,118.599,2,2.053218,391.1708,-0.8151698,0.3970206,6.29325,-1.2823,-34.0606,0.08179855,
2,118.609,2,2.056218,391.1795,-0.8148174,0.3962699,6.29325,-1.2823,-34.0606,0.08179855,
2,118.619,2,2.054842,391.1834,-0.8139442,0.3961104,6.29325,-1.2823,-34.0606,0.08179855,
2,118.629,2,2.054634,391.1751,-0.8144138,0.3963789,6.29325,-1.2823,-34.0606,0.08179855,
2,118.639,2,2.053602,391.178,-0.816223,0.3974592,6.29325,-1.2823,-34.0606,0.08179855,
2,118.649,2,2.05306,391.167,-0.8134842,0.39623,6.29325,-1.2823,-34.0606,0.08179855,
2,118.659,2,2.058609,391.1672,-0.8152923,0.3960403,6.29325,-1.2823,-34.0606,0.08179855,
2,118.669,2,2.057242,391.1727,-0.816018,0.3966563,6.29325,-1.2823,-34.0606,0.08179855,
2,118.679,2,2.058461,391.1585,-0.8149802,0.3959172,6.29325,-1.2823,-34.0606,0.08179855,
2,118.689,2,2.05775,391.1647,-0.8148183,0.3959754,6.29325,-1.2823,-34.0606,0.08179855,
2,118.699,2,2.055904,391.1728,-0.8168437,0.3973161,6.29325,-1.2823,-34.0606,0.08179855,
2,118.709,2,2.058299,391.1189,-0.8160623,0.3964741,6.29325,-1.2823,-34.0606,0.08179855,
2,118.719,2,2.06079,391.1384,-0.8137481,0.394872,6.29325,-1.2823,-34.0606,0.08179855,
2,118.729,2,2.057866,391.1367,-0.8134816,0.3953035,6.29325,-1.2823,-34.0606,0.08179855,
2,118.739,2,2.05968,391.1561,-0.8130242,0.3947332,6.29325,-1.2823,-34.0606,0.08179855,
2,118.749,2,2.057498,391.1566,-0.8130448,0.3951619,6.29325,-1.2823,-34.0606,0.08179855,
2,118.759,2,2.056474,391.1501,-0.8114557,0.3945859,6.292,-1.2823,-34.0608,0.08199692,
2,118.769,2,2.056962,391.1478,-0.8144255,0.3959361,6.292,-1.2823,-34.0608,0.08199692,
2,118.779,2,2.059699,391.1453,-0.813664,0.3950402,6.292,-1.2823,-34.0608,0.08199692,
2,118.789,2,2.061476,391.1501,-0.8127214,0.3942424,6.292,-1.2823,-34.0608,0.08199692,
2,118.799,2,2.059,391.1586,-0.8144619,0.395562,6.292,-1.2823,-34.0608,0.08199692,
2,118.809,2,2.060084,391.1503,-0.8165419,0.3963634,6.292,-1.2823,-34.0608,0.08199692,
2,118.819,2,2.060608,391.1534,-0.816344,0.3961666,6.292,-1.2823,-34.0608,0.08199692,
2,118.829,2,2.058229,391.1505,-0.8165923,0.3967451,6.292,-1.2823,-34.0608,0.08199692,
2,118.839,2,2.057317,391.1505,-0.8167859,0.3970151,6.292,-1.2823,-34.0608,0.08199692,
2,118.849,2,2.059283,391.1459,-0.818653,0.3975426,6.292,-1.2823,-34.0608,0.08199692,
2,118.859,2,2.058371,391.1457,-0.8162711,0.3965616,6.292,-1.2823,-34.0608,0.08199692,
2,118.869,2,2.06234,391.1355,-0.8166117,0.3959637,6.292,-1.2823,-34.0608,0.08199692,
2,118.879,2,2.059813,391.1312,-0.8170516,0.396663,6.292,-1.2823,-34.0608,0.08199692,
2,118.889,2,2.060712,391.1421,-0.8161043,0.3960302,6.292,-1.2823,-34.0608,0.08199692,
2,118.899,2,2.063903,391.139,-0.8170149,0.3958592,6.292,-1.2823,-34.0608,0.08199692,
2,118.909,2,2.061416,391.1467,-0.816727,0.3961971,6.292,-1.2823,-34.0608,0.08199692,
2,118.919,2,2.06167,391.1669,-0.8161693,0.3958778,6.292,-1.2823,-34.0608,0.08199692,
2,118.929,2,2.063501,391.1309,-0.8166597,0.3957641,6.292,-1.2823,-34.0608,0.08199692,
2,118.939,2,2.062182,391.1287,-0.8147735,0.3951027,6.292,-1.2823,-34.0608,0.08199692,
2,118.949,2,2.06303,391.1247,-0.8163563,0.3957074,6.292,-1.2823,-34.0608,0.08199692,
2,118.959,2,2.062462,391.1212,-0.8153386,0.395323,6.292,-1.2823,-34.0608,0.08199692,
2,118.969,2,2.061796,391.1226,-0.8158378,0.3956928,6.292,-1.2823,-34.0608,0.08199692,
2,118.979,2,2.061227,391.1141,-0.8170241,0.3963775,6.292,-1.2823,-34.0608,0.08199692,
2,118.989,2,2.061169,391.1146,-0.8167942,0.3962772,6.291,-1.2823,-34.061,0.0821991,
2,118.999,2,2.062425,391.1175,-0.8176352,0.3964436,6.291,-1.2823,-34.061,0.0821991,
2,119.009,2,2.062486,391.1209,-0.8187277,0.3969616,6.291,-1.2823,-34.061,0.0821991,
2,119.019,2,2.062892,391.1177,-0.8171698,0.3961282,6.291,-1.2823,-34.061,0.0821991,
2,119.029,2,2.064263,391.1218,-0.818584,0.3965503,6.291,-1.2823,-34.061,0.0821991,
2,119.039,2,2.063026,391.119,-0.8196282,0.3972941,6.291,-1.2823,-34.061,0.0821991,
2,119.049,2,2.063695,391.109,-0.8177702,0.396265,6.291,-1.2823,-34.061,0.0821991,
2,119.059,2,2.065289,391.1099,-0.8150595,0.3946467,6.291,-1.2823,-34.061,0.0821991,
2,119.069,2,2.061485,391.138,-0.8185037,0.3970456,6.291,-1.2823,-34.061,0.0821991,
2,119.079,2,2.064017,391.0997,-0.817795,0.3962153,6.291,-1.2823,-34.061,0.0821991,
2,119.089,2,2.067536,391.1056,-0.8184454,0.3958554,6.291,-1.2823,-34.061,0.0821991,
2,119.099,2,2.063036,391.1038,-0.8152878,0.3951883,6.291,-1.2823,-34.061,0.0821991,
2,119.109,2,2.065343,391.1071,-0.8167886,0.3954735,6.291,-1.2823,-34.061,0.0821991,
2,119.119,2,2.065219,391.1038,-0.8179839,0.3960761,6.291,-1.2823,-34.061,0.0821991,
2,119.129,2,2.06627,391.0996,-0.8182562,0.3960065,6.291,-1.2823,-34.061,0.0821991,
2,119.139,2,2.068965,391.1044,-0.8154471,0.3941328,6.291,-1.2823,-34.061,0.0821991,
2,119.149,2,2.066704,391.1135,-0.8172141,0.3954191,6.291,-1.2823,-34.061,0.0821991,
2,119.159,2,2.067594,391.105,-0.8185858,0.3959123,6.291,-1.2823,-34.061,0.0821991,
2,119.169,2,2.068171,391.0989,-0.8216527,0.3972848,6.291,-1.2823,-34.061,0.0821991,
2,119.179,2,2.069982,391.0657,-0.8189287,0.3956212,6.291,-1.2823,-34.061,0.0821991,
2,119.189,2,2.067837,391.1135,-0.8222698,0.3976472,6.291,-1.2823,-34.061,0.0821991,
2,119.199,2,2.065256,391.1443,-0.8288151,0.4013134,6.291,-1.2823,-34.061,0.0821991,
2,119.209,2,2.068547,391.0799,-0.8234143,0.398064,6.291,-1.2823,-34.061,0.0821991,
2,119.219,2,2.071115,391.1139,-0.8215772,0.3966836,6.291,-1.2823,-34.061,0.0821991,
2,119.229,2,2.065694,391.0954,-0.8239585,0.3988773,6.28955,-1.2823,-34.0612,0.08239746,
