Repository: jacquesNIT/Polymer-Scratching

Files Structure:

<material>_<maximum_load>_<load_rate>_<sample_number>_<try_number>

- sample_number (s1, s2, ...) is used to indicate another iteration of the same test.
- try_number (1, 2, ...) simply indicates that precedent tests failed, it does not matter.

Scratch Process:

All scratchs were performed using the Rockwell indenter with the "Scratch.Rx" model in MFT. 
All tests have at a length of 2mm and a progressive load.

The same results are also accessible on the scratch pc of the lab, in the "jacques/second_batch" folder.
The "Additionnal_Batch" folder contains unverified results that were used to test the machine, it is advised not to use those.

General Notes:

File: Lab results/Second_Batch/PMMAXT/6N/PMMAXT_6N_1Nm_s3.csv (part 59 of 76)
Recipe, UpperSample, LowerSample, OtherInfo, Averaging, LogFrequency, Type, Radius,TestDate, Operator, Customer, RefStd, Temperature, RH, Liquid, LastCalibDate, LCFz, LCFx, Tip, OtherData, samplevs
scratch only.Rx,,,,10,1000,Scratch,1,9/9/2026 2:27:24 PM,,,ASTM/ISO,,,N/A,N/A,,,,Linear: 0.1 to 6;1;2;0.3389831,0.3,
Step, Timestamp, RecipeStep, DAQ.Fz (N),DAQ.CAP (um),DAQ.Fx (N),DAQ.COF (),XYZ.X Position (mm),XYZ.Y Position (mm),XYZ.Z Position (mm),XYZ.Z Depth (mm),
2,269.049,2,4.563937,375.196,-1.878967,0.4116988,5.4441,-1.2823,-34.1829,0.2040977,
2,269.059,2,4.5633,375.2331,-1.880434,0.4120777,5.4441,-1.2823,-34.1829,0.2040977,
2,269.069,2,4.565432,375.2094,-1.878751,0.4115167,5.4441,-1.2823,-34.1829,0.2040977,
2,269.079,2,4.565404,375.2145,-1.878896,0.4115508,5.4441,-1.2823,-34.1829,0.2040977,
2,269.089,2,4.564098,375.2271,-1.879944,0.4118982,5.4441,-1.2823,-34.1829,0.2040977,
2,269.099,2,4.564149,375.2133,-1.882409,0.4124337,5.4441,-1.2823,-34.1829,0.2040977,
2,269.109,2,4.564615,375.1982,-1.881029,0.4120892,5.4441,-1.2823,-34.1829,0.2040977,
2,269.119,2,4.562938,375.1901,-1.881692,0.4123859,5.4441,-1.2823,-34.1829,0.2040977,
2,269.129,2,4.564621,375.2194,-1.882809,0.4124787,5.4441,-1.2823,-34.1829,0.2040977,
2,269.139,2,4.564473,375.1974,-1.881277,0.4121565,5.4441,-1.2823,-34.1829,0.2040977,
2,269.149,2,4.565172,375.2091,-1.879265,0.4116526,5.4441,-1.2823,-34.1829,0.2040977,
2,269.159,2,4.564806,375.2245,-1.881365,0.4121456,5.44265,-1.2823,-34.1831,0.2042999,
2,269.169,2,4.565247,375.2199,-1.87947,0.4116908,5.44265,-1.2823,-34.1831,0.2042999,
2,269.179,2,4.564003,375.2339,-1.879677,0.4118484,5.44265,-1.2823,-34.1831,0.2042999,
2,269.189,2,4.563562,375.2029,-1.880439,0.4120551,5.44265,-1.2823,-34.1831,0.2042999,
2,269.199,2,4.564765,375.2061,-1.878789,0.411585,5.44265,-1.2823,-34.1831,0.2042999,
2,269.209,2,4.564848,375.2034,-1.876953,0.4111754,5.44265,-1.2823,-34.1831,0.2042999,
2,269.219,2,4.564654,375.1976,-1.878433,0.4115171,5.44265,-1.2823,-34.1831,0.2042999,
2,269.229,2,4.562685,375.1976,-1.878772,0.4117689,5.44265,-1.2823,-34.1831,0.2042999,
2,269.239,2,4.564097,375.2109,-1.87929,0.411755,5.44265,-1.2823,-34.1831,0.2042999,
2,269.249,2,4.562609,375.187,-1.878623,0.4117432,5.44265,-1.2823,-34.1831,0.2042999,
2,269.259,2,4.563166,375.1871,-1.879548,0.4118956,5.44265,-1.2823,-34.1831,0.2042999,
2,269.269,2,4.567583,375.2016,-1.881915,0.4120155,5.44265,-1.2823,-34.1831,0.2042999,
2,269.279,2,4.56666,375.1868,-1.881672,0.4120455,5.44265,-1.2823,-34.1831,0.2042999,
2,269.289,2,4.567084,375.1979,-1.882057,0.4120917,5.44265,-1.2823,-34.1831,0.2042999,
2,269.299,2,4.567775,375.1846,-1.884852,0.4126412,5.44265,-1.2823,-34.1831,0.2042999,
2,269.309,2,4.571152,375.1928,-1.883713,0.4120871,5.44265,-1.2823,-34.1831,0.2042999,
2,269.319,2,4.568938,375.1826,-1.884952,0.412558,5.44265,-1.2823,-34.1831,0.2042999,
2,269.329,2,4.568197,375.1936,-1.884506,0.4125272,5.44265,-1.2823,-34.1831,0.2042999,
2,269.339,2,4.568808,375.1819,-1.884439,0.4124574,5.44265,-1.2823,-34.1831,0.2042999,
2,269.349,2,4.568092,375.1622,-1.885223,0.4126936,5.44265,-1.2823,-34.1831,0.2042999,
2,269.359,2,4.567386,375.1936,-1.8838,0.412446,5.44265,-1.2823,-34.1831,0.2042999,
2,269.369,2,4.568042,375.1538,-1.882987,0.4122089,5.44265,-1.2823,-34.1831,0.2042999,
2,269.379,2,4.56854,375.1817,-1.884774,0.412555,5.44265,-1.2823,-34.1831,0.2042999,
2,269.389,2,4.566691,375.1619,-1.884224,0.4126016,5.44265,-1.2823,-34.1831,0.2042999,
2,269.399,2,4.568777,375.1726,-1.883673,0.4122927,5.44265,-1.2823,-34.1831,0.2042999,
2,269.409,2,4.567432,375.1701,-1.884539,0.4126037,5.44265,-1.2823,-34.1831,0.2042999,
2,269.419,2,4.567389,375.1776,-1.884543,0.4126083,5.44265,-1.2823,-34.1831,0.2042999,
2,269.429,2,4.568079,375.1639,-1.885305,0.412713,5.44102,-1.2823,-34.1833,0.2044983,
2,269.439,2,4.565873,375.1783,-1.886194,0.4131071,5.44102,-1.2823,-34.1833,0.2044983,
2,269.449,2,4.568198,375.1643,-1.884389,0.4125015,5.44102,-1.2823,-34.1833,0.2044983,
2,269.459,2,4.567589,375.1631,-1.887059,0.4131411,5.44102,-1.2823,-34.1833,0.2044983,
2,269.469,2,4.567332,375.1727,-1.888062,0.413384,5.44102,-1.2823,-34.1833,0.2044983,
2,269.479,2,4.569475,375.1645,-1.888918,0.4133775,5.44102,-1.2823,-34.1833,0.2044983,
2,269.489,2,4.568632,375.169,-1.88776,0.4132003,5.44102,-1.2823,-34.1833,0.2044983,
2,269.499,2,4.567545,375.1707,-1.887197,0.4131753,5.44102,-1.2823,-34.1833,0.2044983,
2,269.509,2,4.57025,375.189,-1.88709,0.4129074,5.44102,-1.2823,-34.1833,0.2044983,
2,269.519,2,4.568848,375.1302,-1.886623,0.412932,5.44102,-1.2823,-34.1833,0.2044983,
2,269.529,2,4.568594,375.1579,-1.885525,0.4127146,5.44102,-1.2823,-34.1833,0.2044983,
2,269.539,2,4.568273,375.1616,-1.888439,0.4133814,5.44102,-1.2823,-34.1833,0.2044983,
2,269.549,2,4.574615,375.1587,-1.887994,0.412711,5.44102,-1.2823,-34.1833,0.2044983,
2,269.559,2,4.569792,375.1489,-1.886752,0.4128748,5.44102,-1.2823,-34.1833,0.2044983,
2,269.569,2,4.572822,375.1463,-1.886355,0.4125143,5.44102,-1.2823,-34.1833,0.2044983,
2,269.579,2,4.572111,375.1491,-1.885514,0.4123946,5.44102,-1.2823,-34.1833,0.2044983,
2,269.589,2,4.573071,375.1468,-1.888014,0.4128547,5.44102,-1.2823,-34.1833,0.2044983,
2,269.599,2,4.573555,375.1435,-1.889329,0.4130984,5.44102,-1.2823,-34.1833,0.2044983,
2,269.609,2,4.574141,375.1468,-1.888994,0.4129725,5.44102,-1.2823,-34.1833,0.2044983,
2,269.619,2,4.573471,375.1515,-1.887996,0.4128147,5.44102,-1.2823,-34.1833,0.2044983,
2,269.629,2,4.570834,375.1472,-1.887567,0.4129589,5.44102,-1.2823,-34.1833,0.2044983,
2,269.639,2,4.571217,375.1452,-1.888939,0.4132246,5.44102,-1.2823,-34.1833,0.2044983,
2,269.649,2,4.57198,375.1502,-1.888143,0.4129815,5.44102,-1.2823,-34.1833,0.2044983,
2,269.659,2,4.573833,375.1459,-1.890481,0.4133254,5.44102,-1.2823,-34.1833,0.2044983,
2,269.669,2,4.572502,375.1461,-1.888299,0.4129684,5.44102,-1.2823,-34.1833,0.2044983,
2,269.679,2,4.572021,375.1502,-1.889324,0.413236,5.44102,-1.2823,-34.1833,0.2044983,
2,269.689,2,4.572748,375.14,-1.888127,0.4129086,5.44102,-1.2823,-34.1833,0.2044983,
2,269.699,2,4.574804,375.1452,-1.887506,0.4125872,5.44102,-1.2823,-34.1833,0.2044983,
2,269.709,2,4.572665,375.1444,-1.887925,0.412872,5.44102,-1.2823,-34.1833,0.2044983,
2,269.719,2,4.574913,375.1407,-1.886806,0.4124244,5.43948,-1.2823,-34.1836,0.2047997,
2,269.729,2,4.57172,375.1435,-1.88453,0.4122147,5.43948,-1.2823,-34.1836,0.2047997,
2,269.739,2,4.573228,375.1428,-1.886786,0.4125719,5.43948,-1.2823,-34.1836,0.2047997,
2,269.749,2,4.573841,375.1381,-1.887022,0.4125684,5.43948,-1.2823,-34.1836,0.2047997,
2,269.759,2,4.574173,375.1375,-1.885849,0.412282,5.43948,-1.2823,-34.1836,0.2047997,
2,269.769,2,4.572316,375.1398,-1.886103,0.4125051,5.43948,-1.2823,-34.1836,0.2047997,
2,269.779,2,4.572598,375.1394,-1.888953,0.4131027,5.43948,-1.2823,-34.1836,0.2047997,
2,269.789,2,4.571944,375.1472,-1.886831,0.4126977,5.43948,-1.2823,-34.1836,0.2047997,
2,269.799,2,4.571599,375.1528,-1.888323,0.4130553,5.43948,-1.2823,-34.1836,0.2047997,
2,269.809,2,4.571068,375.1435,-1.890165,0.4135063,5.43948,-1.2823,-34.1836,0.2047997,
2,269.819,2,4.572998,375.1395,-1.8913,0.4135799,5.43948,-1.2823,-34.1836,0.2047997,
2,269.829,2,4.574945,375.1481,-1.890431,0.413214,5.43948,-1.2823,-34.1836,0.2047997,
2,269.839,2,4.574162,375.1414,-1.890297,0.4132554,5.43948,-1.2823,-34.1836,0.2047997,
2,269.849,2,4.575251,375.1424,-1.888406,0.4127437,5.43948,-1.2823,-34.1836,0.2047997,
2,269.859,2,4.578381,375.1005,-1.889299,0.4126566,5.43948,-1.2823,-34.1836,0.2047997,
2,269.869,2,4.576299,375.1135,-1.88829,0.4126239,5.43948,-1.2823,-34.1836,0.2047997,
2,269.879,2,4.576158,375.1321,-1.888691,0.4127242,5.43948,-1.2823,-34.1836,0.2047997,
2,269.889,2,4.577755,375.1316,-1.887796,0.4123847,5.43948,-1.2823,-34.1836,0.2047997,
2,269.899,2,4.577253,375.1334,-1.884647,0.411742,5.43948,-1.2823,-34.1836,0.2047997,
2,269.909,2,4.577864,375.1339,-1.885928,0.4119667,5.43948,-1.2823,-34.1836,0.2047997,
2,269.919,2,4.577484,375.1304,-1.887144,0.4122667,5.43948,-1.2823,-34.1836,0.2047997,
2,269.929,2,4.579399,375.1229,-1.885579,0.4117526,5.43948,-1.2823,-34.1836,0.2047997,
2,269.939,2,4.579284,375.1264,-1.885111,0.4116606,5.43948,-1.2823,-34.1836,0.2047997,
2,269.949,2,4.577524,375.1251,-1.886898,0.4122093,5.43948,-1.2823,-34.1836,0.2047997,
2,269.959,2,4.577273,375.1184,-1.88574,0.4119788,5.43948,-1.2823,-34.1836,0.2047997,
2,269.969,2,4.578492,375.119,-1.886062,0.4119395,5.43948,-1.2823,-34.1836,0.2047997,
2,269.979,2,4.576233,375.1198,-1.887135,0.4123773,5.43948,-1.2823,-34.1836,0.2047997,
2,269.989,2,4.578526,375.1154,-1.887613,0.4122754,5.43785,-1.2823,-34.1838,0.204998,
2,269.999,2,4.580164,375.1206,-1.888846,0.4123971,5.43785,-1.2823,-34.1838,0.204998,
2,270.009,2,4.576104,375.1184,-1.88582,0.4121017,5.43785,-1.2823,-34.1838,0.204998,
2,270.019,2,4.575619,375.1249,-1.887491,0.4125104,5.43785,-1.2823,-34.1838,0.204998,
2,270.029,2,4.577713,375.1157,-1.887061,0.412228,5.43785,-1.2823,-34.1838,0.204998,
2,270.039,2,4.57744,375.12,-1.884666,0.4117293,5.43785,-1.2823,-34.1838,0.204998,
2,270.049,2,4.57559,375.1202,-1.886865,0.4123763,5.43785,-1.2823,-34.1838,0.204998,
2,270.059,2,4.576581,375.1197,-1.889973,0.4129662,5.43785,-1.2823,-34.1838,0.204998,
2,270.069,2,4.576797,375.1147,-1.888663,0.4126604,5.43785,-1.2823,-34.1838,0.204998,
2,270.079,2,4.576937,375.1167,-1.8879,0.4124812,5.43785,-1.2823,-34.1838,0.204998,
2,270.089,2,4.577046,375.1149,-1.884549,0.411739,5.43785,-1.2823,-34.1838,0.204998,
2,270.099,2,4.577822,375.1151,-1.885253,0.4118232,5.43785,-1.2823,-34.1838,0.204998,
2,270.109,2,4.580441,375.1189,-1.885337,0.4116059,5.43785,-1.2823,-34.1838,0.204998,
2,270.119,2,4.578275,375.1064,-1.885628,0.4118642,5.43785,-1.2823,-34.1838,0.204998,
2,270.129,2,4.583763,375.1028,-1.884719,0.4111728,5.43785,-1.2823,-34.1838,0.204998,
2,270.139,2,4.582928,375.1013,-1.887461,0.4118461,5.43785,-1.2823,-34.1838,0.204998,
2,270.149,2,4.581602,375.1031,-1.888714,0.4122388,5.43785,-1.2823,-34.1838,0.204998,
2,270.159,2,4.581574,375.1046,-1.889221,0.4123521,5.43785,-1.2823,-34.1838,0.204998,
2,270.169,2,4.58267,375.0942,-1.888082,0.4120049,5.43785,-1.2823,-34.1838,0.204998,
2,270.179,2,4.581104,375.0984,-1.886797,0.4118651,5.43785,-1.2823,-34.1838,0.204998,
2,270.189,2,4.581847,375.1013,-1.88758,0.4119692,5.43785,-1.2823,-34.1838,0.204998,
2,270.199,2,4.58225,375.103,-1.887587,0.4119346,5.43785,-1.2823,-34.1838,0.204998,
2,270.209,2,4.582497,375.1031,-1.888452,0.4121011,5.43785,-1.2823,-34.1838,0.204998,
2,270.219,2,4.580443,375.0904,-1.886617,0.4118852,5.43785,-1.2823,-34.1838,0.204998,
2,270.229,2,4.582644,375.0881,-1.889731,0.412367,5.43785,-1.2823,-34.1838,0.204998,
2,270.239,2,4.581868,375.0955,-1.891072,0.4127295,5.43785,-1.2823,-34.1838,0.204998,
2,270.249,2,4.583052,375.0906,-1.887295,0.4117987,5.43785,-1.2823,-34.1838,0.204998,
2,270.259,2,4.58474,375.0943,-1.89063,0.4123746,5.43633,-1.2823,-34.184,0.2051964,
2,270.269,2,4.581223,375.0996,-1.88899,0.4123331,5.43633,-1.2823,-34.184,0.2051964,
2,270.279,2,4.584498,375.0888,-1.887775,0.4117735,5.43633,-1.2823,-34.184,0.2051964,
2,270.289,2,4.583883,375.0897,-1.886581,0.4115683,5.43633,-1.2823,-34.184,0.2051964,
2,270.299,2,4.583677,375.0968,-1.887776,0.4118476,5.43633,-1.2823,-34.184,0.2051964,
2,270.309,2,4.58471,375.0862,-1.888049,0.4118142,5.43633,-1.2823,-34.184,0.2051964,
2,270.319,2,4.581622,375.0918,-1.887051,0.4118741,5.43633,-1.2823,-34.184,0.2051964,
2,270.329,2,4.583159,375.0898,-1.890454,0.4124782,5.43633,-1.2823,-34.184,0.2051964,
2,270.339,2,4.583739,375.0822,-1.891588,0.4126737,5.43633,-1.2823,-34.184,0.2051964,
2,270.349,2,4.586512,375.0827,-1.892055,0.412526,5.43633,-1.2823,-34.184,0.2051964,
2,270.359,2,4.585968,375.0757,-1.893532,0.4128969,5.43633,-1.2823,-34.184,0.2051964,
2,270.369,2,4.589982,375.0752,-1.891453,0.4120829,5.43633,-1.2823,-34.184,0.2051964,
2,270.379,2,4.587484,375.0768,-1.890911,0.412189,5.43633,-1.2823,-34.184,0.2051964,
2,270.389,2,4.586235,375.0685,-1.891523,0.4124349,5.43633,-1.2823,-34.184,0.2051964,
2,270.399,2,4.586699,375.0777,-1.893506,0.4128254,5.43633,-1.2823,-34.184,0.2051964,
2,270.409,2,4.588172,375.075,-1.891934,0.4123502,5.43633,-1.2823,-34.184,0.2051964,
2,270.419,2,4.588346,375.0769,-1.891823,0.4123104,5.43633,-1.2823,-34.184,0.2051964,
2,270.429,2,4.585177,375.0701,-1.891508,0.4125266,5.43633,-1.2823,-34.184,0.2051964,
2,270.439,2,4.58743,375.0648,-1.891067,0.4122279,5.43633,-1.2823,-34.184,0.2051964,
2,270.449,2,4.587899,375.0652,-1.890548,0.4120728,5.43633,-1.2823,-34.184,0.2051964,
2,270.459,2,4.587141,375.0716,-1.890419,0.4121126,5.43633,-1.2823,-34.184,0.2051964,
2,270.469,2,4.586508,375.0701,-1.891106,0.4123194,5.43633,-1.2823,-34.184,0.2051964,
2,270.479,2,4.588312,375.0652,-1.89183,0.412315,5.43633,-1.2823,-34.184,0.2051964,
2,270.489,2,4.58605,375.0674,-1.892628,0.4126925,5.43633,-1.2823,-34.184,0.2051964,
2,270.499,2,4.586241,375.0725,-1.894423,0.4130666,5.43505,-1.2823,-34.1842,0.2053986,
2,270.509,2,4.586491,375.0654,-1.895371,0.4132509,5.43505,-1.2823,-34.1842,0.2053986,
2,270.519,2,4.590389,375.0647,-1.894361,0.4126798,5.43505,-1.2823,-34.1842,0.2053986,
2,270.529,2,4.585683,375.0636,-1.896179,0.4134998,5.43505,-1.2823,-34.1842,0.2053986,
2,270.539,2,4.587541,375.063,-1.897066,0.4135256,5.43505,-1.2823,-34.1842,0.2053986,
2,270.549,2,4.58905,375.058,-1.897342,0.4134498,5.43505,-1.2823,-34.1842,0.2053986,
2,270.559,2,4.587261,375.0685,-1.895971,0.4133122,5.43505,-1.2823,-34.1842,0.2053986,
2,270.569,2,4.587239,375.0436,-1.895557,0.4132239,5.43505,-1.2823,-34.1842,0.2053986,
2,270.579,2,4.587157,375.0498,-1.895545,0.4132287,5.43505,-1.2823,-34.1842,0.2053986,
2,270.589,2,4.586309,375.062,-1.893327,0.4128216,5.43505,-1.2823,-34.1842,0.2053986,
2,270.599,2,4.586607,375.0616,-1.892942,0.4127107,5.43505,-1.2823,-34.1842,0.2053986,
2,270.609,2,4.58984,375.0515,-1.893392,0.4125181,5.43505,-1.2823,-34.1842,0.2053986,
2,270.619,2,4.593502,375.0576,-1.893245,0.4121573,5.43505,-1.2823,-34.1842,0.2053986,
2,270.629,2,4.592415,375.0502,-1.893084,0.4122197,5.43505,-1.2823,-34.1842,0.2053986,
2,270.639,2,4.593188,375.0532,-1.894408,0.4124386,5.43505,-1.2823,-34.1842,0.2053986,
2,270.649,2,4.593986,375.0511,-1.895501,0.412605,5.43505,-1.2823,-34.1842,0.2053986,
2,270.659,2,4.592957,375.0625,-1.89457,0.4124947,5.43505,-1.2823,-34.1842,0.2053986,
2,270.669,2,4.592351,375.0498,-1.895325,0.4127134,5.43505,-1.2823,-34.1842,0.2053986,
2,270.679,2,4.592116,375.0588,-1.897505,0.4132092,5.43505,-1.2823,-34.1842,0.2053986,
2,270.689,2,4.591332,375.0596,-1.896169,0.4129888,5.43505,-1.2823,-34.1842,0.2053986,
2,270.699,2,4.591376,375.0533,-1.898024,0.4133889,5.43505,-1.2823,-34.1842,0.2053986,
2,270.709,2,4.59058,375.0543,-1.89945,0.4137712,5.43505,-1.2823,-34.1842,0.2053986,
2,270.719,2,4.590547,375.0692,-1.899869,0.4138655,5.43505,-1.2823,-34.1842,0.2053986,
2,270.729,2,4.588919,375.0569,-1.897939,0.4135917,5.43353,-1.2823,-34.1844,0.2055969,
2,270.739,2,4.591146,375.0511,-1.898569,0.4135284,5.43353,-1.2823,-34.1844,0.2055969,
2,270.749,2,4.590487,375.0483,-1.898299,0.4135289,5.43353,-1.2823,-34.1844,0.2055969,
2,270.759,2,4.589834,375.053,-1.897543,0.4134231,5.43353,-1.2823,-34.1844,0.2055969,
2,270.769,2,4.591096,375.0476,-1.896436,0.4130683,5.43353,-1.2823,-34.1844,0.2055969,
2,270.779,2,4.590309,375.0481,-1.897674,0.4134088,5.43353,-1.2823,-34.1844,0.2055969,
2,270.789,2,4.591405,375.0502,-1.895634,0.4128657,5.43353,-1.2823,-34.1844,0.2055969,
2,270.799,2,4.590627,375.0485,-1.896073,0.4130314,5.43353,-1.2823,-34.1844,0.2055969,
2,270.809,2,4.59029,375.0463,-1.894895,0.4128051,5.43353,-1.2823,-34.1844,0.2055969,
2,270.819,2,4.590127,375.056,-1.893817,0.4125849,5.43353,-1.2823,-34.1844,0.2055969,
2,270.829,2,4.590008,375.0487,-1.893348,0.4124933,5.43353,-1.2823,-34.1844,0.2055969,
2,270.839,2,4.591956,375.0371,-1.89314,0.4122731,5.43353,-1.2823,-34.1844,0.2055969,
2,270.849,2,4.595572,375.0456,-1.895545,0.412472,5.43353,-1.2823,-34.1844,0.2055969,
2,270.859,2,4.594355,375.0371,-1.895092,0.4124826,5.43353,-1.2823,-34.1844,0.2055969,
2,270.869,2,4.596198,375.0334,-1.894014,0.4120827,5.43353,-1.2823,-34.1844,0.2055969,
2,270.879,2,4.594138,375.0338,-1.895983,0.4126962,5.43353,-1.2823,-34.1844,0.2055969,
2,270.889,2,4.596853,375.0294,-1.895597,0.4123685,5.43353,-1.2823,-34.1844,0.2055969,
2,270.899,2,4.596557,375.0237,-1.89555,0.4123848,5.43353,-1.2823,-34.1844,0.2055969,
2,270.909,2,4.594392,375.0261,-1.894954,0.4124494,5.43353,-1.2823,-34.1844,0.2055969,
2,270.919,2,4.593874,375.019,-1.894017,0.4122919,5.43353,-1.2823,-34.1844,0.2055969,
2,270.929,2,4.595256,375.0536,-1.894927,0.4123659,5.43353,-1.2823,-34.1844,0.2055969,
2,270.939,2,4.595048,375.024,-1.891328,0.4116014,5.43353,-1.2823,-34.1844,0.2055969,
2,270.949,2,4.594514,375.0341,-1.891597,0.4117078,5.43353,-1.2823,-34.1844,0.2055969,
2,270.959,2,4.59542,375.0162,-1.892159,0.4117488,5.43353,-1.2823,-34.1844,0.2055969,
2,270.969,2,4.594612,375.0147,-1.88983,0.4113144,5.43235,-1.2823,-34.1846,0.2057991,
2,270.979,2,4.596278,375.0175,-1.888974,0.4109791,5.43235,-1.2823,-34.1846,0.2057991,
2,270.989,2,4.594672,375.0223,-1.89159,0.4116921,5.43235,-1.2823,-34.1846,0.2057991,
2,270.999,2,4.595784,375.0165,-1.890601,0.4113773,5.43235,-1.2823,-34.1846,0.2057991,
2,271.009,2,4.596025,375.0239,-1.890132,0.4112536,5.43235,-1.2823,-34.1846,0.2057991,
2,271.019,2,4.594167,375.0065,-1.893857,0.4122308,5.43235,-1.2823,-34.1846,0.2057991,
2,271.029,2,4.594415,375.0123,-1.894947,0.4124457,5.43235,-1.2823,-34.1846,0.2057991,
2,271.039,2,4.592802,375.0136,-1.894343,0.412459,5.43235,-1.2823,-34.1846,0.2057991,
2,271.049,2,4.591678,375.0177,-1.896293,0.4129847,5.43235,-1.2823,-34.1846,0.2057991,
2,271.059,2,4.593763,375.0091,-1.89634,0.4128075,5.43235,-1.2823,-34.1846,0.2057991,
2,271.069,2,4.59822,375.0095,-1.89615,0.4123662,5.43235,-1.2823,-34.1846,0.2057991,
2,271.079,2,4.59488,375.0083,-1.89601,0.4126353,5.43235,-1.2823,-34.1846,0.2057991,
2,271.089,2,4.597996,375.002,-1.896728,0.4125119,5.43235,-1.2823,-34.1846,0.2057991,
2,271.099,2,4.599648,375.0138,-1.896957,0.4124134,5.43235,-1.2823,-34.1846,0.2057991,
2,271.109,2,4.597874,375.0024,-1.896509,0.4124752,5.43235,-1.2823,-34.1846,0.2057991,
2,271.119,2,4.59727,375.0097,-1.897615,0.4127699,5.43235,-1.2823,-34.1846,0.2057991,
2,271.129,2,4.600107,374.9871,-1.898518,0.4127117,5.43235,-1.2823,-34.1846,0.2057991,
2,271.139,2,4.600464,375.0021,-1.896631,0.4122694,5.43235,-1.2823,-34.1846,0.2057991,
2,271.149,2,4.597957,374.9817,-1.89734,0.4126485,5.43235,-1.2823,-34.1846,0.2057991,
2,271.159,2,4.597371,375.0089,-1.89686,0.4125966,5.43235,-1.2823,-34.1846,0.2057991,
2,271.169,2,4.601566,374.9983,-1.896281,0.4120947,5.43235,-1.2823,-34.1846,0.2057991,
2,271.179,2,4.599593,374.9998,-1.897332,0.4125,5.43235,-1.2823,-34.1846,0.2057991,
2,271.189,2,4.597975,374.9894,-1.897243,0.4126259,5.43235,-1.2823,-34.1846,0.2057991,
2,271.199,2,4.598282,375.0008,-1.899076,0.4129968,5.43235,-1.2823,-34.1846,0.2057991,
2,271.209,2,4.599478,374.9855,-1.898793,0.4128279,5.43235,-1.2823,-34.1846,0.2057991,
2,271.219,2,4.597756,374.994,-1.901123,0.4134893,5.43097,-1.2823,-34.1848,0.2059975,
2,271.229,2,4.597363,374.9904,-1.901024,0.4135031,5.43097,-1.2823,-34.1848,0.2059975,
2,271.239,2,4.599742,374.9942,-1.900858,0.4132532,5.43097,-1.2823,-34.1848,0.2059975,
2,271.249,2,4.597437,374.9884,-1.903354,0.4140034,5.43097,-1.2823,-34.1848,0.2059975,
2,271.259,2,4.599194,374.9848,-1.902654,0.413693,5.43097,-1.2823,-34.1848,0.2059975,
2,271.269,2,4.600336,374.9803,-1.899582,0.4129225,5.43097,-1.2823,-34.1848,0.2059975,
2,271.279,2,4.599095,375.0058,-1.899549,0.4130268,5.43097,-1.2823,-34.1848,0.2059975,
2,271.289,2,4.5982,374.9999,-1.899365,0.4130671,5.43097,-1.2823,-34.1848,0.2059975,
2,271.299,2,4.59762,375.0096,-1.900594,0.4133863,5.43097,-1.2823,-34.1848,0.2059975,
2,271.309,2,4.598305,374.9868,-1.900833,0.413377,5.43097,-1.2823,-34.1848,0.2059975,
2,271.319,2,4.59886,374.9891,-1.900563,0.4132683,5.43097,-1.2823,-34.1848,0.2059975,
2,271.329,2,4.600247,375.0137,-1.90077,0.4131887,5.43097,-1.2823,-34.1848,0.2059975,
2,271.339,2,4.603652,374.9484,-1.899999,0.4127155,5.43097,-1.2823,-34.1848,0.2059975,
2,271.349,2,4.603923,374.984,-1.89853,0.4123723,5.43097,-1.2823,-34.1848,0.2059975,
2,271.359,2,4.601999,374.9951,-1.907057,0.4143975,5.43097,-1.2823,-34.1848,0.2059975,
2,271.369,2,4.602886,374.9593,-1.909399,0.4148265,5.43097,-1.2823,-34.1848,0.2059975,
2,271.379,2,4.603833,374.9757,-1.90679,0.4141745,5.43097,-1.2823,-34.1848,0.2059975,
2,271.389,2,4.603086,374.9668,-1.907791,0.4144592,5.43097,-1.2823,-34.1848,0.2059975,
2,271.399,2,4.601358,374.9795,-1.908735,0.4148199,5.43097,-1.2823,-34.1848,0.2059975,
2,271.409,2,4.603376,374.9627,-1.909338,0.414769,5.43097,-1.2823,-34.1848,0.2059975,
2,271.419,2,4.602176,374.9594,-1.910119,0.4150469,5.43097,-1.2823,-34.1848,0.2059975,
2,271.429,2,4.601697,374.9796,-1.910557,0.4151854,5.43097,-1.2823,-34.1848,0.2059975,
2,271.439,2,4.603642,374.9627,-1.909681,0.4148197,5.43097,-1.2823,-34.1848,0.2059975,
2,271.449,2,4.604527,374.9723,-1.908628,0.4145112,5.42945,-1.2823,-34.185,0.2061996,
2,271.459,2,4.60409,374.968,-1.910371,0.4149292,5.42945,-1.2823,-34.185,0.2061996,
2,271.469,2,4.604425,374.936,-1.90806,0.4143969,5.42945,-1.2823,-34.185,0.2061996,
2,271.479,2,4.602966,374.9782,-1.906922,0.414281,5.42945,-1.2823,-34.185,0.2061996,
2,271.489,2,4.603059,374.9507,-1.907035,0.4142974,5.42945,-1.2823,-34.185,0.2061996,
2,271.499,2,4.603521,374.9673,-1.905785,0.4139842,5.42945,-1.2823,-34.185,0.2061996,
2,271.509,2,4.603917,374.9616,-1.905856,0.4139641,5.42945,-1.2823,-34.185,0.2061996,
2,271.519,2,4.604247,374.9564,-1.906127,0.4139932,5.42945,-1.2823,-34.185,0.2061996,
2,271.529,2,4.602909,374.9604,-1.906068,0.4141008,5.42945,-1.2823,-34.185,0.2061996,
2,271.539,2,4.602325,374.9464,-1.90829,0.4146362,5.42945,-1.2823,-34.185,0.2061996,
2,271.549,2,4.602323,374.9665,-1.907247,0.4144097,5.42945,-1.2823,-34.185,0.2061996,
2,271.559,2,4.603374,374.9557,-1.908647,0.4146193,5.42945,-1.2823,-34.185,0.2061996,
2,271.569,2,4.602763,374.9391,-1.912954,0.41561,5.42945,-1.2823,-34.185,0.2061996,
2,271.579,2,4.605892,374.9485,-1.911859,0.4150898,5.42945,-1.2823,-34.185,0.2061996,
2,271.589,2,4.609961,374.9352,-1.908814,0.414063,5.42945,-1.2823,-34.185,0.2061996,
2,271.599,2,4.605685,374.9415,-1.909651,0.414629,5.42945,-1.2823,-34.185,0.2061996,
2,271.609,2,4.60692,374.9467,-1.911255,0.414866,5.42945,-1.2823,-34.185,0.2061996,
2,271.619,2,4.606818,374.939,-1.912692,0.4151872,5.42945,-1.2823,-34.185,0.2061996,
2,271.629,2,4.606235,374.9429,-1.911313,0.4149404,5.42945,-1.2823,-34.185,0.2061996,
2,271.639,2,4.607299,374.9486,-1.913297,0.4152753,5.42945,-1.2823,-34.185,0.2061996,
2,271.649,2,4.609419,374.9481,-1.910488,0.4144747,5.42945,-1.2823,-34.185,0.2061996,
2,271.659,2,4.607994,374.9525,-1.910903,0.414693,5.42945,-1.2823,-34.185,0.2061996,
2,271.669,2,4.606944,374.949,-1.91035,0.4146675,5.42945,-1.2823,-34.185,0.2061996,
2,271.679,2,4.606282,374.9577,-1.912079,0.4151025,5.42945,-1.2823,-34.185,0.2061996,
2,271.689,2,4.606668,374.9478,-1.910239,0.4146683,5.42945,-1.2823,-34.185,0.2061996,
2,271.699,2,4.605376,374.9563,-1.907669,0.4142266,5.42828,-1.2823,-34.1852,0.206398,
2,271.709,2,4.605802,374.9475,-1.905909,0.4138061,5.42828,-1.2823,-34.1852,0.206398,
2,271.719,2,4.606642,374.9542,-1.908407,0.4142729,5.42828,-1.2823,-34.1852,0.206398,
2,271.729,2,4.60723,374.9511,-1.904968,0.4134735,5.42828,-1.2823,-34.1852,0.206398,
2,271.739,2,4.60907,374.9391,-1.907737,0.4139093,5.42828,-1.2823,-34.1852,0.206398,
2,271.749,2,4.607342,374.9417,-1.909544,0.4144568,5.42828,-1.2823,-34.1852,0.206398,
2,271.759,2,4.607416,374.9433,-1.90454,0.4133641,5.42828,-1.2823,-34.1852,0.206398,
2,271.769,2,4.609188,374.9443,-1.908841,0.4141382,5.42828,-1.2823,-34.1852,0.206398,
2,271.779,2,4.605997,374.9377,-1.905425,0.4136834,5.42828,-1.2823,-34.1852,0.206398,
2,271.789,2,4.611781,374.9323,-1.907467,0.4136074,5.42828,-1.2823,-34.1852,0.206398,
2,271.799,2,4.610283,374.9312,-1.906221,0.4134715,5.42828,-1.2823,-34.1852,0.206398,
2,271.809,2,4.611504,374.9451,-1.90552,0.4132101,5.42828,-1.2823,-34.1852,0.206398,
2,271.819,2,4.61228,374.9312,-1.906993,0.41346,5.42828,-1.2823,-34.1852,0.206398,
2,271.829,2,4.613204,374.9401,-1.904156,0.4127621,5.42828,-1.2823,-34.1852,0.206398,
2,271.839,2,4.611547,374.9319,-1.901857,0.412412,5.42828,-1.2823,-34.1852,0.206398,
2,271.849,2,4.612365,374.9221,-1.902716,0.412525,5.42828,-1.2823,-34.1852,0.206398,
2,271.859,2,4.611106,374.9297,-1.900332,0.4121206,5.42828,-1.2823,-34.1852,0.206398,
2,271.869,2,4.611695,374.9289,-1.899044,0.4117886,5.42828,-1.2823,-34.1852,0.206398,
2,271.879,2,4.613564,374.931,-1.902123,0.4122892,5.42828,-1.2823,-34.1852,0.206398,
2,271.889,2,4.613354,374.9342,-1.902845,0.4124646,5.42828,-1.2823,-34.1852,0.206398,
2,271.899,2,4.614645,374.9222,-1.900698,0.4118839,5.42828,-1.2823,-34.1852,0.206398,
2,271.909,2,4.611999,374.9165,-1.902918,0.4126016,5.42828,-1.2823,-34.1852,0.206398,
2,271.919,2,4.612323,374.9184,-1.903769,0.412757,5.42828,-1.2823,-34.1852,0.206398,
2,271.929,2,4.613069,374.9214,-1.905548,0.413076,5.42828,-1.2823,-34.1852,0.206398,
2,271.939,2,4.61196,374.9164,-1.906703,0.4134257,5.42828,-1.2823,-34.1852,0.206398,
2,271.949,2,4.613048,374.915,-1.90514,0.4129894,5.42828,-1.2823,-34.1852,0.206398,
2,271.959,2,4.613315,374.9178,-1.906419,0.4132428,5.42683,-1.2823,-34.1854,0.2065964,
2,271.969,2,4.613516,374.9122,-1.907201,0.4133943,5.42683,-1.2823,-34.1854,0.2065964,
2,271.979,2,4.613024,374.9185,-1.906443,0.413274,5.42683,-1.2823,-34.1854,0.2065964,
2,271.989,2,4.614922,374.9016,-1.906543,0.4131257,5.42683,-1.2823,-34.1854,0.2065964,
2,271.999,2,4.614727,374.9036,-1.903911,0.4125729,5.42683,-1.2823,-34.1854,0.2065964,
2,272.009,2,4.612418,374.8996,-1.905329,0.4130869,5.42683,-1.2823,-34.1854,0.2065964,
2,272.019,2,4.610771,374.9022,-1.907644,0.4137365,5.42683,-1.2823,-34.1854,0.2065964,
2,272.029,2,4.61362,374.9083,-1.906681,0.4132722,5.42683,-1.2823,-34.1854,0.2065964,
2,272.039,2,4.614559,374.9076,-1.90437,0.4126874,5.42683,-1.2823,-34.1854,0.2065964,
2,272.049,2,4.611454,374.9056,-1.906402,0.4134057,5.42683,-1.2823,-34.1854,0.2065964,
2,272.059,2,4.612139,374.9035,-1.906061,0.4132706,5.42683,-1.2823,-34.1854,0.2065964,
2,272.069,2,4.614038,374.9027,-1.906844,0.4132702,5.42683,-1.2823,-34.1854,0.2065964,
2,272.079,2,4.613175,374.8942,-1.907013,0.4133841,5.42683,-1.2823,-34.1854,0.2065964,
2,272.089,2,4.61563,374.8984,-1.907536,0.4132774,5.42683,-1.2823,-34.1854,0.2065964,
2,272.099,2,4.617894,374.8998,-1.909696,0.4135427,5.42683,-1.2823,-34.1854,0.2065964,
2,272.109,2,4.617165,374.8932,-1.907481,0.4131281,5.42683,-1.2823,-34.1854,0.2065964,
2,272.119,2,4.618548,374.9045,-1.910165,0.4135855,5.42683,-1.2823,-34.1854,0.2065964,
2,272.129,2,4.617749,374.883,-1.911535,0.4139539,5.42683,-1.2823,-34.1854,0.2065964,
2,272.139,2,4.618424,374.8995,-1.911365,0.4138565,5.42683,-1.2823,-34.1854,0.2065964,
2,272.149,2,4.615924,374.8928,-1.910285,0.4138467,5.42683,-1.2823,-34.1854,0.2065964,
2,272.159,2,4.617359,374.8884,-1.911176,0.413911,5.42683,-1.2823,-34.1854,0.2065964,
2,272.169,2,4.618021,374.8821,-1.909132,0.4134092,5.42683,-1.2823,-34.1854,0.2065964,
2,272.179,2,4.615921,374.9028,-1.911944,0.4142064,5.42683,-1.2823,-34.1854,0.2065964,
2,272.189,2,4.616261,374.8932,-1.911809,0.4141468,5.42683,-1.2823,-34.1854,0.2065964,
2,272.199,2,4.616306,374.8871,-1.909937,0.4137371,5.42683,-1.2823,-34.1854,0.2065964,
2,272.209,2,4.61681,374.8911,-1.909867,0.4136769,5.42683,-1.2823,-34.1854,0.2065964,
2,272.219,2,4.616257,374.8927,-1.910915,0.4139534,5.4252,-1.2823,-34.1856,0.2067986,
2,272.229,2,4.615364,374.8957,-1.90891,0.413599,5.4252,-1.2823,-34.1856,0.2067986,
2,272.239,2,4.617178,374.8857,-1.90976,0.4136205,5.4252,-1.2823,-34.1856,0.2067986,
2,272.249,2,4.616881,374.8816,-1.909043,0.4134919,5.4252,-1.2823,-34.1856,0.2067986,
2,272.259,2,4.615887,374.8871,-1.912247,0.4142751,5.4252,-1.2823,-34.1856,0.2067986,
2,272.269,2,4.615164,374.8837,-1.911168,0.4141062,5.4252,-1.2823,-34.1856,0.2067986,
2,272.279,2,4.618379,374.8845,-1.911571,0.4139051,5.4252,-1.2823,-34.1856,0.2067986,
2,272.289,2,4.614306,374.8822,-1.914665,0.414941,5.4252,-1.2823,-34.1856,0.2067986,
2,272.299,2,4.615935,374.8817,-1.914611,0.4147829,5.4252,-1.2823,-34.1856,0.2067986,
2,272.309,2,4.615124,374.8939,-1.915571,0.4150639,5.4252,-1.2823,-34.1856,0.2067986,
2,272.319,2,4.616973,374.8923,-1.914371,0.4146377,5.4252,-1.2823,-34.1856,0.2067986,
2,272.329,2,4.618375,374.9004,-1.914615,0.4145645,5.4252,-1.2823,-34.1856,0.2067986,
2,272.339,2,4.617679,374.8621,-1.914498,0.4146018,5.4252,-1.2823,-34.1856,0.2067986,
2,272.349,2,4.622228,374.8705,-1.911417,0.4135272,5.4252,-1.2823,-34.1856,0.2067986,
2,272.359,2,4.620331,374.8493,-1.911258,0.4136627,5.4252,-1.2823,-34.1856,0.2067986,
2,272.369,2,4.621223,374.8636,-1.912927,0.4139439,5.4252,-1.2823,-34.1856,0.2067986,
2,272.379,2,4.621427,374.8734,-1.909773,0.4132431,5.4252,-1.2823,-34.1856,0.2067986,
2,272.389,2,4.619779,374.8756,-1.911335,0.4137286,5.4252,-1.2823,-34.1856,0.2067986,
2,272.399,2,4.619705,374.866,-1.914837,0.4144934,5.4252,-1.2823,-34.1856,0.2067986,
2,272.409,2,4.621166,374.8704,-1.915133,0.4144263,5.4252,-1.2823,-34.1856,0.2067986,
2,272.419,2,4.619576,374.8694,-1.912952,0.414097,5.4252,-1.2823,-34.1856,0.2067986,
2,272.429,2,4.620168,374.864,-1.914729,0.4144284,5.4252,-1.2823,-34.1856,0.2067986,
2,272.439,2,4.620793,374.8676,-1.915298,0.4144956,5.4252,-1.2823,-34.1856,0.2067986,
2,272.449,2,4.621101,374.871,-1.916307,0.4146863,5.4252,-1.2823,-34.1856,0.2067986,
2,272.459,2,4.620335,374.8656,-1.917165,0.4149408,5.4252,-1.2823,-34.1856,0.2067986,
2,272.469,2,4.620964,374.8683,-1.918602,0.4151951,5.4252,-1.2823,-34.1856,0.2067986,
2,272.479,2,4.620955,374.869,-1.915269,0.4144748,5.4252,-1.2823,-34.1856,0.2067986,
2,272.489,2,4.622347,374.8705,-1.918546,0.4150589,5.4252,-1.2823,-34.1856,0.2067986,
2,272.499,2,4.619937,374.8733,-1.916472,0.4148264,5.42375,-1.2823,-34.1858,0.2069969,
2,272.509,2,4.62287,374.8607,-1.917177,0.4147156,5.42375,-1.2823,-34.1858,0.2069969,
2,272.519,2,4.620529,374.8673,-1.915182,0.4144942,5.42375,-1.2823,-34.1858,0.2069969,
2,272.529,2,4.621539,374.8691,-1.917269,0.414855,5.42375,-1.2823,-34.1858,0.2069969,
2,272.539,2,4.621848,374.8661,-1.917357,0.4148464,5.42375,-1.2823,-34.1858,0.2069969,
2,272.549,2,4.621093,374.86,-1.916934,0.4148227,5.42375,-1.2823,-34.1858,0.2069969,
2,272.559,2,4.621972,374.8555,-1.911222,0.413508,5.42375,-1.2823,-34.1858,0.2069969,
2,272.569,2,4.621057,374.8635,-1.91066,0.4134682,5.42375,-1.2823,-34.1858,0.2069969,
2,272.579,2,4.620877,374.8602,-1.911025,0.4135633,5.42375,-1.2823,-34.1858,0.2069969,
2,272.589,2,4.62644,374.8557,-1.908866,0.4125992,5.42375,-1.2823,-34.1858,0.2069969,
2,272.599,2,4.620506,374.855,-1.909511,0.4132689,5.42375,-1.2823,-34.1858,0.2069969,
2,272.609,2,4.623645,374.8629,-1.912047,0.4135368,5.42375,-1.2823,-34.1858,0.2069969,
2,272.619,2,4.62647,374.8515,-1.911738,0.4132175,5.42375,-1.2823,-34.1858,0.2069969,
2,272.629,2,4.624527,374.8486,-1.911927,0.4134319,5.42375,-1.2823,-34.1858,0.2069969,
2,272.639,2,4.624431,374.8425,-1.912769,0.4136225,5.42375,-1.2823,-34.1858,0.2069969,
2,272.649,2,4.626376,374.8462,-1.913742,0.4136589,5.42375,-1.2823,-34.1858,0.2069969,
2,272.659,2,4.626413,374.854,-1.912517,0.4133908,5.42375,-1.2823,-34.1858,0.2069969,
2,272.669,2,4.624426,374.8483,-1.913015,0.4136761,5.42375,-1.2823,-34.1858,0.2069969,
2,272.679,2,4.624843,374.8524,-1.912667,0.4135635,5.42375,-1.2823,-34.1858,0.2069969,
2,272.689,2,4.624402,374.8246,-1.91241,0.4135476,5.42375,-1.2823,-34.1858,0.2069969,
2,272.699,2,4.624771,374.8536,-1.912375,0.4135071,5.42375,-1.2823,-34.1858,0.2069969,
2,272.709,2,4.625412,374.8323,-1.911821,0.4133298,5.42375,-1.2823,-34.1858,0.2069969,
2,272.719,2,4.62386,374.8457,-1.91021,0.4131203,5.42375,-1.2823,-34.1858,0.2069969,
2,272.729,2,4.624013,374.8431,-1.908345,0.4127032,5.42375,-1.2823,-34.1858,0.2069969,
2,272.739,2,4.625498,374.8351,-1.908511,0.4126067,5.42375,-1.2823,-34.1858,0.2069969,
2,272.749,2,4.626489,374.8319,-1.90768,0.4123387,5.42375,-1.2823,-34.1858,0.2069969,
2,272.759,2,4.62653,374.8429,-1.908092,0.412424,5.4223,-1.2823,-34.186,0.2071991,
2,272.769,2,4.623701,374.8347,-1.909265,0.41293,5.4223,-1.2823,-34.186,0.2071991,
2,272.779,2,4.625691,374.8396,-1.907403,0.41235,5.4223,-1.2823,-34.186,0.2071991,
2,272.789,2,4.62436,374.8356,-1.90934,0.4128875,5.4223,-1.2823,-34.186,0.2071991,
2,272.799,2,4.624457,374.8359,-1.910563,0.4131432,5.4223,-1.2823,-34.186,0.2071991,
2,272.809,2,4.625136,374.8387,-1.911523,0.4132902,5.4223,-1.2823,-34.186,0.2071991,
2,272.819,2,4.623295,374.8387,-1.913578,0.4138992,5.4223,-1.2823,-34.186,0.2071991,
2,272.829,2,4.624919,374.8319,-1.914367,0.4139245,5.4223,-1.2823,-34.186,0.2071991,
2,272.839,2,4.623603,374.8337,-1.91166,0.4134568,5.4223,-1.2823,-34.186,0.2071991,
2,272.849,2,4.623085,374.8314,-1.913763,0.4139579,5.4223,-1.2823,-34.186,0.2071991,
2,272.859,2,4.624922,374.8332,-1.913525,0.4137422,5.4223,-1.2823,-34.186,0.2071991,
2,272.869,2,4.62447,374.8453,-1.914302,0.4139505,5.4223,-1.2823,-34.186,0.2071991,
2,272.879,2,4.62705,374.8331,-1.913319,0.4135073,5.4223,-1.2823,-34.186,0.2071991,
2,272.889,2,4.62833,374.8235,-1.914428,0.4136327,5.4223,-1.2823,-34.186,0.2071991,
2,272.899,2,4.629431,374.8194,-1.915,0.4136579,5.4223,-1.2823,-34.186,0.2071991,
2,272.909,2,4.630186,374.8135,-1.914837,0.4135552,5.4223,-1.2823,-34.186,0.2071991,
2,272.919,2,4.628158,374.8169,-1.914823,0.4137333,5.4223,-1.2823,-34.186,0.2071991,
2,272.929,2,4.629019,374.8082,-1.914165,0.4135141,5.4223,-1.2823,-34.186,0.2071991,
2,272.939,2,4.62888,374.8115,-1.914339,0.4135642,5.4223,-1.2823,-34.186,0.2071991,
2,272.949,2,4.628405,374.8038,-1.915326,0.41382,5.4223,-1.2823,-34.186,0.2071991,
2,272.959,2,4.630832,374.8046,-1.913962,0.4133085,5.4223,-1.2823,-34.186,0.2071991,
2,272.969,2,4.628283,374.8056,-1.913411,0.413417,5.4223,-1.2823,-34.186,0.2071991,
2,272.979,2,4.62709,374.8092,-1.916005,0.4140842,5.4223,-1.2823,-34.186,0.2071991,
2,272.989,2,4.62828,374.7951,-1.917833,0.4143727,5.4223,-1.2823,-34.186,0.2071991,
2,272.999,2,4.630296,374.8098,-1.91683,0.4139756,5.4223,-1.2823,-34.186,0.2071991,
2,273.009,2,4.627299,374.806,-1.918014,0.4144996,5.4223,-1.2823,-34.186,0.2071991,
2,273.019,2,4.628341,374.8036,-1.919613,0.4147518,5.42067,-1.2823,-34.1862,0.2073975,
2,273.029,2,4.628613,374.814,-1.917939,0.4143658,5.42067,-1.2823,-34.1862,0.2073975,
2,273.039,2,4.62907,374.8064,-1.918985,0.4145509,5.42067,-1.2823,-34.1862,0.2073975,
2,273.049,2,4.630211,374.8249,-1.918739,0.4143955,5.42067,-1.2823,-34.1862,0.2073975,
2,273.059,2,4.627388,374.8496,-1.919185,0.4147449,5.42067,-1.2823,-34.1862,0.2073975,
2,273.069,2,4.628485,374.8264,-1.918015,0.4143938,5.42067,-1.2823,-34.1862,0.2073975,
2,273.079,2,4.628608,374.8057,-1.918298,0.4144439,5.42067,-1.2823,-34.1862,0.2073975,
2,273.089,2,4.628202,374.798,-1.918748,0.4145774,5.42067,-1.2823,-34.1862,0.2073975,
2,273.099,2,4.627516,374.8035,-1.918197,0.4145199,5.42067,-1.2823,-34.1862,0.2073975,
2,273.109,2,4.627598,374.7982,-1.917328,0.4143246,5.42067,-1.2823,-34.1862,0.2073975,
2,273.119,2,4.629014,374.7999,-1.919243,0.4146116,5.42067,-1.2823,-34.1862,0.2073975,
2,273.129,2,4.630424,374.8012,-1.918906,0.4144126,5.42067,-1.2823,-34.1862,0.2073975,
2,273.139,2,4.629259,374.7838,-1.917296,0.414169,5.42067,-1.2823,-34.1862,0.2073975,
2,273.149,2,4.630623,374.7997,-1.920176,0.414669,5.42067,-1.2823,-34.1862,0.2073975,
2,273.159,2,4.63284,374.7883,-1.922149,0.4148964,5.42067,-1.2823,-34.1862,0.2073975,
2,273.169,2,4.633769,374.7919,-1.921791,0.4147361,5.42067,-1.2823,-34.1862,0.2073975,
2,273.179,2,4.63328,374.787,-1.921924,0.4148085,5.42067,-1.2823,-34.1862,0.2073975,
2,273.189,2,4.633668,374.7827,-1.923679,0.4151526,5.42067,-1.2823,-34.1862,0.2073975,
2,273.199,2,4.635407,374.7857,-1.922617,0.4147677,5.42067,-1.2823,-34.1862,0.2073975,
2,273.209,2,4.632471,374.7843,-1.922054,0.4149091,5.42067,-1.2823,-34.1862,0.2073975,
2,273.219,2,4.632432,374.7866,-1.923007,0.4151183,5.42067,-1.2823,-34.1862,0.2073975,
2,273.229,2,4.632097,374.7957,-1.92331,0.4152136,5.42067,-1.2823,-34.1862,0.2073975,
2,273.239,2,4.634512,374.7868,-1.922258,0.4147704,5.42067,-1.2823,-34.1862,0.2073975,
2,273.249,2,4.632442,374.7915,-1.921705,0.4148364,5.42067,-1.2823,-34.1862,0.2073975,
2,273.259,2,4.634394,374.7943,-1.922062,0.4147386,5.42067,-1.2823,-34.1862,0.2073975,
2,273.269,2,4.633562,374.7772,-1.920942,0.4145713,5.42067,-1.2823,-34.1862,0.2073975,
2,273.279,2,4.633635,374.7916,-1.920962,0.4145692,5.42067,-1.2823,-34.1862,0.2073975,
2,273.289,2,4.635281,374.7635,-1.918023,0.4137879,5.42067,-1.2823,-34.1862,0.2073975,
2,273.299,2,4.632464,374.7907,-1.92233,0.4149691,5.41925,-1.2823,-34.1865,0.2076988,
2,273.309,2,4.633636,374.7666,-1.920773,0.4145282,5.41925,-1.2823,-34.1865,0.2076988,
2,273.319,2,4.63388,374.778,-1.921809,0.4147301,5.41925,-1.2823,-34.1865,0.2076988,
2,273.329,2,4.630481,374.7812,-1.924177,0.4155458,5.41925,-1.2823,-34.1865,0.2076988,
2,273.339,2,4.632263,374.7716,-1.925408,0.4156518,5.41925,-1.2823,-34.1865,0.2076988,
2,273.349,2,4.632629,374.7785,-1.923001,0.4150993,5.41925,-1.2823,-34.1865,0.2076988,
2,273.359,2,4.631569,374.761,-1.92506,0.4156389,5.41925,-1.2823,-34.1865,0.2076988,
2,273.369,2,4.631618,374.7783,-1.924226,0.4154545,5.41925,-1.2823,-34.1865,0.2076988,
2,273.379,2,4.634017,374.7663,-1.922717,0.4149137,5.41925,-1.2823,-34.1865,0.2076988,
2,273.389,2,4.636806,374.7567,-1.92345,0.4148221,5.41925,-1.2823,-34.1865,0.2076988,
2,273.399,2,4.633826,374.7531,-1.923388,0.4150757,5.41925,-1.2823,-34.1865,0.2076988,
2,273.409,2,4.63897,374.7606,-1.92194,0.4143032,5.41925,-1.2823,-34.1865,0.2076988,
2,273.419,2,4.638978,374.7775,-1.920174,0.4139218,5.41925,-1.2823,-34.1865,0.2076988,
2,273.429,2,4.635851,374.7586,-1.922368,0.4146743,5.41925,-1.2823,-34.1865,0.2076988,
2,273.439,2,4.639582,374.7699,-1.920425,0.413922,5.41925,-1.2823,-34.1865,0.2076988,
2,273.449,2,4.64062,374.7709,-1.917757,0.4132544,5.41925,-1.2823,-34.1865,0.2076988,
2,273.459,2,4.636537,374.7682,-1.919629,0.4140221,5.41925,-1.2823,-34.1865,0.2076988,
2,273.469,2,4.639148,374.755,-1.920149,0.4139013,5.41925,-1.2823,-34.1865,0.2076988,
2,273.479,2,4.639145,374.7692,-1.920947,0.4140736,5.41925,-1.2823,-34.1865,0.2076988,
2,273.489,2,4.639611,374.7619,-1.918622,0.4135308,5.41925,-1.2823,-34.1865,0.2076988,
2,273.499,2,4.640235,374.7661,-1.919664,0.4136998,5.41925,-1.2823,-34.1865,0.2076988,
2,273.509,2,4.640018,374.7521,-1.920761,0.4139555,5.41925,-1.2823,-34.1865,0.2076988,
2,273.519,2,4.637362,374.7477,-1.921917,0.4144419,5.41925,-1.2823,-34.1865,0.2076988,
2,273.529,2,4.638255,374.7666,-1.922028,0.4143861,5.41925,-1.2823,-34.1865,0.2076988,
2,273.539,2,4.637667,374.771,-1.924497,0.414971,5.41925,-1.2823,-34.1865,0.2076988,
2,273.549,2,4.63892,374.7635,-1.922917,0.4145183,5.4178,-1.2823,-34.1867,0.2078972,
2,273.559,2,4.637703,374.7319,-1.920892,0.4141903,5.4178,-1.2823,-34.1867,0.2078972,
2,273.569,2,4.638026,374.7442,-1.921972,0.4143943,5.4178,-1.2823,-34.1867,0.2078972,
2,273.579,2,4.638668,374.7473,-1.925328,0.4150604,5.4178,-1.2823,-34.1867,0.2078972,
2,273.589,2,4.636936,374.754,-1.923255,0.4147685,5.4178,-1.2823,-34.1867,0.2078972,
2,273.599,2,4.637801,374.7535,-1.920101,0.4140111,5.4178,-1.2823,-34.1867,0.2078972,
2,273.609,2,4.637987,374.7504,-1.919917,0.4139549,5.4178,-1.2823,-34.1867,0.2078972,
2,273.619,2,4.639411,374.7475,-1.918738,0.4135736,5.4178,-1.2823,-34.1867,0.2078972,
2,273.629,2,4.643764,374.7448,-1.916516,0.4127074,5.4178,-1.2823,-34.1867,0.2078972,
2,273.639,2,4.640918,374.741,-1.919686,0.4136435,5.4178,-1.2823,-34.1867,0.2078972,
2,273.649,2,4.643322,374.7387,-1.918216,0.4131128,5.4178,-1.2823,-34.1867,0.2078972,
2,273.659,2,4.645818,374.7415,-1.916059,0.4124265,5.4178,-1.2823,-34.1867,0.2078972,
2,273.669,2,4.641935,374.7359,-1.919446,0.4135011,5.4178,-1.2823,-34.1867,0.2078972,
2,273.679,2,4.644006,374.7547,-1.920238,0.4134874,5.4178,-1.2823,-34.1867,0.2078972,
2,273.689,2,4.643673,374.7282,-1.921668,0.4138249,5.4178,-1.2823,-34.1867,0.2078972,
2,273.699,2,4.642581,374.7375,-1.922542,0.4141107,5.4178,-1.2823,-34.1867,0.2078972,
2,273.709,2,4.641173,374.7491,-1.924233,0.4146006,5.4178,-1.2823,-34.1867,0.2078972,
2,273.719,2,4.643488,374.7187,-1.925328,0.4146297,5.4178,-1.2823,-34.1867,0.2078972,
2,273.729,2,4.643855,374.7344,-1.924988,0.4145238,5.4178,-1.2823,-34.1867,0.2078972,
2,273.739,2,4.644597,374.7216,-1.924699,0.4143952,5.4178,-1.2823,-34.1867,0.2078972,
