Repository: jacquesNIT/Polymer-Scratching

General Use

ScratchSimulation

    AbaqusModel

        Configuration

            base.py
            It Contains every classes useful for the simulation. Parameters for scratch, indenter, substrate, mesh.. can be changed here.
            The "Polymer_default" function contains the base parameters of the simulation (overrides the ones defined in the classes). 
            Pretty mush every aspects of the simulation can be changed here.

            families.py
            It contains functions defining various kinds of polymer families (PC, PMMA, Semi-crystallines..).
            Based on "Polymer_default", differencies in material cards and used models are found here.

            sampling.py
            Screening / sweep design layer for the Drucker-Prager families.
            Defines the Factor class (bounds, lin/log scale, physical mapping), the campaign
            containers (SAMPLING_DP_UNIFIED and the legacy split campaigns) and the design generators morris_design() and sobol_design(). 

        Geometry

            substrate.py
            Builds the substrate (half-symmetry block).
            Applies a partitioning into wanted zones (fine / C1 / C2). 
            Creates the sets and surfaces used later (substrate set, top contact surface, symmetry face).

            indenter.py
            Generates the rigid indenter geometry and dispatches on cfg.indenter.indenter_type.
            create_rockwell() sketches the sphere-cone profile (same for create_pyramid())

This file contains explanations for each file of the project.

ScratchSimulation

    AbaqusModel

        Configuration

            base.py
            It contains every class useful for the simulation. Parameters for scratch, indenter, substrate, mesh... can be changed here.
            The "Polymer_default" function contains the base parameters of the simulation (it overrides the ones defined in the classes).
            Pretty much every aspect of the simulation can be changed here.

            families.py
            It contains functions defining the various polymer families (PC, PMMA, semi-crystallines...).
            They all start from "Polymer_default"; the differences in material cards and models used are set here.

            sampling.py
            Screening / sweep design layer for the Drucker-Prager families.
            Defines the Factor class (bounds, lin/log scale, physical mapping), the campaign
            containers (SAMPLING_DP_UNIFIED and the legacy split campaigns) and the design generators morris_design() and sobol_design().

        Geometry

            substrate.py
            Builds the substrate (half-symmetry block).
            Partitions it into the wanted zones (fine / C1 / C2).
            Creates the sets and surfaces used later (substrate set, top contact surface, symmetry face).

            indenter.py
            Generates the rigid indenter geometry and dispatches on cfg.indenter.indenter_type.
            create_rockwell() sketches the sphere-cone profile (create_pyramid() does the same for a pyramid).
            place_indenter() moves the instance so the tip touches the surface at z = dpo_z, with a placement adapted to the indenter type.

        Material

            assignment.py
            Class SubstrateMaterialAssignment: turns Material_Config into a real Abaqus material and assigns it to the part.
            Density is written first, then four independent blocks are dispatched according to the model (hyperelastic / viscoelastic / plasticity / damage).
            _validate_material() forbids invalid combinations (hyperelastic + plasticity for example).
            update_friction() writes the contact property (Coulomb or Briscoe pressure-dependent).

        Postprocessing

            extractor.py
            Runs inside the Abaqus kernel right after the job. Opens the .odb and writes one CSV per simulation containing:
            a metadata header, the history time series (RF2/RF3, CFN/CSHEAR, all energies) and the deformed surface node coordinates.
            Helper functions handle history-region name matching, resampling on a common time base and wallclock extraction from the .sta file.

        Simulation

            Modelbuilder.py
            build_scratch_model(cfg) orchestrates the whole model: geometry (substrate + mesh + indenter), assembly and indenter placement,
            explicit steps with their mass scaling, boundary conditions, displacement-controlled loading through amplitudes, the contact pair and its friction
            property, ALE adaptive meshing, and finally the field/history output requests.

        utils

            job.py
            run_job_and_wait(): creates the job with the solver settings (precision, MPI, domain parallelisation, num_cpus from Solver_Config).
            It deletes any stale job or .lck left by a previous run, submits and waits.

File: readme's/README_lab.txt
This files contains all details regarding the scratching tests performed in the laboratory.

Files Structure:

<material>_<maximum_load>_<load_rate>_<sample_number>_<try_number>

- sample_number (s1, s2, ...) is used to indicate another iteration of the same test.
- try_number (1, 2, ...) simply indicates that precedent tests failed, it does not matter.

Scratch Process:

All scratchs were performed using the Rockwell indenter with the "Scratch.Rx" model in MFT. 
All tests have at a length of 2mm and a progressive load.

The same results are also accessible on the scratch pc of the lab, in the "jacques/second_batch" folder.
The "Additionnal_Batch" folder contains unverified results that were used to test the machine, it is advised not to use those.

General Notes:

- The CAP depth values are very irregular and do not make sense most of the time. It is advised not to trust those.
- Some scratchs with higher forces of typically 15 or 20N are not fully visible in the images as widths are too large, this can sometimes lead to issues when calculating topographic values. 
- Some tests files are labeled with "25Nm" as a load rate, it indicates 2.5N/min, not 25.
- Some folders and .bcrf files are labelled with "t2", it indicates that the imaging was performed at least a day after the scratch instead of directly after. 
- Analysis files (.png) for PETG, PMMAGS and PP are not to be trusted, as smoothing / extraction is fitted to the PMMAXT and PC.

- Despite the transparency of some of these materials, finding the right focus for imaging is possible.
- Imaging was performed as soon as possible after the scratch, usually in a window of less than 30 minutes.
- As samples can be slightly inclined, non-negligible differences in values for right and left Pile-up may be observed.
- Scratchs are separated by at least 2 / 3 scratch width. It is possible that this value is not enough. 

Material references:

PC - Extruded polycarbonate / Makrolon, Exolon Group
PMMA-XT - PLEXIGLAS — extruded acrylic ISO 7823-2, Röhm / POLYVANTIS
PETG - VERALITE® 200 — i.P.B., IPB nv, Waregem (BE)
PMMA-GS - Plexiglas GS WH…D, Röhm / POLYVANTIS
PP - Unknown 

Material Cards: (Manufacturer's values)

Property                          PC               PMMA XT          PMMA GS          PETG 

Density (g/cm3)                   1.20             1.19             1.19             1.27
Tensile modulus E (MPa, ISO 527)  2350             3300             3300             approx. 2200
Tensile stress (MPa)              > 60 (yield)     72               80               51.5
Compressive stress (MPa, ISO 604) -                103              110              -
Poisson's ratio                   -                0.37             0.37             -
Dynamic shear modulus G (MPa)     -                1700             1700             -
Elongation at break (%)           > 50 (nominal)   4.5              5.5              > 100
Indentation hardness H961/30 (MPa)-                175              175              -
Vicat B50 (deg C)                 148              103              115              -
